Repository: RhythmShah-04/ML_Perovskite

# ML_Perovskite


This is a beginner project for leaning Machine Learning and applying it to Perovskites for predicting them using various ML models

File: DataFinalProject.csv (part 1 of 19)
Ref_ID,Ref_DOI_number,Cell_stack_sequence,Cell_area_measured,Perovskite_composition_a_ions,Perovskite_composition_b_ions,Perovskite_composition_c_ions,Perovskite_composition_short_form,Perovskite_band_gap,Perovskite_deposition_solvents,DMF/DMSO,JV_default_Voc,JV_default_Jsc,JV_default_FF,JV_default_PCE
17551,10.1039/C6TC05325D,SLG | ITO | PEDOT:PSS | Perovskite | PCBM-60 | Al,0.16,MA,Sn,I,MASnI,1.22,DMF; DMSO,10,0.06,0.02,0.28,0
34072,10.1021/jacs.7b09018,SLG | FTO | TiO2-c | TiO2-mp | Perovskite | PTAA | Au,0.09,MA,Sn,I,MASnI,1.25,DMF; DMSO,9,0.422,23.76,0.382,0.17
42085,10.1002/ente.201700422,SLG | FTO | Perovskite | PCBM-60 | PEI | Ag,0.05,MA,Pb,I,MAPbI,1.3,DMF; DMSO,9,0.84,8.2,0.3,2
42086,10.1002/ente.201700422,SLG | FTO | PEDOT:PSS | Perovskite | PCBM-60 | PEI | Ag,0.05,MA,Pb,I,MAPbI,1.3,DMF; DMSO,9,0.91,20.2,0.69,12.8
42081,10.1002/ente.201700422,SLG | FTO | CuI | Perovskite | PCBM-60 | PEI | Ag,0.05,MA,Pb,I,MAPbI,1.3,DMF; DMSO,9,0.93,16,0.45,6.5
42083,10.1002/ente.201700422,SLG | FTO | CuI | Perovskite | PCBM-60 | PEI | Ag,0.05,MA,Pb,I,MAPbI,1.3,DMF; DMSO,9,1.03,15.9,0.54,8.8
42082,10.1002/ente.201700422,SLG | FTO | CuI | Perovskite | PCBM-60 | PEI | Ag,0.05,MA,Pb,I,MAPbI,1.3,DMF; DMSO,9,1.04,18.8,0.66,13
42084,10.1002/ente.201700422,SLG | FTO | CuI | Perovskite | PCBM-60 | PEI | Ag,0.05,MA,Pb,I,MAPbI,1.3,DMF; DMSO,9,1.04,19.9,0.69,14.3
37592,10.1002/solr.201800290,SLG | ITO | PCBM-60 | BCP | Perovskite | PEDOT:PSS | Al | Ag,0.1,FA,Sn,I,FASnI,1.3,DMF; DMSO,4,0.26,19.8,0.41,1.98
37596,10.1002/solr.201800290,SLG | ITO | PCBM-60 | BCP | Perovskite | PEDOT:PSS | Al | Ag,0.1,FA,Sn,I,FASnI,1.3,DMF; DMSO,4,0.26,19.93,0.4,2.07
29055,10.1021/acsaem.8b00866,SLG | FTO | TiO2-c | TiO2-mp | Perovskite | PTAA | TPFB | Au,0.135,Cs,Sn,I,CsSnI,1.3,DMF; DMSO,4,0.308,19.72,0.533,3.24
31205,10.1021/acsenergylett.7b00171,SLG | FTO | TiO2-c | TiO2-mp | Perovskite | PTAA | Au,0.13,Cs,Sn,I,CsSnI,1.3,DMF; DMSO,4,0,0.3,1.7,0
31204,10.1021/acsenergylett.7b00171,SLG | FTO | TiO2-c | TiO2-mp | Perovskite | PTAA | Au,0.13,Cs,Sn,I,CsSnI,1.3,DMF; DMSO,4,0.01,0.3,1.3,0
31199,10.1021/acsenergylett.7b00171,SLG | FTO | TiO2-c | TiO2-mp | Perovskite | PTAA | Au,0.13,Cs,Sn,I,CsSnI,1.3,DMF; DMSO,4,0.19,12.9,0.423,1.1
31203,10.1021/acsenergylett.7b00171,SLG | FTO | TiO2-c | TiO2-mp | Perovskite | PTAA | Au,0.13,Cs,Sn,I,CsSnI,1.3,DMF; DMSO,4,0.19,21.4,0.343,1.4
31200,10.1021/acsenergylett.7b00171,SLG | FTO | TiO2-c | TiO2-mp | Perovskite | PTAA | Au,0.13,Cs,Sn,I,CsSnI,1.3,DMF; DMSO,4,0.25,24,0.386,2.4
31216,10.1021/acsenergylett.7b00171,SLG | FTO | TiO2-c | TiO2-mp | Perovskite | PTAA | Au,0.13,Cs,Sn,I,CsSnI,1.3,DMF; DMSO,4,0.29,24.06,0.34,2.72
31202,10.1021/acsenergylett.7b00171,SLG | FTO | TiO2-c | TiO2-mp | Perovskite | PTAA | Au,0.13,Cs,Sn,I,CsSnI,1.3,DMF; DMSO,4,0.34,25.84,0.537,4.69
31201,10.1021/acsenergylett.7b00171,SLG | FTO | TiO2-c | TiO2-mp | Perovskite | PTAA | Au,0.13,Cs,Sn,I,CsSnI,1.3,DMF; DMSO,4,0.38,25.71,0.491,4.81
17393,10.1126/science.aaf9717,SLG | ITO | PEDOT:PSS | Perovskite | C60 | BCP | Au,0.12,FA,Sn,I,FASnI,1.3,DMF; DMSO,1.857142857,0.099,3.506,0.29,0.09
14742,10.1002/cssc.201902000,SLG | ITO | PEDOT:PSS | Perovskite | PCBM-60 | BCP | Al | Ag,0.1,FA,Sn,I,FASnI,1.34,DMF; DMSO,4,0.37,21.12,0.61,4.77
16288,10.1016/j.solener.2019.05.007,SLG | FTO | TiO2-c | TiO2-mp | Perovskite | Spiro-MeOTAD | Au,0.06,MA,Sn,I,MASnI,1.34,DMF; DMSO,4,0.3,8.02,0.408,1.08
16276,10.1016/j.solener.2019.05.007,SLG | FTO | TiO2-c | TiO2-mp | Perovskite | Spiro-MeOTAD | Au,0.06,MA,Sn,I,MASnI,1.34,DMF; DMSO,4,0.33,8.49,0.417,1.17
16287,10.1016/j.solener.2019.05.007,SLG | FTO | TiO2-c | TiO2-mp | Perovskite | Spiro-MeOTAD | Au,0.06,MA,Sn,I,MASnI,1.34,DMF; DMSO,4,0.33,8.49,0.417,1.17
16286,10.1016/j.solener.2019.05.007,SLG | FTO | TiO2-c | TiO2-mp | Perovskite | Spiro-MeOTAD | Au,0.06,MA,Sn,I,MASnI,1.34,DMF; DMSO,8,0.2,7.13,0.25,0.42
16285,10.1016/j.solener.2019.05.007,SLG | FTO | TiO2-c | TiO2-mp | Perovskite | Spiro-MeOTAD | Au,0.06,MA,Sn,I,MASnI,1.34,DMF; DMSO,8,0.223,8.73,0.255,0.5
16290,10.1016/j.solener.2019.05.007,SLG | FTO | TiO2-c | TiO2-mp | Perovskite | Spiro-MeOTAD | Au,0.06,MA,Sn,I,MASnI,1.34,DMF; DMSO,2.666666667,0.39,4.92,0.362,0.75
16289,10.1016/j.solener.2019.05.007,SLG | FTO | TiO2-c | TiO2-mp | Perovskite | Spiro-MeOTAD | Au,0.06,MA,Sn,I,MASnI,1.34,DMF; DMSO,2.666666667,0.41,5.23,0.379,0.81
26382,10.1021/acs.jpcc.9b08859,SLG | FTO | TiO2-c | TiO2-mp | Perovskite | Spiro-MeOTAD | Au,0.06,MA,Sn,I,MASnI,1.35,DMF; DMSO,4,0.63,10.68,0.36,2.43
37594,10.1002/solr.201800290,SLG | ITO | PCBM-60 | BCP | Perovskite | PEDOT:PSS | Al | Ag,0.1,FA,Sn,I,FASnI,1.36,DMF; DMSO,4,0.38,21.8,0.62,5.17
37598,10.1002/solr.201800290,SLG | ITO | PCBM-60 | BCP | Perovskite | PEDOT:PSS | Al | Ag,0.1,FA,Sn,I,FASnI,1.36,DMF; DMSO,4,0.39,22.25,0.61,5.29
21983,10.1021/acsenergylett.8b00687,SLG | FTO | TiO2-c | TiO2-mp | Perovskite | PTAA | Au,0.09,FA,Sn,I,FASnI,1.36,DMF; DMSO,9,0.23,22.52,0.488,2.53
17566,10.1039/C6TA11181E,SLG | ITO | PEDOT:PSS | Perovskite | PCBM-60 | Ag,0.12,FA,Sn,I,FASnI,1.39,DMF; DMSO,0.25,0.2,8.36,0.302,0.58
17567,10.1039/C6TA11181E,SLG | ITO | PEDOT:PSS | Perovskite | PCBM-60 | Ag,0.12,FA,Sn,I,FASnI,1.39,DMF; DMSO,0.25,0.308,14.42,0.405,1.8
26057,10.1039/c9ta08679j,SLG | ITO | CuSCN | Perovskite | PCBM-60 | Ag,0.048,FA,Sn,I,FASnI,1.39,DMF; DMSO,4,0.33,19.18,0.579,3.71
26055,10.1039/c9ta08679j,SLG | ITO | CuSCN | Perovskite | PCBM-60 | Ag,0.048,FA,Sn,I,FASnI,1.39,DMF; DMSO,4,0.35,18.54,0.599,3.93
26056,10.1039/c9ta08679j,SLG | ITO | CuSCN | Perovskite | PCBM-60 | Ag,0.048,FA,Sn,I,FASnI,1.39,DMF; DMSO,4,0.5,19.55,0.637,6.25
26058,10.1039/c9ta08679j,SLG | ITO | CuSCN | Perovskite | PCBM-60 | Ag,0.048,FA,Sn,I,FASnI,1.39,DMF; DMSO,4,0.55,19.39,0.688,7.34
26059,10.1039/c9ta08679j,SLG | ITO | CuSCN | Perovskite | PCBM-60 | Ag,0.048,FA,Sn,I,FASnI,1.39,DMF; DMSO,4,0.55,19.39,0.688,7.34
18594,10.1002/adma.201602992,SLG | ITO | PEDOT:PSS | Perovskite | C60 | BCP | Ag,0.04,FA,Sn,I,FASnI,1.4,DMF; DMSO,4,0.457,22.07,0.602,6.07
26385,10.1021/acs.jpcc.9b08859,SLG | FTO | TiO2-c | TiO2-mp | Perovskite | Spiro-MeOTAD | Au,0.06,FA,Sn,I,FASnI,1.4,DMF; DMSO,4,0.58,19.8,0.466,5.37
14192,10.1021/acsenergylett.7b00976,SLG | FTO | TiO2-c | TiO2-mp | Perovskite | Spiro-MeOTAD | Au,0.16,FA,Sn,I,FASnI,1.4,DMF; DMSO,4,0.29,20.1,0.51,2.8
41044,10.1021/jacs.6b08790,SLG | FTO | TiO2-c | TiO2-mp | Perovskite | PTAA | Au,0.15,FA,Sn,I,FASnI,1.4,DMF; DMSO,9,0.289,23.04,0.547,3.64
41043,10.1021/jacs.6b08790,SLG | FTO | TiO2-c | TiO2-mp | CdS | Perovskite | PTAA | Au,0.15,FA,Sn,I,FASnI,1.4,DMF; DMSO,9,0.328,22.02,0.521,3.76
41042,10.1021/jacs.6b08790,SLG | FTO | TiO2-c | TiO2-mp | ZnS | Perovskite | PTAA | Au,0.15,FA,Sn,I,FASnI,1.4,DMF; DMSO,9,0.38,23.09,0.6,4.94
34078,10.1021/jacs.7b09018,SLG | FTO | TiO2-c | TiO2-mp | Perovskite | PTAA | Au,0.09,MA,Sn,I,MASnI,1.4,DMF; DMSO,9,0.372,23.74,0.605,5.34
34073,10.1021/jacs.7b09018,SLG | FTO | TiO2-c | TiO2-mp | Perovskite | PTAA | Au,0.09,MA,Sn,I,MASnI,1.4,DMF; DMSO,9,0.373,24.03,0.613,5.49
34079,10.1021/jacs.7b09018,SLG | FTO | TiO2-c | TiO2-mp | Perovskite | PTAA | Au,0.09,MA,Sn,I,MASnI,1.4,DMF; DMSO,9,0.374,23.03,0.612,5.26
34076,10.1021/jacs.7b09018,SLG | FTO | TiO2-c | TiO2-mp | Perovskite | PTAA | Au,0.09,MA,Sn,I,MASnI,1.4,DMF; DMSO,9,0.393,23.86,0.624,5.85
34081,10.1021/jacs.7b09018,SLG | FTO | TiO2-c | TiO2-mp | Perovskite | PTAA | Au,0.09,MA,Sn,I,MASnI,1.4,DMF; DMSO,9,0.429,24.28,0.637,6.63
34080,10.1021/jacs.7b09018,SLG | FTO | TiO2-c | TiO2-mp | Perovskite | PTAA | Au,0.39,MA,Sn,I,MASnI,1.4,DMF; DMSO,9,0.354,25.02,0.574,5.09
28174,10.1186/s11671-017-2117-6,SLG | FTO | TiO2-c | TiO2-mp | Perovskite | Spiro-MeOTAD | Au,0.1,FA,Sn,I,FASnI,1.4,DMF; DMSO,4,0.109,0.07,0.243,0
28175,10.1186/s11671-017-2117-6,SLG | FTO | TiO2-c | TiO2-mp | Perovskite | Spiro-MeOTAD | Au,0.1,FA,Sn,I,FASnI,1.4,DMF; DMSO,4,0.126,3.12,0.29,0.1
28176,10.1186/s11671-017-2117-6,SLG | FTO | TiO2-c | TiO2-mp | Perovskite | Spiro-MeOTAD | Au,0.1,FA,Sn,I,FASnI,1.4,DMF; DMSO,4,0.128,1.15,0.252,0.04
20321,10.1021/jacs.7b01815,SLG | ITO | NiO-c | Perovskite | PCBM-60 | Al,0.04,FA,Sn,I,FASnI,1.41,DMF; DMSO,4,0.3,7.62,0.53,1.21
26386,10.1021/acs.jpcc.9b08859,SLG | FTO | TiO2-c | TiO2-mp | Perovskite | Spiro-MeOTAD | Au,0.06,FA,Sn,I,FASnI,1.43,DMF; DMSO,4,0.59,12.5,0.494,3.67
26389,10.1016/j.electacta.2019.135197,SLG | ITO | SnO2-c | Perovskite | Spiro-MeOTAD | Au,0.15,MA,Pb,I,MAPbI,1.45,DMF; DMSO,9,1.02,22.11,0.648,14.61
26392,10.1016/j.electacta.2019.135197,SLG | ITO | SnO2-c | Perovskite | Spiro-MeOTAD | Au,0.15,MA,Pb,I,MAPbI,1.45,DMF; DMSO,9,1.04,21.79,0.581,13.17
26390,10.1016/j.electacta.2019.135197,SLG | ITO | SnO2-c | Perovskite | Spiro-MeOTAD | Au,0.15,MA,Pb,I,MAPbI,1.45,DMF; DMSO,9,1.06,22.24,0.663,15.63
26391,10.1016/j.electacta.2019.135197,SLG | ITO | SnO2-c | Perovskite | Spiro-MeOTAD | Au,0.15,MA,Pb,I,MAPbI,1.45,DMF; DMSO,9,1.09,22.35,0.703,17.13
28999,10.1021/acs.chemmater.5b04107,SLG | FTO | TiO2-c | Perovskite | Spiro-MeOTAD | Ag,0.1,FA,Pb,I,FAPbI,1.47,DMF; DMSO,2.333333333,1.06,19.69,0.68,14.2
20821,10.1039/c6ta10468a,SLG | FTO | TiO2-c | TiO2-mp | Perovskite | Spiro-MeOTAD | Au,0.014,MA,Pb,I,MAPbI,1.47,DMF; DMSO,1,0.99,22.29,0.74,16.32
20823,10.1039/c6ta10468a,SLG | FTO | TiO2-c | TiO2-mp | Perovskite | Spiro-MeOTAD | Au,0.014,MA,Pb,I,MAPbI,1.47,DMF; DMSO,1,0.99,23.67,0.749,17.55
20822,10.1039/c6ta10468a,SLG | FTO | TiO2-c | TiO2-mp | Perovskite | Spiro-MeOTAD | Au,0.014,MA,Pb,I,MAPbI,1.47,DMF; DMSO,1,0.99,23.81,0.757,17.85
20820,10.1039/c6ta10468a,SLG | FTO | TiO2-c | TiO2-mp | Perovskite | Spiro-MeOTAD | Au,0.014,MA,Pb,I,MAPbI,1.47,DMF; DMSO,1,1,23.66,0.791,17.34
23849,10.1002/adfm.201605988,SLG | FTO | TiO2-c | TiO2-mp | Perovskite | Spiro-MeOTAD | Au,0.1,MA,Pb,I,MAPbI,1.48,DMF; DMSO,9,0.98,21.13,0.64,13
23850,10.1002/adfm.201605988,SLG | FTO | TiO2-c | TiO2-mp | Perovskite | Spiro-MeOTAD | Au,0.1,MA,Pb,I,MAPbI,1.48,DMF; DMSO,9,1.09,24.21,0.65,17
23070,10.1002/adma.201804217,SLG | FTO | TiO2-c | Perovskite | Spiro-MeOTAD | Ag,0.1,FA,Pb,I,FAPbI,1.48,DMF; DMSO,7.692307692,1.02,20.03,0.71,14.49
23073,10.1002/adma.201804217,SLG | FTO | TiO2-c | Perovskite | Spiro-MeOTAD | Ag,0.1,FA,Pb,I,FAPbI,1.48,DMF; DMSO,7.692307692,1.06,21.89,0.76,17.56
23071,10.1002/adma.201804217,SLG | FTO | TiO2-c | Perovskite | Spiro-MeOTAD | Ag,0.1,FA,Pb,I,FAPbI,1.48,DMF; DMSO,7.692307692,1.09,22.03,0.82,19.67
23072,10.1002/adma.201804217,SLG | FTO | TiO2-c | Perovskite | Spiro-MeOTAD | Ag,0.1,FA,Pb,I,FAPbI,1.48,DMF; DMSO,7.692307692,1.1,22.85,0.84,21.04
33976,10.1002/cssc.201601027,SLG | FTO | SnO2-c | C60-SAM | Perovskite | Spiro-MeOTAD | Au,0.08,FA,Pb,I,FAPbI,1.48,DMF; DMSO,3,0.94,22.42,0.584,12.31
33973,10.1002/cssc.201601027,SLG | FTO | SnO2-c | C60-SAM | Perovskite | Spiro-MeOTAD | Au,0.08,FA,Pb,I,FAPbI,1.48,DMF; DMSO,3,1,22.29,0.682,10.56
17087,10.1002/cssc.201903216,SLG | FTO | TiO2-c | TiO2-mp | Perovskite | Spiro-MeOTAD | Au,0.09,FA,Pb,I,FAPbI,1.48,DMF; DMSO,4,1.032,20.53,0.688,14.57
17088,10.1002/cssc.201903216,SLG | FTO | TiO2-c | TiO2-mp | Perovskite | Spiro-MeOTAD | Au,0.09,FA,Pb,I,FAPbI,1.48,DMF; DMSO,4,1.099,23.47,0.776,20.05
33036,10.1002/solr.201900183,SLG | FTO | TiO2-c | Perovskite | Spiro-MeOTAD | Au,0.09,FA,Pb,I,FAPbI,1.48,DMF; DMSO,4,1.04,19.52,0.767,19.52
38989,10.1002/solr.201900294,SLG | FTO | TiO2-c | TiO2-mp | Perovskite | PTAA | Au,0.09,FA,Pb,I,FAPbI,1.48,DMF; DMSO,4,1.078,21.35,0.671,16.83
38995,10.1002/solr.201900294,SLG | FTO | TiO2-c | TiO2-mp | Perovskite | PTAA | Au,0.09,FA,Pb,I,FAPbI,1.48,DMF; DMSO,4,1.08,21.75,0.689,17.16
38991,10.1002/solr.201900294,SLG | FTO | TiO2-c | TiO2-mp | Perovskite | PTAA | Au,0.09,FA,Pb,I,FAPbI,1.48,DMF; DMSO,4,1.084,22.03,0.726,18.24
38988,10.1002/solr.201900294,SLG | FTO | TiO2-c | TiO2-mp | Perovskite | PTAA | Au,0.09,FA,Pb,I,FAPbI,1.48,DMF; DMSO,4,1.09,21.8,0.691,16.86
38994,10.1002/solr.201900294,SLG | FTO | TiO2-c | TiO2-mp | Perovskite | PTAA | Au,0.09,FA,Pb,I,FAPbI,1.48,DMF; DMSO,4,1.095,22.07,0.702,17.5
38990,10.1002/solr.201900294,SLG | FTO | TiO2-c | TiO2-mp | Perovskite | PTAA | Au,0.09,FA,Pb,I,FAPbI,1.48,DMF; DMSO,4,1.095,22.41,0.74,18.6
38993,10.1002/solr.201900294,SLG | FTO | TiO2-c | TiO2-mp | Perovskite | PTAA | Au,0.09,FA,Pb,I,FAPbI,1.48,DMF; DMSO,4,1.109,22.57,0.752,18.87
38992,10.1002/solr.201900294,SLG | FTO | TiO2-c | TiO2-mp | Perovskite | PTAA | Au,0.09,FA,Pb,I,FAPbI,1.48,DMF; DMSO,4,1.118,22.81,0.764,18.89
7175,10.1007/s40843-019-1174-3,SLG | FTO | TiO2-c | TiO2-mp | Perovskite | Spiro-MeOTAD | Au,0.09,FA,Pb,I,FAPbI,1.48,DMF; DMSO,4,1.04,20.76,0.75,16.23
34687,10.1016/j.cej.2019.123273,SLG | FTO | TiO2-c | TiO2-mp | Perovskite | Spiro-MeOTAD | Au,0.1,FA,Pb,I,FAPbI,1.48,DMF; DMSO,9,0.93,21.3,0.634,12.6
4556,10.1016/j.nanoen.2019.06.031,SLG | FTO | SnO2-np | Perovskite | Spiro-MeOTAD | Au,0.1,FA,Pb,I,FAPbI,1.48,DMF; DMSO,8,1.011,23.63,0.635,15.16
4557,10.1016/j.nanoen.2019.06.031,SLG | FTO | SnO2-np | Perovskite | Spiro-MeOTAD | Au,0.1,FA,Pb,I,FAPbI,1.48,DMF; DMSO,8,1.047,22.98,0.713,17.5
4560,10.1016/j.nanoen.2019.06.031,SLG | FTO | SnO2-np | Perovskite | Spiro-MeOTAD | Au,0.1,FA,Pb,I,FAPbI,1.48,DMF; DMSO,8,1.052,22.16,0.759,17.66
4558,10.1016/j.nanoen.2019.06.031,SLG | FTO | SnO2-np | Perovskite | Spiro-MeOTAD | Au,0.1,FA,Pb,I,FAPbI,1.48,DMF; DMSO,8,1.085,23.03,0.775,19.37
4559,10.1016/j.nanoen.2019.06.031,SLG | FTO | SnO2-np | Perovskite | Spiro-MeOTAD | Au,0.1,FA,Pb,I,FAPbI,1.48,DMF; DMSO,8,1.11,24.01,0.798,21.26
6586,10.1016/j.scib.2019.08.029,SLG | FTO | TiO2-c | SnO2-np | Perovskite | Spiro-MeOTAD | Ag,0.12,FA,Pb,I,FAPbI,1.48,DMF; DMSO,10,1.06,23.75,0.81,19.8
36106,10.1016/j.solmat.2018.05.022,SLG | FTO | SnO2-np | PCBM-60 | Perovskite | Selenium | Au,0.1,FA,Pb,I,FAPbI,1.48,DMF; DMSO,4,0.86,19.98,0.483,8.3
36107,10.1016/j.solmat.2018.05.022,SLG | FTO | SnO2-np | PCBM-60 | Perovskite | Selenium | Au,0.1,FA,Pb,I,FAPbI,1.48,DMF; DMSO,4,0.86,19.98,0.483,8.3
36104,10.1016/j.solmat.2018.05.022,SLG | FTO | SnO2-np | PCBM-60 | Perovskite | Spiro-MeOTAD | Au,0.1,FA,Pb,I,FAPbI,1.48,DMF; DMSO,4,1.09,21.11,0.657,15.1
36105,10.1016/j.solmat.2018.05.022,SLG | FTO | SnO2-np | PCBM-60 | Perovskite | Spiro-MeOTAD | Au,0.1,FA,Pb,I,FAPbI,1.48,DMF; DMSO,4,1.1,21.14,0.678,15.77
14803,10.1016/j.solmat.2019.110071,SLG | ITO | PEDOT:PSS | Perovskite | PCBM-60 | LiF | Ag,0.1,FA,Pb,I,FAPbI,1.48,DMF; DMSO,9.6,0.797,11.2,0.673,5.93
14805,10.1016/j.solmat.2019.110071,PET | ITO | NiO-c | Perovskite | PCBM-60 | LiF | Ag,0.1,FA,Pb,I,FAPbI,1.48,DMF; DMSO,9.6,0.857,16.6,0.441,6.27
14804,10.1016/j.solmat.2019.110071,SLG | ITO | NiO-c | Perovskite | PCBM-60 | LiF | Ag,0.1,FA,Pb,I,FAPbI,1.48,DMF; DMSO,9.6,0.97,17.8,0.606,10.45
27780,10.1021/acs.accounts.5b00440,SLG | FTO | TiO2-c | Perovskite | Spiro-MeOTAD | Ag,0.125,FA,Pb,I,FAPbI,1.48,DMF; DMSO,9,0.768,19.1,0.557,8.17
27779,10.1021/acs.accounts.5b00440,SLG | FTO | TiO2-c | Perovskite | Spiro-MeOTAD | Ag,0.125,FA,Pb,I,FAPbI,1.48,DMF; DMSO,9,0.858,20.2,0.648,11.23
27778,10.1021/acs.accounts.5b00440,SLG | FTO | TiO2-c | Perovskite | Spiro-MeOTAD | Ag,0.125,FA,Pb,I,FAPbI,1.48,DMF; DMSO,9,0.892,20.6,0.662,12.16
27777,10.1021/acs.accounts.5b00440,SLG | FTO | TiO2-c | Perovskite | Spiro-MeOTAD | Ag,0.125,FA,Pb,I,FAPbI,1.48,DMF; DMSO,9,0.922,21,0.668,12.93
181,10.1021/acs.jpclett.9b01180,SLG | FTO | NiMgLiO | Perovskite | PCBM-60 | BCP | Ag,0.09,FA,Pb,I,FAPbI,1.48,DMF; DMSO,4,0.795,14.94,0.389,17.42
25944,10.1021/acs.langmuir.9b02524,SLG | FTO | TiO2-c | TiO2-mp | Perovskite | Spiro-MeOTAD | Au,0.175,FA,Pb,I,FAPbI,1.48,DMF; DMSO,4,0.76,16.7,0.522,6.75
1652,10.1021/acsaem.8b01119,SLG | ITO | PTAA | Perovskite | PCBM-60 | C60 | BCP | Au,0.1,FA,Pb,I,FAPbI,1.48,DMF; DMSO,10,0.87,23,0.7,14.01
14789,10.1021/acsami.7b01306,SLG | FTO | TiO2-c | TiO2-mp | Perovskite | Spiro-MeOTAD | Au,0.1,FA,Pb,I,FAPbI,1.48,DMF; DMSO,10.5,1.017,19.6,0.72,14.4
14790,10.1021/acsami.7b01306,SLG | FTO | TiO2-c | Au@SiO2-np; TiO2-mp | Perovskite | Spiro-MeOTAD | Au,0.1,FA,Pb,I,FAPbI,1.48,DMF; DMSO,10.5,1.051,20.5,0.74,16
14791,10.1021/acsami.7b01306,SLG | FTO | TiO2-c | TiO2-mp | Perovskite | Spiro-MeOTAD | Au,0.1,FA,Pb,I,FAPbI,1.48,DMF; DMSO,10.5,1.076,19.86,0.757,16.18
14792,10.1021/acsami.7b01306,SLG | FTO | TiO2-c | Au@SiO2-np; TiO2-mp | Perovskite | Spiro-MeOTAD | Au,0.1,FA,Pb,I,FAPbI,1.48,DMF; DMSO,10.5,1.081,20.73,0.783,17.55
20683,10.1021/acsenergylett.6b00697,SLG | FTO | TiO2-c | TiO2-mp | Perovskite | Spiro-MeOTAD | Au,0.65,FA,Pb,I,FAPbI,1.48,DMF; DMSO,4,0.931,23.7,0.63,13.9
20684,10.1021/acsenergylett.6b00697,SLG | FTO | TiO2-c | TiO2-mp | Perovskite | Spiro-MeOTAD | Au,0.65,FA,Pb,I,FAPbI,1.48,DMF; DMSO,4,1.02,22.6,0.628,14.5
20682,10.1021/acsenergylett.6b00697,SLG | FTO | TiO2-c | TiO2-mp | Perovskite | Spiro-MeOTAD | Au,0.65,FA,Pb,I,FAPbI,1.48,DMF; DMSO,4,1.03,23.8,0.659,16.2
20681,10.1021/acsenergylett.6b00697,SLG | FTO | TiO2-c | TiO2-mp | Perovskite | Spiro-MeOTAD | Au,0.65,FA,Pb,I,FAPbI,1.48,DMF; DMSO,4,1.089,21.1,0.649,14.9
11002,10.1021/jacs.7b10430,SLG | FTO | TiO2-c | TiO2-mp | Perovskite | Spiro-MeOTAD | Au,0.125,FA,Pb,I,FAPbI,1.48,DMF; DMSO,4,0.969,21.918,0.676,14.36
11003,10.1021/jacs.7b10430,SLG | FTO | TiO2-c | TiO2-mp | Perovskite | Spiro-MeOTAD | Au,0.125,FA,Pb,I,FAPbI,1.48,DMF; DMSO,4,0.994,18.195,0.574,10.38
3285,10.1021/jacs.8b01037,SLG | FTO | SnO2-c | Perovsite | Spiro-MeOTAD | Ag,0.1,FA,Pb,I,FAPbI,1.48,DMF; DMSO,9,0.995,23.21,0.604,13.97
1110,10.1021/jacs.9b07381,SLG | FTO | TiO2-c | TiO2-mp | Perovskite | Spiro-MeOTAD | Au,0.16,FA,Pb,I,FAPbI,1.48,DMF; DMSO,4,0.88,15,0.55,7.26
1111,10.1021/jacs.9b07381,SLG | FTO | TiO2-c | TiO2-mp | Perovskite | Spiro-MeOTAD | Au,0.16,FA,Pb,I,FAPbI,1.48,DMF; DMSO,4,0.89,17.2,0.55,9.15
1112,10.1021/jacs.9b07381,SLG | FTO | TiO2-c | TiO2-mp | Perovskite | Spiro-MeOTAD | Au,0.16,FA,Pb,I,FAPbI,1.48,DMF; DMSO,4,0.89,23.9,0.52,11.67
1115,10.1021/jacs.9b07381,SLG | FTO | TiO2-c | TiO2-mp | Perovskite | Spiro-MeOTAD | Au,0.16,FA,Pb,I,FAPbI,1.48,DMF; DMSO,4,0.95,17.46,0.42,6.97
1114,10.1021/jacs.9b07381,SLG | FTO | TiO2-c | TiO2-mp | Perovskite | Spiro-MeOTAD | Au,0.16,FA,Pb,I,FAPbI,1.48,DMF; DMSO,4,0.98,24.3,0.55,13.22
1116,10.1021/jacs.9b07381,SLG | FTO | TiO2-c | TiO2-mp | Perovskite | Spiro-MeOTAD | Au,0.16,FA,Pb,I,FAPbI,1.48,DMF; DMSO,4,1.04,25.1,0.69,18.02
1113,10.1021/jacs.9b07381,SLG | FTO | TiO2-c | TiO2-mp | Perovskite | Spiro-MeOTAD | Au,0.16,FA,Pb,I,FAPbI,1.48,DMF; DMSO,4,1.08,25.1,0.7,17.7
22042,10.1039/c5ee03255e,SLG | FTO | TiO2-c | TiO2-mp | Perovskite | Spiro-MeOTAD | Au,0.16,FA,Pb,I,FAPbI,1.48,DMF; DMSO,9,0.809,21.4,0.592,10.4
34277,10.1039/c6ta09687e,SLG | FTO | TiO2-c | Perovskite | Spiro-MeOTAD | Ag,0.1,FA,Pb,I,FAPbI,1.48,DMF; DMSO,0.428571429,1.05,22.7,0.63,15.02
34279,10.1039/c6ta09687e,SLG | FTO | TiO2-c | Perovskite | Spiro-MeOTAD | Ag,0.1,FA,Pb,I,FAPbI,1.48,DMF; DMSO,0.428571429,1.05,22.7,0.63,15.02
11715,10.1039/c7ee01675a,SLG | FTO | NiMgLiO | Perovskite | PCBM-60 | TiO2-c | Ag,0.25,FA,Pb,I,FAPbI,1.48,DMF; DMSO,5,0.91,19.57,0.741,13.24
11716,10.1039/c7ee01675a,SLG | FTO | NiMgLiO | Perovskite | PCBM-60 | TiO2-c | Ag,0.25,FA,Pb,I,FAPbI,1.48,DMF; DMSO,5,0.91,19.57,0.741,13.24
23517,10.1039/c7ta08824h,SLG | FTO | TiO2-c | Perovskite | Spiro-MeOTAD | Au,0.09,FA,Pb,I,FAPbI,1.48,DMF; DMSO,2.333333333,1.01,20.5,0.629,13.02
34004,10.1039/c9se00153k,PET | ITO | PEDOT:PSS | Perovskite | C60 | BCP | Ag,0.1,FA,Pb,I,FAPbI,1.48,DMF; DMSO,4,0.86,15.98,0.71,9.78
30217,10.1039/c9ta12890e,SLG | FTO | TiO2-c | Perovskite | Spiro-MeOTAD | Au,0.09,FA,Pb,I,FAPbI,1.48,DMF; DMSO,4,0.98,20.46,0.616,12.35
19352,10.1126/science.aat3583,SLG | FTO | SnO2-c | Perovskite | Spiro-MeOTAD | Au,0.1024,FA,Pb,I,FAPbI,1.48,DMF; DMSO,4,0.88,23.29,0.53,10.86
19353,10.1126/science.aat3583,SLG | FTO | SnO2-c | Perovskite | Spiro-MeOTAD | Au,0.1024,FA,Pb,I,FAPbI,1.48,DMF; DMSO,4,0.92,22.05,0.46,9
31417,10.1039/c7ta01203a,SLG | FTO | TiO2-c | TiO2-mp | Perovskite | Spiro-MeOTAD | Ag,0.14,MA,Pb,I,MAPbI,1.481,DMF; DMSO,9,1.1,22.31,0.69,16.89
31418,10.1039/c7ta01203a,SLG | FTO | TiO2-c | TiO2-mp | Perovskite | Spiro-MeOTAD | Ag,0.14,MA,Pb,I,MAPbI,1.481,DMF; DMSO,9,1.11,22.76,0.65,16.28
31414,10.1039/c7ta01203a,SLG | FTO | TiO2-c | TiO2-mp | Perovskite | Spiro-MeOTAD | Ag,0.14,MA,Pb,I,MAPbI,1.481,DMF; DMSO,9,1.11,22.83,0.69,17.27
31416,10.1039/c7ta01203a,SLG | FTO | TiO2-c | TiO2-mp | Perovskite | Spiro-MeOTAD | Ag,0.14,MA,Pb,I,MAPbI,1.481,DMF; DMSO,9,1.11,22.85,0.72,18.23
31415,10.1039/c7ta01203a,SLG | FTO | TiO2-c | TiO2-mp | Perovskite | Spiro-MeOTAD | Ag,0.14,MA,Pb,I,MAPbI,1.481,DMF; DMSO,9,1.11,23.33,0.74,17.2
31413,10.1039/c7ta01203a,SLG | FTO | TiO2-c | TiO2-mp | Perovskite | Spiro-MeOTAD | Ag,0.14,MA,Pb,I,MAPbI,1.481,DMF; DMSO,9,1.11,23.54,0.7,18.36
31411,10.1039/c7ta01203a,SLG | FTO | TiO2-c | TiO2-mp | Perovskite | Spiro-MeOTAD | Ag,0.14,MA,Pb,I,MAPbI,1.486,DMF; DMSO,9,1.08,21.92,0.73,17.3
31412,10.1039/c7ta01203a,SLG | FTO | TiO2-c | TiO2-mp | Perovskite | Spiro-MeOTAD | Ag,0.14,MA,Pb,I,MAPbI,1.486,DMF; DMSO,9,1.09,21.77,0.71,16.87
17385,10.1126/science.aaf9717,SLG | ITO | PEDOT:PSS | Perovskite | C60 | BCP | Au,0.12,FA,Pb,I,FAPbI,1.498,DMF; DMSO,1.857142857,0.099,6.566,0.334,0.5
32640,10.1002/adfm.201900265,SLG | ITO | ZnO-c | Perovskite | Spiro-MeOTAD | Au,0.06,MA,Pb,I,MAPbI,1.5,DMF; DMSO,9,0.68,12.63,0.231,1.98
32641,10.1002/adfm.201900265,SLG | ITO | ZnO-c | Perovskite | Spiro-MeOTAD | Au,0.06,MA,Pb,I,MAPbI,1.5,DMF; DMSO,9,0.96,22.43,0.568,12.23
32642,10.1002/adfm.201900265,SLG | ITO | ZnO-c | Perovskite | Spiro-MeOTAD | Au,0.06,MA,Pb,I,MAPbI,1.5,DMF; DMSO,9,1,23.03,0.706,16.47
32649,10.1002/adfm.201900265,SLG | ITO | ZnO-c | Perovskite | Spiro-MeOTAD | Au,0.06,MA,Pb,I,MAPbI,1.5,DMF; DMSO,9,1.01,23.5,0.722,16.68
32652,10.1002/adfm.201900265,SLG | ITO | SnO2-np | Perovskite | Spiro-MeOTAD | Au,0.06,MA,Pb,I,MAPbI,1.5,DMF; DMSO,9,1.03,22.54,0.719,16.69
41050,10.1002/adfm.201901296,SLG | ITO | C60 | Perovskite | IDF-TeDPA | MoO3 | Ag,0.04,MA,Pb,I,MAPbI,1.5,DMF; DMSO,4,0.92,20.8,0.666,12.7
41049,10.1002/adfm.201901296,SLG | ITO | C60 | Perovskite | IDF-DiDPA | MoO3 | Ag,0.04,MA,Pb,I,MAPbI,1.5,DMF; DMSO,4,0.96,20.8,0.725,14.5
41045,10.1002/adfm.201901296,SLG | ITO | C60 | Perovskite | IDF-SFXPh | MoO3 | Ag,0.04,MA,Pb,I,MAPbI,1.5,DMF; DMSO,4,1.03,21,0.688,14.9
41048,10.1002/adfm.201901296,SLG | ITO | C60 | Perovskite | IDF-SFXPh | MoO3 | Ag,0.04,MA,Pb,I,MAPbI,1.5,DMF; DMSO,4,1.03,21.1,0.718,15.7
41047,10.1002/adfm.201901296,SLG | ITO | C60 | Perovskite | IDF-SFXPh | MoO3 | Ag,0.04,MA,Pb,I,MAPbI,1.5,DMF; DMSO,4,1.05,21.4,0.733,16.5
41046,10.1002/adfm.201901296,SLG | ITO | C60 | Perovskite | IDF-SFXPh | MoO3 | Ag,0.04,MA,Pb,I,MAPbI,1.5,DMF; DMSO,4,1.05,21.5,0.773,17.6
41052,10.1002/adfm.201901296,SLG | ITO | C60 | Perovskite | IDF-SFXPh | MoO3 | Ag,0.04,MA,Pb,I,MAPbI,1.5,DMF; DMSO,4,1.05,21.5,0.773,17.6
41051,10.1002/adfm.201901296,SLG | ITO | C60 | Perovskite | Spiro-MeOTAD | Ag,0.04,MA,Pb,I,MAPbI,1.5,DMF; DMSO,4,1.07,21.2,0.773,17.6
41053,10.1002/adfm.201901296,SLG | ITO | C60 | Perovskite | Spiro-MeOTAD | Ag,0.04,MA,Pb,I,MAPbI,1.5,DMF; DMSO,4,1.07,21.2,0.773,17.6
31758,10.1002/aenm.201601768,SLG | FTO | TiO2-c | TiO2-mp | Perovskite | Spiro-MeOTAD | Au,0.16,MA,Pb,I,MAPbI,1.5,DMF; DMSO,4,1.06,21.8,0.706,16.3
31760,10.1002/aenm.201601768,SLG | ITO | TiO2-c | TiO2-mp | Perovskite | Spiro-MeOTAD | Au,0.16,MA,Pb,I,MAPbI,1.5,DMF; DMSO,4,1.06,22.8,0.667,16.1
31759,10.1002/aenm.201601768,SLG | ITO | TiO2-c | TiO2-mp | Perovskite | Spiro-MeOTAD | Au,0.16,MA,Pb,I,MAPbI,1.5,DMF; DMSO,4,1.09,23,0.75,18.8
31757,10.1002/aenm.201601768,SLG | FTO | TiO2-c | TiO2-mp | Perovskite | Spiro-MeOTAD | Au,0.16,MA,Pb,I,MAPbI,1.5,DMF; DMSO,4,1.1,22.3,0.771,18.9
35448,10.1002/aenm.201700823,SLG | ITO | SnO2-c | C60 | Perovskite | PPyra-ACD | MoO3 | Ag,0.102,MA,Pb,I,MAPbI,1.5,DMF; DMSO,4,0.46,3.25,0.322,0.48
35447,10.1002/aenm.201700823,SLG | ITO | SnO2-c | C60 | Perovskite | PPyra-ACD | MoO3 | Ag,0.102,MA,Pb,I,MAPbI,1.5,DMF; DMSO,4,0.77,11.28,0.577,5.01
35446,10.1002/aenm.201700823,SLG | ITO | SnO2-c | C60 | Perovskite | PPyra-XA | MoO3 | Ag,0.102,MA,Pb,I,MAPbI,1.5,DMF; DMSO,4,0.94,13.61,0.714,9.13
35450,10.1002/aenm.201700823,SLG | ITO | SnO2-c | C60 | Perovskite | Spiro-MeOTAD | MoO3 | Ag,0.102,MA,Pb,I,MAPbI,1.5,DMF; DMSO,4,1,12.38,0.687,8.51
35444,10.1002/aenm.201700823,SLG | ITO | SnO2-c | C60 | Perovskite | PPyra-TXA | MoO3 | Ag,0.102,MA,Pb,I,MAPbI,1.5,DMF; DMSO,4,1.02,15.82,0.726,11.7
35449,10.1002/aenm.201700823,SLG | ITO | SnO2-c | C60 | Perovskite | Spiro-MeOTAD | MoO3 | Ag,0.102,MA,Pb,I,MAPbI,1.5,DMF; DMSO,4,1.06,20.24,0.753,16.15
35445,10.1002/aenm.201700823,SLG | ITO | SnO2-c | C60 | Perovskite | PPyra-XA | MoO3 | Ag,0.102,MA,Pb,I,MAPbI,1.5,DMF; DMSO,4,1.07,19.1,0.787,16.08
35443,10.1002/aenm.201700823,SLG | ITO | SnO2-c | C60 | Perovskite | PPyra-TXA | MoO3 | Ag,0.102,MA,Pb,I,MAPbI,1.5,DMF; DMSO,4,1.1,20.6,0.797,18.06
22228,10.1002/aenm.201703519,PEN | ITO | NiO-np | Perovskite | C60 | BCP | Ag,0.08,MA,Pb,I,MAPbI,1.5,DMF; DMSO,2,1.043,20.8,0.68,14.23
22220,10.1002/aenm.201703519,SLG | ITO | NiO-np | Perovskite | C60 | BCP | Ag,0.08,MA,Pb,I,MAPbI,1.5,DMF; DMSO,2,1.049,21.48,0.74,16.67
22227,10.1002/aenm.201703519,PEN | ITO | NiO-np | Perovskite | C60 | BCP | Ag,0.08,MA,Pb,I,MAPbI,1.5,DMF; DMSO,2,1.07,21.23,0.72,16.22
22230,10.1002/aenm.201703519,PEN | ITO | NiO-np | Perovskite | C60 | BCP | Ag,0.08,MA,Pb,I,MAPbI,1.5,DMF; DMSO,2,1.072,21.18,0.71,15.71
22219,10.1002/aenm.201703519,SLG | ITO | NiO-np | Perovskite | C60 | BCP | Ag,0.08,MA,Pb,I,MAPbI,1.5,DMF; DMSO,2,1.09,21.74,0.77,18.18
22222,10.1002/aenm.201703519,SLG | ITO | NiO-np | Perovskite | C60 | BCP | Ag,0.08,MA,Pb,I,MAPbI,1.5,DMF; DMSO,2,1.097,21.96,0.78,18.76
22229,10.1002/aenm.201703519,PEN | ITO | NiO-np | Perovskite | C60 | BCP | Ag,0.08,MA,Pb,I,MAPbI,1.5,DMF; DMSO,2,1.1,21.45,0.74,17.31
22221,10.1002/aenm.201703519,SLG | ITO | NiO-np | Perovskite | C60 | BCP | Ag,0.08,MA,Pb,I,MAPbI,1.5,DMF; DMSO,2,1.12,22.28,0.78,20.26
22224,10.1002/aenm.201703519,SLG | ITO | NiO-np | Perovskite | C60 | BCP | Ag,1,MA,Pb,I,MAPbI,1.5,DMF; DMSO,2,1.042,20.98,0.71,15.16
22223,10.1002/aenm.201703519,SLG | ITO | NiO-np | Perovskite | C60 | BCP | Ag,1,MA,Pb,I,MAPbI,1.5,DMF; DMSO,2,1.07,21.39,0.74,16.68
22226,10.1002/aenm.201703519,SLG | ITO | NiO-np | Perovskite | C60 | BCP | Ag,1,MA,Pb,I,MAPbI,1.5,DMF; DMSO,2,1.074,21.41,0.73,16.57
22225,10.1002/aenm.201703519,SLG | ITO | NiO-np | Perovskite | C60 | BCP | Ag,1,MA,Pb,I,MAPbI,1.5,DMF; DMSO,2,1.1,21.78,0.75,18.01
2800,10.1002/cssc.201601683,SLG | FTO | TiO2-c | TiO2-mp | Perovskite | DPA-TPM | Au,0.1,MA,Pb,I,MAPbI,1.5,DMF; DMSO,0.185185185,0.85,13.86,0.56,6.67
2801,10.1002/cssc.201601683,SLG | FTO | TiO2-c | TiO2-mp | Perovskite | TPA-TPM | Au,0.1,MA,Pb,I,MAPbI,1.5,DMF; DMSO,0.184956843,1.05,18.71,0.71,13.9
2802,10.1002/cssc.201601683,SLG | FTO | TiO2-c | TiO2-mp | Perovskite | Spiro-TPM | Au,0.1,MA,Pb,I,MAPbI,1.5,DMF; DMSO,0.184729064,1.02,19.58,0.73,14.64
2793,10.1002/cssc.201601683,SLG | FTO | TiO2-c | TiO2-mp | Perovskite | Ph-TPM | Au,0.1,MA,Pb,I,MAPbI,1.5,DMF; DMSO,0.176470588,0.87,12.82,0.42,4.62
2794,10.1002/cssc.201601683,SLG | FTO | TiO2-c | TiO2-mp | Perovskite | DPA-TPM | Au,0.1,MA,Pb,I,MAPbI,1.5,DMF; DMSO,0.174418605,0.92,15.81,0.64,9.33
2795,10.1002/cssc.201601683,SLG | FTO | TiO2-c | TiO2-mp | Perovskite | TPA-TPM | Au,0.1,MA,Pb,I,MAPbI,1.5,DMF; DMSO,0.172413793,1.07,19.19,0.73,15.06
2796,10.1002/cssc.201601683,SLG | FTO | TiO2-c | TiO2-mp | Perovskite | Spiro-MeOTAD | Au,0.1,MA,Pb,I,MAPbI,1.5,DMF; DMSO,0.170454545,1.06,19.49,0.75,15.49
2799,10.1002/cssc.201601683,SLG | FTO | TiO2-c | TiO2-mp | Perovskite | Ph-TPM | Au,0.1,MA,Pb,I,MAPbI,1.5,DMF; DMSO,0.168539326,0.79,8.22,0.45,2.87
22441,10.1002/cssc.201700678,SLG | FTO | SnO2-np | Perovskite | Spiro-MeOTAD | Au,0.09,MA,Pb,I,MAPbI,1.5,DMF; DMSO,4,1.13,22.45,0.74,18.59
22442,10.1002/cssc.201700678,SLG | FTO | SnO2-np | Perovskite | Cz-OMeTAD | Au,0.09,MA,Pb,I,MAPbI,1.5,DMF; DMSO,4,1.14,22.26,0.71,17.81
1877,10.1002/cssc.201700880,SLG | FTO | PEDOT:PSS | Perovskite | PCBM-60 | BCP | Ag,0.09,MA,Pb,I,MAPbI,1.5,DMF; DMSO,5,0.95,19.97,0.78,14
8307,10.1002/smll.201804692,SLG | ITO | PTAA | Perovskite | PCBM-60 | BCP | Au,0.04,MA,Pb,I,MAPbI,1.5,DMF; DMSO,9,1.03,23.11,0.765,18.16
8308,10.1002/smll.201804692,SLG | ITO | PTAA | Perovskite | PCBM-60; Sb-Carbon-nw | BCP | Au,0.04,MA,Pb,I,MAPbI,1.5,DMF; DMSO,9,1.04,23.46,0.787,19.26
24280,10.1016/j.dyepig.2017.08.007,SLG | ITO | Perovskite | PCBM-60 | C60 | BCP | Ag,0.06,MA,Pb,I,MAPbI,1.5,DMF; DMSO,4,0.936,18,0.543,9.11
24279,10.1016/j.dyepig.2017.08.007,SLG | ITO | TTA | Perovskite | PCBM-60 | C60 | BCP | Ag,0.06,MA,Pb,I,MAPbI,1.5,DMF; DMSO,4,1.04,20.6,0.744,16
38694,10.1016/j.electacta.2018.04.055,SLG | ITO | PEDOT:PSS | PEI | Perovskite | PCBM-60 | BCP | Ag,0.09,MA,Pb,I,MAPbI,1.5,DMF; DMSO,4,0.9,20.6,0.75,13.9
38693,10.1016/j.electacta.2018.04.055,PEN | ITO | CuPc | PEI | Perovskite | PCBM-60 | BCP | Ag,0.09,MA,Pb,I,MAPbI,1.5,DMF; DMSO,4,0.96,18.9,0.8,14.5
11255,10.1016/j.electacta.2019.06.050,SLG | FTO | TiO2-c | TiO2-mp | Perovskite | Spiro-MeOTAD | Ag,0.1,MA,Pb,I,MAPbI,1.5,DMF; DMSO,0.428571429,1.03,19.8,0.73,14.9
11256,10.1016/j.electacta.2019.06.050,SLG | FTO | TiO2-c | TiO2-mp | Perovskite | Spiro-MeOTAD | Ag,0.1,MA,Pb,I,MAPbI,1.5,DMF; DMSO,0.428571429,1.13,22.4,0.78,19.7
7899,10.1016/j.jechem.2019.03.023,SLG | FTO | PEDOT:PSS | Perovskite | PCBM-60 | BCP | Ag,0.1,MA,Pb,I,MAPbI,1.5,DMF; DMSO,1.222222222,0.871,19.34,0.73,12.36
7900,10.1016/j.jechem.2019.03.023,SLG | FTO | PEDOT:PSS | Perovskite | PCBM-60 | BCP | Ag,0.1,MA,Pb,I,MAPbI,1.5,DMF; DMSO,1.222222222,0.894,18.93,0.675,11.42
7898,10.1016/j.jechem.2019.03.023,SLG | FTO | PEDOT:PSS | Perovskite | PCBM-60 | BCP | Ag,0.1,MA,Pb,I,MAPbI,1.5,DMF; DMSO,2.333333333,0.897,19.25,0.7,12.13
7897,10.1016/j.jechem.2019.03.023,SLG | FTO | PEDOT:PSS | Perovskite | PCBM-60 | BCP | Ag,0.1,MA,Pb,I,MAPbI,1.5,DMF; DMSO,2.333333333,0.902,19.25,0.75,13.03
7896,10.1016/j.jechem.2019.03.023,SLG | FTO | PEDOT:PSS | Perovskite | PCBM-60 | BCP | Ag,0.1,MA,Pb,I,MAPbI,1.5,DMF; DMSO,5.666666667,0.903,19.25,0.7,12.13
7895,10.1016/j.jechem.2019.03.023,SLG | FTO | PEDOT:PSS | Perovskite | PCBM-60 | BCP | Ag,0.1,MA,Pb,I,MAPbI,1.5,DMF; DMSO,5.666666667,0.908,19.98,0.76,13.83
7901,10.1016/j.jechem.2019.03.023,SLG | FTO | PEDOT:PSS | Perovskite | PCBM-60 | BCP | Ag,0.1,MA,Pb,I,MAPbI,1.5,DMF; DMSO,5.666666667,0.908,19.983,0.723,13.83
7902,10.1016/j.jechem.2019.03.023,SLG | FTO | NiO-c | Perovskite | PCBM-60 | BCP | Ag,0.1,MA,Pb,I,MAPbI,1.5,DMF; DMSO,5.666666667,1.113,20.031,0.688,15.34
35329,10.1016/j.nanoen.2017.09.009,PET | ITO | CzPAF-TPA | Perovskite | PCBM-60 | ZnO-np | Ag,0.11,MA,Pb,I,MAPbI,1.5,DMF; DMSO,1,0.89,16.15,0.724,10.44
35330,10.1016/j.nanoen.2017.09.009,PET | ITO | CzPAF-TPA | Perovskite | PCBM-60 | ZnO-np | Ag,0.11,MA,Pb,I,MAPbI,1.5,DMF; DMSO,1,0.9,18.97,0.728,12.42
35331,10.1016/j.nanoen.2017.09.009,SLG | ITO | PEDOT:PSS | Perovskite | PCBM-60 | ZnO-np | Ag,0.11,MA,Pb,I,MAPbI,1.5,DMF; DMSO,1,1.03,19.82,0.721,14.6
35332,10.1016/j.nanoen.2017.09.009,SLG | ITO | CzPAF-TPA | Perovskite | PCBM-60 | ZnO-np | Ag,0.11,MA,Pb,I,MAPbI,1.5,DMF; DMSO,1,1.05,20,0.746,15.67
38228,10.1016/j.solener.2020.05.041,SLG | FTO | SnO2-np | Perovskite | Spiro-MeOTAD | Au,0.2,FA,Pb,I,FAPbI,1.5,DMF; DMSO,4,0.6,16.6,0.4,4.3
19694,10.1016/j.spmi.2017.09.048,SLG | FTO | NiO-c | Perovskite | PCBM-60 | Ag,0.09,MA,Pb,I,MAPbI,1.5,DMF; DMSO,1.5,0.77,13.97,0.427,4.6
19697,10.1016/j.spmi.2017.09.048,SLG | FTO | NiO-c | Perovskite | PCBM-60 | Ag,0.09,MA,Pb,I,MAPbI,1.5,DMF; DMSO,1.5,0.777,17.46,0.498,6.75
19700,10.1016/j.spmi.2017.09.048,SLG | FTO | NiO-c | Perovskite | PCBM-60 | Ag,0.09,MA,Pb,I,MAPbI,1.5,DMF; DMSO,1.5,0.779,12.35,0.61,5.86
19695,10.1016/j.spmi.2017.09.048,SLG | FTO | NiO-c | Perovskite | PCBM-60 | Ag,0.09,MA,Pb,I,MAPbI,1.5,DMF; DMSO,1.5,0.78,12.61,0.54,5.31
19696,10.1016/j.spmi.2017.09.048,SLG | FTO | NiO-c | Perovskite | PCBM-60 | Ag,0.09,MA,Pb,I,MAPbI,1.5,DMF; DMSO,1.5,0.782,17.07,0.413,5.52
19689,10.1016/j.spmi.2017.09.048,SLG | FTO | NiO-c | Perovskite | PCBM-60 | Ag,0.09,MA,Pb,I,MAPbI,1.5,DMF; DMSO,1.5,0.791,14.71,0.362,4.2
19693,10.1016/j.spmi.2017.09.048,SLG | FTO | NiO-c | Perovskite | PCBM-60 | Ag,0.09,MA,Pb,I,MAPbI,1.5,DMF; DMSO,1.5,0.806,16.8,0.39,5.28
19699,10.1016/j.spmi.2017.09.048,SLG | FTO | NiO-c | Perovskite | PCBM-60 | Ag,0.09,MA,Pb,I,MAPbI,1.5,DMF; DMSO,1.5,0.808,16.73,0.442,5.97
19698,10.1016/j.spmi.2017.09.048,SLG | FTO | NiO-c | Perovskite | PCBM-60 | Ag,0.09,MA,Pb,I,MAPbI,1.5,DMF; DMSO,1.5,0.815,16.21,0.396,5.24
19691,10.1016/j.spmi.2017.09.048,SLG | FTO | NiO-c | Perovskite | PCBM-60 | Ag,0.09,MA,Pb,I,MAPbI,1.5,DMF; DMSO,1.5,0.822,14.98,0.387,4.77
19690,10.1016/j.spmi.2017.09.048,SLG | FTO | NiO-c | Perovskite | PCBM-60 | Ag,0.09,MA,Pb,I,MAPbI,1.5,DMF; DMSO,1.5,0.831,16.06,0.405,5.41
19692,10.1016/j.spmi.2017.09.048,SLG | FTO | NiO-c | Perovskite | PCBM-60 | Ag,0.09,MA,Pb,I,MAPbI,1.5,DMF; DMSO,1.5,0.852,17.16,0.463,6.76
19682,10.1016/j.spmi.2017.09.048,SLG | FTO | NiO-c | Perovskite | PCBM-60 | Ag,0.09,MA,Pb,I,MAPbI,1.5,DMF; DMSO,1.5,0.903,22.08,0.654,13.03
19683,10.1016/j.spmi.2017.09.048,SLG | FTO | NiO-c | Perovskite | PCBM-60 | Ag,0.09,MA,Pb,I,MAPbI,1.5,DMF; DMSO,1.5,0.912,22.18,0.654,13.22
19685,10.1016/j.spmi.2017.09.048,SLG | FTO | NiO-c | Perovskite | PCBM-60 | Ag,0.09,MA,Pb,I,MAPbI,1.5,DMF; DMSO,1.5,0.939,21.98,0.634,13.08
19688,10.1016/j.spmi.2017.09.048,SLG | FTO | NiO-c | Perovskite | PCBM-60 | Ag,0.09,MA,Pb,I,MAPbI,1.5,DMF; DMSO,1.5,0.948,22.14,0.643,13.5
19678,10.1016/j.spmi.2017.09.048,SLG | FTO | NiO-c | Perovskite | PCBM-60 | Ag,0.09,MA,Pb,I,MAPbI,1.5,DMF; DMSO,1.5,0.949,23.37,0.655,14.52
19686,10.1016/j.spmi.2017.09.048,SLG | FTO | NiO-c | Perovskite | PCBM-60 | Ag,0.09,MA,Pb,I,MAPbI,1.5,DMF; DMSO,1.5,0.954,22.42,0.626,13.4
19687,10.1016/j.spmi.2017.09.048,SLG | FTO | NiO-c | Perovskite | PCBM-60 | Ag,0.09,MA,Pb,I,MAPbI,1.5,DMF; DMSO,1.5,0.955,22.17,0.664,14.05
19681,10.1016/j.spmi.2017.09.048,SLG | FTO | NiO-c | Perovskite | PCBM-60 | Ag,0.09,MA,Pb,I,MAPbI,1.5,DMF; DMSO,1.5,0.96,21.97,0.617,13.02
19679,10.1016/j.spmi.2017.09.048,SLG | FTO | NiO-c | Perovskite | PCBM-60 | Ag,0.09,MA,Pb,I,MAPbI,1.5,DMF; DMSO,1.5,0.966,23.12,0.656,14.66
19677,10.1016/j.spmi.2017.09.048,SLG | FTO | NiO-c | Perovskite | PCBM-60 | Ag,0.09,MA,Pb,I,MAPbI,1.5,DMF; DMSO,1.5,0.97,23.04,0.643,14.37
19684,10.1016/j.spmi.2017.09.048,SLG | FTO | NiO-c | Perovskite | PCBM-60 | Ag,0.09,MA,Pb,I,MAPbI,1.5,DMF; DMSO,1.5,0.998,22.81,0.619,14.08
19680,10.1016/j.spmi.2017.09.048,SLG | FTO | NiO-c | Perovskite | PCBM-60 | Ag,0.09,MA,Pb,I,MAPbI,1.5,DMF; DMSO,1.5,1.027,19.86,0.614,12.53
27583,10.1021/acsaem.9b00391,PET | ITO | SnO2-np | KCl | Perovskite | Spiro-MeOTAD | Ag,0.1,MA,Pb,I,MAPbI,1.5,DMF; DMSO,14.08450704,1.04,21.58,0.71,15.94
27582,10.1021/acsaem.9b00391,PET | ITO | SnO2-np | Perovskite | Spiro-MeOTAD | Ag,0.1,MA,Pb,I,MAPbI,1.5,DMF; DMSO,14.08450704,1.05,21.21,0.71,15.87
27585,10.1021/acsaem.9b00391,PET | ITO | SnO2-np | KCl | Perovskite | Spiro-MeOTAD | Ag,0.1,MA,Pb,I,MAPbI,1.5,DMF; DMSO,14.08450704,1.08,21.5,0.76,18.53
27584,10.1021/acsaem.9b00391,PET | ITO | SnO2-np | KCl | Perovskite | Spiro-MeOTAD | Ag,0.1,MA,Pb,I,MAPbI,1.5,DMF; DMSO,14.08450704,1.08,21.7,0.73,17
27586,10.1021/acsaem.9b00391,PET | ITO | SnO2-np | KCl | Perovskite | Spiro-MeOTAD | Ag,0.1,MA,Pb,I,MAPbI,1.5,DMF; DMSO,14.08450704,1.11,21.12,0.65,15.16
2247,10.1021/acsami.8b12675,SLG | ITO | P3CT-Na | Perovskite | NDP-V | Rhodamine 101 | LiF | Ag,0.09,MA,Pb,I,MAPbI,1.5,DMF; DMSO,4,0.794,19.51,0.52,8.11
2246,10.1021/acsami.8b12675,SLG | ITO | P3CT-Na | Perovskite | NDP-V | Rhodamine 101 | LiF | Ag,0.09,MA,Pb,I,MAPbI,1.5,DMF; DMSO,4,0.846,19.91,0.56,9.4
2249,10.1021/acsami.8b12675,SLG | ITO | P3CT-Na | Perovskite | NDP-V | Rhodamine 101 | LiF | Ag,0.09,MA,Pb,I,MAPbI,1.5,DMF; DMSO,4,0.982,20.26,0.69,13.74
2248,10.1021/acsami.8b12675,SLG | ITO | P3CT-Na | Perovskite | NDP-V | Rhodamine 101 | LiF | Ag,0.09,MA,Pb,I,MAPbI,1.5,DMF; DMSO,4,0.987,20.57,0.7,14.12
2251,10.1021/acsami.8b12675,SLG | ITO | P3CT-Na | Perovskite | NDP-V | Rhodamine 101 | LiF | Ag,0.09,MA,Pb,I,MAPbI,1.5,DMF; DMSO,4,1.012,20.78,0.7,14.76
2250,10.1021/acsami.8b12675,SLG | ITO | P3CT-Na | Perovskite | NDP-V | Rhodamine 101 | LiF | Ag,0.09,MA,Pb,I,MAPbI,1.5,DMF; DMSO,4,1.013,20.94,0.73,15.43
2528,10.1021/acsami.8b12675,SLG | ITO | P3CT-Na | Perovskite | PCBM-60 | Rhodamine 101 | LiF | Ag,0.09,MA,Pb,I,MAPbI,1.5,DMF; DMSO,4,1.019,20.58,0.73,15.27
2254,10.1021/acsami.8b12675,SLG | ITO | P3CT-Na | Perovskite | NDP-V | Rhodamine 101 | LiF | Ag,0.09,MA,Pb,I,MAPbI,1.5,DMF; DMSO,4,1.025,21.08,0.68,14.8
2332,10.1021/acsami.8b12675,SLG | ITO | P3CT-Na | Perovskite | NDP-V | C60 | BCP | Ag,0.09,MA,Pb,I,MAPbI,1.5,DMF; DMSO,4,1.026,21.22,0.76,16.63
2252,10.1021/acsami.8b12675,SLG | ITO | P3CT-Na | Perovskite | NDP-V | Rhodamine 101 | LiF | Ag,0.09,MA,Pb,I,MAPbI,1.5,DMF; DMSO,4,1.037,21.36,0.73,16.27
2843,10.1021/acsami.8b12675,SLG | ITO | P3CT-Na | Perovskite | NDP-V | C60 | BCP | Ag,0.09,MA,Pb,I,MAPbI,1.5,DMF; DMSO,4,1.038,21.08,0.75,16.51
2331,10.1021/acsami.8b12675,SLG | ITO | P3CT-Na | Perovskite | NDP-V | C60 | BCP | Ag,0.09,MA,Pb,I,MAPbI,1.5,DMF; DMSO,4,1.038,21.51,0.77,17.09
2255,10.1021/acsami.8b12675,SLG | ITO | P3CT-Na | Perovskite | NDP-V | Rhodamine 101 | LiF | Ag,0.09,MA,Pb,I,MAPbI,1.5,DMF; DMSO,4,1.039,20.81,0.67,14.22
2253,10.1021/acsami.8b12675,SLG | ITO | P3CT-Na | Perovskite | NDP-V | Rhodamine 101 | LiF | Ag,0.09,MA,Pb,I,MAPbI,1.5,DMF; DMSO,4,1.039,21.21,0.72,15.93
2842,10.1021/acsami.8b12675,SLG | ITO | P3CT-Na | Perovskite | NDP-V | C60 | BCP | Ag,0.09,MA,Pb,I,MAPbI,1.5,DMF; DMSO,4,1.046,21.43,0.78,17.38
2839,10.1021/acsami.8b12675,SLG | ITO | P3CT-Na | Perovskite | NDP-V | C60 | BCP | Ag,0.09,MA,Pb,I,MAPbI,1.5,DMF; DMSO,4,1.046,21.72,0.78,17.79
2591,10.1021/acsami.8b12675,SLG | ITO | P3CT-Na | Perovskite | PCBM-60 | C60 | BCP | Ag,0.09,MA,Pb,I,MAPbI,1.5,DMF; DMSO,4,1.046,21.82,0.81,18.44
2841,10.1021/acsami.8b12675,SLG | ITO | P3CT-Na | Perovskite | NDP-V | C60 | BCP | Ag,0.09,MA,Pb,I,MAPbI,1.5,DMF; DMSO,4,1.055,21.97,0.8,18.57
2840,10.1021/acsami.8b12675,SLG | ITO | P3CT-Na | Perovskite | NDP-V | C60 | BCP | Ag,0.09,MA,Pb,I,MAPbI,1.5,DMF; DMSO,4,1.056,22.03,0.81,18.94
2838,10.1021/acsami.8b12675,SLG | ITO | P3CT-Na | Perovskite | NDP-V | C60 | BCP | Ag,0.09,MA,Pb,I,MAPbI,1.5,DMF; DMSO,4,1.057,21.91,0.78,18.1
41192,10.1021/acsomega.7b00940,SLG | FTO | TiO2-c | TiO2-mp | Perovskite | Spiro-MeOTAD | Au,0.09,MA,Pb,I,MAPbI,1.5,DMF; DMSO,9,1,18.19,0.57,10.3
41191,10.1021/acsomega.7b00940,SLG | FTO | TiO2-c | TiO2-mp | Perovskite | Spiro-MeOTAD | Au,0.09,MA,Pb,I,MAPbI,1.5,DMF; DMSO,9,1.02,20.32,0.66,13.7
33012,10.1039/c6ra12126h,SLG | FTO | ZnO-c | ZnO-nw | Perovskite | Spiro-MeOTAD | Ag,0.1,MA,Pb,I,MAPbI,1.5,DMF; DMSO,2.333333333,0.86,19.79,0.589,9.97
33013,10.1039/c6ra12126h,SLG | FTO | ZnO-c | ZnO-nw | TiO2-c | Perovskite | Spiro-MeOTAD | Ag,0.1,MA,Pb,I,MAPbI,1.5,DMF; DMSO,2.333333333,1.02,20.69,0.638,13.49
7067,10.1039/c6ta04503k,SLG | FTO | SnO2-c | C60-SAM | Perovskite | Spiro-MeOTAD | Au,0.08,MA,Pb,I,MAPbI,1.5,DMF; DMSO,9,1.01,20.82,0.72,15.15
7071,10.1039/c6ta04503k,SLG | FTO | SnO2-c | C60-SAM | Perovskite | Spiro-MeOTAD | Au,0.08,MA,Pb,I,MAPbI,1.5,DMF; DMSO,9,1.03,21.66,0.732,16.28
7066,10.1039/c6ta04503k,SLG | FTO | SnO2-c | C60-SAM | Perovskite | Spiro-MeOTAD | Au,0.08,MA,Pb,I,MAPbI,1.5,DMF; DMSO,9,1.05,20.97,0.725,15.96
7076,10.1039/c6ta04503k,PET | ITO | SnO2-c | C60-SAM | Perovskite | Spiro-MeOTAD | Au,0.08,MA,Pb,I,MAPbI,1.5,DMF; DMSO,9,1.07,20.68,0.703,15.57
7068,10.1039/c6ta04503k,SLG | FTO | SnO2-c | C60-SAM | Perovskite | Spiro-MeOTAD | Au,0.08,MA,Pb,I,MAPbI,1.5,DMF; DMSO,9,1.07,21.18,0.739,16.71
7065,10.1039/c6ta04503k,SLG | FTO | SnO2-c | C60-SAM | Perovskite | Spiro-MeOTAD | Au,0.08,MA,Pb,I,MAPbI,1.5,DMF; DMSO,9,1.07,21.32,0.736,16.87
7061,10.1039/c6ta04503k,SLG | FTO | SnO2-c | C60-SAM | Perovskite | Spiro-MeOTAD | Au,0.08,MA,Pb,I,MAPbI,1.5,DMF; DMSO,9,1.08,19.96,0.678,14.61
