Repository: RhythmShah-04/ML_Perovskite

# ML_Perovskite


This is a beginner project for leaning Machine Learning and applying it to Perovskites for predicting them using various ML models

File: DataFinalProject.csv (part 2 of 19)
Ref_ID,Ref_DOI_number,Cell_stack_sequence,Cell_area_measured,Perovskite_composition_a_ions,Perovskite_composition_b_ions,Perovskite_composition_c_ions,Perovskite_composition_short_form,Perovskite_band_gap,Perovskite_deposition_solvents,DMF/DMSO,JV_default_Voc,JV_default_Jsc,JV_default_FF,JV_default_PCE
7070,10.1039/c6ta04503k,SLG | FTO | SnO2-c | C60-SAM | Perovskite | Spiro-MeOTAD | Au,0.08,MA,Pb,I,MAPbI,1.5,DMF; DMSO,9,1.08,21.41,0.767,17.64
7064,10.1039/c6ta04503k,SLG | FTO | SnO2-c | C60-SAM | Perovskite | Spiro-MeOTAD | Au,0.08,MA,Pb,I,MAPbI,1.5,DMF; DMSO,9,1.08,21.43,0.765,17.73
7075,10.1039/c6ta04503k,SLG | FTO | SnO2-c | C60-SAM | Perovskite | Spiro-MeOTAD | Au,0.08,MA,Pb,I,MAPbI,1.5,DMF; DMSO,9,1.09,20.62,0.712,16.01
7062,10.1039/c6ta04503k,SLG | FTO | SnO2-c | C60-SAM | Perovskite | Spiro-MeOTAD | Au,0.08,MA,Pb,I,MAPbI,1.5,DMF; DMSO,9,1.09,20.62,0.728,16.3
7074,10.1039/c6ta04503k,SLG | FTO | SnO2-c | C60-SAM | Perovskite | Spiro-MeOTAD | Au,0.08,MA,Pb,I,MAPbI,1.5,DMF; DMSO,9,1.09,20.63,0.731,16.44
7073,10.1039/c6ta04503k,SLG | FTO | SnO2-c | C60-SAM | Perovskite | Spiro-MeOTAD | Au,0.08,MA,Pb,I,MAPbI,1.5,DMF; DMSO,9,1.09,20.63,0.736,16.56
7072,10.1039/c6ta04503k,SLG | FTO | SnO2-c | C60-SAM | Perovskite | Spiro-MeOTAD | Au,0.08,MA,Pb,I,MAPbI,1.5,DMF; DMSO,9,1.09,20.65,0.732,16.5
7063,10.1039/c6ta04503k,SLG | FTO | SnO2-c | C60-SAM | Perovskite | Spiro-MeOTAD | Au,0.08,MA,Pb,I,MAPbI,1.5,DMF; DMSO,9,1.09,21.3,0.75,17.43
7069,10.1039/c6ta04503k,SLG | FTO | SnO2-c | C60-SAM | Perovskite | Spiro-MeOTAD | Au,0.08,MA,Pb,I,MAPbI,1.5,DMF; DMSO,9,1.11,21.08,0.776,18.21
24114,10.1039/c6ta04616a,SLG | FTO | TiO2-c | TiO2-mp | Perovskite | Spiro-MeOTAD | Au,0.014,MA,Pb,I,MAPbI,1.5,DMF; DMSO,9,0.91,20.8,0.565,10.7
24115,10.1039/c6ta04616a,SLG | FTO | TiO2-c | TiO2-mp | Perovskite | Graphene | Spiro-MeOTAD | Au,0.014,MA,Pb,I,MAPbI,1.5,DMF; DMSO,9,0.94,23.6,0.658,14.6
38813,10.1039/C7CC01573A,SLG | FTO | TiO2-c | Perovskite | Spiro-MeOTAD | Ag,0.09,MA,Pb,I,MAPbI,1.5,DMF; DMSO,8.22,1.05,22.62,0.6,12.65
27454,10.1039/c7nr05695h,SLG | ITO | In2O3 | Perovskite | PTAA | Au,0.12,MA,Pb,I,MAPbI,1.5,DMF; DMSO,9,0.932,17.37,0.483,7.82
27457,10.1039/c7nr05695h,SLG | ITO | In2O3 | Perovskite | PTAA | Au,0.12,MA,Pb,I,MAPbI,1.5,DMF; DMSO,9,0.957,18.64,0.583,10.39
27456,10.1039/c7nr05695h,SLG | ITO | In2O3 | Perovskite | PTAA | Au,0.12,MA,Pb,I,MAPbI,1.5,DMF; DMSO,9,0.983,21.59,0.609,12.92
27455,10.1039/c7nr05695h,SLG | ITO | In2O3 | Perovskite | PTAA | Au,0.12,MA,Pb,I,MAPbI,1.5,DMF; DMSO,9,1.032,22.48,0.631,14.63
27567,10.1039/c8ta08287a,SLG | WO3 | Ag | SnO2-np | Perovskite | Spiro-MeOTAD | MoO3 | Ag,0.1,MA,Pb,I,MAPbI,1.5,DMF; DMSO,8.533333333,1.045,18.3,0.693,13.2
27566,10.1039/c8ta08287a,SLG | WO3 | Ag | SnO2-np | Perovskite | Spiro-MeOTAD | MoO3 | Ag,0.1,MA,Pb,I,MAPbI,1.5,DMF; DMSO,8.533333333,1.045,18.6,0.72,14
24087,10.1039/c9tc02457c,SLG | ITO | NiO-np | Perovskite | PCBM-60 | BCP | Ag,0.04,MA,Pb,I,MAPbI,1.5,DMF; DMSO,9,1.01,19.11,0.722,14
24089,10.1039/c9tc02457c,SLG | ITO | NiO-np | Perovskite | PCBM-60 | BCP | Ag,0.04,MA,Pb,I,MAPbI,1.5,DMF; DMSO,9,1.02,19.81,0.761,15.51
24091,10.1039/c9tc02457c,SLG | ITO | NiO-np | Perovskite | PCBM-60 | BCP | Ag,0.04,MA,Pb,I,MAPbI,1.5,DMF; DMSO,9,1.02,19.81,0.762,15.51
24090,10.1039/c9tc02457c,SLG | ITO | NiO-np | Perovskite | PCBM-60 | BCP | Ag,0.04,MA,Pb,I,MAPbI,1.5,DMF; DMSO,9,1.03,20.59,0.742,15.91
24094,10.1039/c9tc02457c,SLG | ITO | NiO-np | Perovskite | PCBM-60 | BCP | Ag,0.04,MA,Pb,I,MAPbI,1.5,DMF; DMSO,9,1.03,20.59,0.742,15.91
24092,10.1039/c9tc02457c,SLG | ITO | NiO-np | Perovskite | PCBM-60 | BCP | Ag,0.04,MA,Pb,I,MAPbI,1.5,DMF; DMSO,9,1.04,20.14,0.775,16.36
24093,10.1039/c9tc02457c,SLG | ITO | NiO-np | Perovskite | PCBM-60 | BCP | Ag,0.04,MA,Pb,I,MAPbI,1.5,DMF; DMSO,9,1.04,20.25,0.761,16.09
24088,10.1039/c9tc02457c,SLG | ITO | NiO-np | Perovskite | PCBM-60 | BCP | Ag,0.04,MA,Pb,I,MAPbI,1.5,DMF; DMSO,9,1.05,20.67,0.79,16.99
26074,10.1039/c9tc03941d,PET | ITO | TPA-BP-OXD | Perovskite | PCBM-60 | ZnO-np | Ag,0.11,MA,Pb,I,MAPbI,1.5,DMF; DMSO,9,1.02,18.68,0.662,12.7
26075,10.1039/c9tc03941d,PET | ITO | PEDOT:PSS | Perovskite | PCBM-60 | ZnO-np | Ag,0.11,MA,Pb,I,MAPbI,1.5,DMF; DMSO,9,1.03,18.58,0.538,10.35
26072,10.1039/c9tc03941d,SLG | ITO | TPA-BP-OXD | Perovskite | PCBM-60 | ZnO-np | Ag,0.11,MA,Pb,I,MAPbI,1.5,DMF; DMSO,9,1.03,21.23,0.706,15.46
26073,10.1039/c9tc03941d,SLG | ITO | PEDOT:PSS | Perovskite | PCBM-60 | ZnO-np | Ag,0.11,MA,Pb,I,MAPbI,1.5,DMF; DMSO,9,1.04,19.69,0.682,14.04
8059,10.1063/1.4989560,SLG | ITO | Perovskite | Spiro-MeOTAD | Ag,0.12,MA,Pb,I,MAPbI,1.5,DMF; DMSO,6,0.892,16.73,0.602,8.98
8060,10.1063/1.4989560,SLG | FTO | Perovskite | Spiro-MeOTAD | Ag,0.12,MA,Pb,I,MAPbI,1.5,DMF; DMSO,6,0.937,20,0.59,11.06
8063,10.1063/1.4989560,SLG | FTO | Perovskite | Spiro-MeOTAD | Ag,0.12,MA,Pb,I,MAPbI,1.5,DMF; DMSO,6,0.944,20.46,0.572,10.05
8062,10.1063/1.4989560,SLG | FTO | Perovskite | Spiro-MeOTAD | Ag,0.12,MA,Pb,I,MAPbI,1.5,DMF; DMSO,6,0.95,20.64,0.601,11.77
8061,10.1063/1.4989560,SLG | FTO | Perovskite | Spiro-MeOTAD | Ag,0.12,MA,Pb,I,MAPbI,1.5,DMF; DMSO,6,0.97,20.82,0.66,13.39
23984,10.1126/science.aao5561,SLG | ITO | C60-SAM | Perovskite | PDCBT | Au,0.1,MA,Pb,I,MAPbI,1.5,DMF; DMSO,4,0.95,20.3,0.37,7.2
23985,10.1126/science.aao5561,SLG | ITO | C60-SAM | Perovskite | PDCBT | MoOx | Au,0.1,MA,Pb,I,MAPbI,1.5,DMF; DMSO,4,1,20.8,0.6,12.5
23986,10.1126/science.aao5561,SLG | ITO | C60-SAM | Perovskite | PDCBT | WOx | Au,0.1,MA,Pb,I,MAPbI,1.5,DMF; DMSO,4,1.05,21.3,0.6,13.3
23987,10.1126/science.aao5561,SLG | ITO | C60-SAM | Perovskite | PDCBT | WOx | Au,0.1,MA,Pb,I,MAPbI,1.5,DMF; DMSO,4,1.06,21.4,0.75,16.8
40968,10.3390/nano9020286,SLG | FTO | CIGS | Perovskite | PCBM-60 | Zr(Acac) | Ag,0.1,MA,Pb,I,MAPbI,1.5,DMF; DMSO,2,1.04,21.11,0.669,14.75
38715,10.1007/s00339-019-2866-4,SLG | ITO | PTAA | Perovskite | C60 | Ag,0.11,FA,Pb,I,FAPbI,1.51,DMF; DMSO,4,0.65,5.4,0.31,1.04
38716,10.1007/s00339-019-2866-4,SLG | ITO | PTAA | Perovskite | C60 | Ag,0.11,FA,Pb,I,FAPbI,1.51,DMF; DMSO,4,0.67,5.31,0.33,1.18
38723,10.1007/s00339-019-2866-4,SLG | ITO | PTAA | Perovskite | C60 | Ag,0.11,FA,Pb,I,FAPbI,1.51,DMF; DMSO,4,0.89,18.71,0.44,7.32
38713,10.1007/s00339-019-2866-4,SLG | ITO | PTAA | Perovskite | C60 | Ag,0.11,FA,Pb,I,FAPbI,1.51,DMF; DMSO,4,0.89,20.11,0.52,9.31
38714,10.1007/s00339-019-2866-4,SLG | ITO | PTAA | Perovskite | C60 | Ag,0.11,FA,Pb,I,FAPbI,1.51,DMF; DMSO,4,0.91,20.78,0.56,10.6
38724,10.1007/s00339-019-2866-4,SLG | ITO | PTAA | Perovskite | C60 | Ag,0.11,FA,Pb,I,FAPbI,1.51,DMF; DMSO,4,0.92,19.25,0.46,8.09
38709,10.1007/s00339-019-2866-4,SLG | ITO | PTAA | Perovskite | C60 | Ag,0.11,FA,Pb,I,FAPbI,1.51,DMF; DMSO,4,0.94,20.89,0.52,10.21
38711,10.1007/s00339-019-2866-4,SLG | ITO | PTAA | Perovskite | C60 | Ag,0.11,FA,Pb,I,FAPbI,1.51,DMF; DMSO,4,0.94,20.93,0.52,10.23
38712,10.1007/s00339-019-2866-4,SLG | ITO | PTAA | Perovskite | C60 | Ag,0.11,FA,Pb,I,FAPbI,1.51,DMF; DMSO,4,0.95,21.49,0.54,11.12
38710,10.1007/s00339-019-2866-4,SLG | ITO | PTAA | Perovskite | C60 | Ag,0.11,FA,Pb,I,FAPbI,1.51,DMF; DMSO,4,0.95,21.52,0.53,10.92
38721,10.1007/s00339-019-2866-4,SLG | ITO | PTAA | Perovskite | C60 | Ag,0.11,FA,Pb,I,FAPbI,1.51,DMF; DMSO,4,1.05,20.15,0.64,13.54
38722,10.1007/s00339-019-2866-4,SLG | ITO | PTAA | Perovskite | C60 | Ag,0.11,FA,Pb,I,FAPbI,1.51,DMF; DMSO,4,1.06,21,0.67,14.99
38717,10.1007/s00339-019-2866-4,SLG | ITO | PTAA | Perovskite | C60 | Ag,0.11,FA,Pb,I,FAPbI,1.51,DMF; DMSO,4,1.08,19.62,0.6,12.71
38719,10.1007/s00339-019-2866-4,SLG | ITO | PTAA | Perovskite | C60 | Ag,0.11,FA,Pb,I,FAPbI,1.51,DMF; DMSO,4,1.09,19.21,0.64,13.4
38718,10.1007/s00339-019-2866-4,SLG | ITO | PTAA | Perovskite | C60 | Ag,0.11,FA,Pb,I,FAPbI,1.51,DMF; DMSO,4,1.09,20.1,0.62,13.5
38720,10.1007/s00339-019-2866-4,SLG | ITO | PTAA | Perovskite | C60 | Ag,0.11,FA,Pb,I,FAPbI,1.51,DMF; DMSO,4,1.1,19.85,0.66,14.51
18244,10.1039/C6EE00030D,SLG | FTO | TiO2-c | TiO2-mp | Perovskite | Spiro-MeOTAD | Au,0.16,FA,Pb,I,FAPbI,1.517,DMF; DMSO,4,0.987,13.458,0.358,4.76
19173,10.1002/adma.201603747,SLG | FTO | SnO2-c | C60 | Perovskite | Spiro-MeOTAD | Ag,0.092,FA,Pb,I,FAPbI,1.52,DMF; DMSO,9,0.98,22.5,0.76,16.2
27775,10.1021/acs.accounts.5b00440,SLG | FTO | TiO2-c | Perovskite | Spiro-MeOTAD | Ag,0.125,FA,Pb,I,FAPbI,1.52,DMF; DMSO,9,0.896,20.4,0.545,9.96
17555,10.1039/C6TA11181E,SLG | ITO | PEDOT:PSS | Perovskite | PCBM-60 | Ag,0.12,FA,Pb,I,FAPbI,1.52,DMF; DMSO,0.25,0.856,18.1,0.494,7.65
17554,10.1039/C6TA11181E,SLG | ITO | PEDOT:PSS | Perovskite | PCBM-60 | Ag,0.12,FA,Pb,I,FAPbI,1.52,DMF; DMSO,0.25,0.866,15.56,0.459,6.19
41682,10.1002/aenm.201701038,SLG | FTO | NiO-c | Perovskite | PCBM-60 | PN4N | Ag,0.1,MA,Pb,I,MAPbI,1.53,DMF; DMSO,0.285714286,1.1,22.5,0.76,18.7
26459,10.1016/j.nanoen.2019.104246,SLG | FTO | TiO2-c | TiO2-mp | Perovskite | Spiro-MeOTAD | Au,0.1757,MA,Pb,I,MAPbI,1.53,DMF; DMSO,0.25,0.91,16.54,0.54,8.13
27776,10.1021/acs.accounts.5b00440,SLG | FTO | TiO2-c | Perovskite | Spiro-MeOTAD | Ag,0.125,FA,Pb,I,FAPbI,1.53,DMF; DMSO,9,0.903,21.5,0.659,12.79
32857,10.1021/acs.jpclett.8b03352,SLG | FTO | TiO2-c | Perovskite | Spiro-MeOTAD | Ag,0.1,MA,Pb,I,MAPbI,1.53,DMF; DMSO,2.333333333,1.04,22.3,0.684,15.9
22374,10.1039/c7tc05238c,SLG | FTO | TiO2-c | TiO2-mp | Perovskite | DPA-ANT-DPA | Ag,0.1,MA,Pb,I,MAPbI,1.53,DMF; DMSO,1.5,0.97,15,0.69,11.5
22373,10.1039/c7tc05238c,SLG | FTO | TiO2-c | TiO2-mp | Perovskite | DPA-ANT-DPA | Ag,0.1,MA,Pb,I,MAPbI,1.53,DMF; DMSO,1.5,0.98,15.8,0.69,11.5
32784,10.1002/adfm.201806427,SLG | FTO | PTO | Perovskite | Spiro-MeOTAD | Au,0.09,MA,Pb,I,MAPbI,1.54,DMF; DMSO,9,0.433,17.717,0.252,1.94
32783,10.1002/adfm.201806427,SLG | FTO | PTO | Perovskite | Spiro-MeOTAD | Au,0.09,MA,Pb,I,MAPbI,1.54,DMF; DMSO,9,0.644,5.441,0.699,2.45
32781,10.1002/adfm.201806427,SLG | FTO | PTO | Perovskite | Spiro-MeOTAD | Au,0.09,MA,Pb,I,MAPbI,1.54,DMF; DMSO,9,0.648,9.78,0.537,3.4
32782,10.1002/adfm.201806427,SLG | FTO | PTO | Perovskite | Spiro-MeOTAD | Au,0.09,MA,Pb,I,MAPbI,1.54,DMF; DMSO,9,0.662,8.954,0.595,3.53
32779,10.1002/adfm.201806427,SLG | FTO | PTO | Perovskite | Spiro-MeOTAD | Au,0.09,MA,Pb,I,MAPbI,1.54,DMF; DMSO,9,0.747,16.152,0.532,6.42
32778,10.1002/adfm.201806427,SLG | FTO | PTO | Perovskite | Spiro-MeOTAD | Au,0.09,MA,Pb,I,MAPbI,1.54,DMF; DMSO,9,0.747,18.116,0.502,6.78
32780,10.1002/adfm.201806427,SLG | FTO | PTO | Perovskite | Spiro-MeOTAD | Au,0.09,MA,Pb,I,MAPbI,1.54,DMF; DMSO,9,0.749,12.39,0.6,5.57
32788,10.1002/adfm.201806427,SLG | FTO | PTO | Perovskite | Spiro-MeOTAD | Au,0.09,MA,Pb,I,MAPbI,1.54,DMF; DMSO,9,0.762,17.33,0.378,5
32777,10.1002/adfm.201806427,SLG | FTO | PTO | Perovskite | Spiro-MeOTAD | Au,0.09,MA,Pb,I,MAPbI,1.54,DMF; DMSO,9,0.766,18.017,0.522,7.2
32787,10.1002/adfm.201806427,SLG | FTO | PTO | Perovskite | Spiro-MeOTAD | Au,0.09,MA,Pb,I,MAPbI,1.54,DMF; DMSO,9,0.834,18.077,0.426,6.43
32786,10.1002/adfm.201806427,SLG | FTO | PTO | Perovskite | Spiro-MeOTAD | Au,0.09,MA,Pb,I,MAPbI,1.54,DMF; DMSO,9,0.912,21.391,0.545,9.5
32785,10.1002/adfm.201806427,SLG | FTO | PTO | Perovskite | Spiro-MeOTAD | Au,0.09,MA,Pb,I,MAPbI,1.54,DMF; DMSO,9,0.915,19.805,0.498,9.01
40976,10.1002/aenm.201801637,SLG | FTO | TiO2-c | Perovskite | Spiro-MeOTAD | Au,0.1,MA,Pb,I,MAPbI,1.55,DMF; DMSO,7,1.12,22.82,0.776,20.63
40977,10.1002/aenm.201801637,SLG | FTO | TiO2-c | Perovskite | Spiro-MeOTAD | Au,0.1,MA,Pb,I,MAPbI,1.55,DMF; DMSO,7,1.12,22.82,0.776,20.63
40978,10.1002/aenm.201801637,SLG | FTO | TiO2-c | Perovskite | Spiro-MeOTAD | Au,0.1,MA,Pb,I,MAPbI,1.55,DMF; DMSO,7,1.12,22.82,0.776,20.63
40979,10.1002/aenm.201801637,SLG | FTO | TiO2-c | Perovskite | Spiro-MeOTAD | Au,0.1,MA,Pb,I,MAPbI,1.55,DMF; DMSO,7,1.12,22.82,0.776,20.63
40980,10.1002/aenm.201801637,SLG | FTO | TiO2-c | Perovskite | Spiro-MeOTAD | Au,0.1,MA,Pb,I,MAPbI,1.55,DMF; DMSO,7,1.12,22.82,0.776,20.63
40981,10.1002/aenm.201801637,SLG | FTO | TiO2-c | Perovskite | Spiro-MeOTAD | Au,0.1,MA,Pb,I,MAPbI,1.55,DMF; DMSO,7,1.12,22.82,0.776,20.63
40982,10.1002/aenm.201801637,SLG | FTO | TiO2-c | Perovskite | Spiro-MeOTAD | Au,0.1,MA,Pb,I,MAPbI,1.55,DMF; DMSO,7,1.12,22.82,0.776,20.63
40983,10.1002/aenm.201801637,SLG | FTO | TiO2-c | Perovskite | Spiro-MeOTAD | Au,0.1,MA,Pb,I,MAPbI,1.55,DMF; DMSO,7,1.12,22.82,0.776,20.63
40984,10.1002/aenm.201801637,SLG | FTO | TiO2-c | Perovskite | Spiro-MeOTAD | Au,0.1,MA,Pb,I,MAPbI,1.55,DMF; DMSO,7,1.12,22.82,0.776,20.63
35684,10.1016/j.cej.2019.04.099,SLG | FTO | TiO2-c | TiO2-mp | Perovskite | Carbon,0.04,MA,Pb,I,MAPbI,1.55,DMF; DMSO,4,0.931,19.02,0.587,10.39
35683,10.1016/j.cej.2019.04.099,SLG | FTO | TiO2-c | TiO2-mp | Perovskite | Carbon,0.04,MA,Pb,I,MAPbI,1.55,DMF; DMSO,4,0.934,18.34,0.588,12.87
35687,10.1016/j.cej.2019.04.099,SLG | FTO | TiO2-c | TiO2-mp | Perovskite | Carbon,0.04,MA,Pb,I,MAPbI,1.55,DMF; DMSO,4,0.944,20.07,0.59,9.89
35685,10.1016/j.cej.2019.04.099,SLG | FTO | TiO2-c | TiO2-mp | Perovskite | Carbon,0.04,MA,Pb,I,MAPbI,1.55,DMF; DMSO,4,0.953,20.53,0.6,11.75
35686,10.1016/j.cej.2019.04.099,SLG | FTO | TiO2-c | TiO2-mp | Perovskite | Carbon,0.04,MA,Pb,I,MAPbI,1.55,DMF; DMSO,4,0.975,21.49,0.621,13.01
40272,10.1016/j.jallcom.2018.09.210,SLG | FTO | CeO2-c | Perovskite | CuSCN | Au,0.25,MA,Pb,I,MAPbI,1.55,DMF; DMSO,0.25,0.63,4.2,0.43,1.15
40271,10.1016/j.jallcom.2018.09.210,SLG | FTO | TiO2-c | Perovskite | CuSCN | Au,0.25,MA,Pb,I,MAPbI,1.55,DMF; DMSO,0.25,0.74,17.72,0.69,8.07
40270,10.1016/j.jallcom.2018.09.210,SLG | FTO | CeO2-c | TiO2-c | Perovskite | CuSCN | Au,0.25,MA,Pb,I,MAPbI,1.55,DMF; DMSO,0.25,0.87,19,0.63,10.51
32356,10.1016/j.jcis.2018.12.001,SLG | ITO | ZnO-np | ZnO-nanospheres | Perovskite | Spiro-MeOTAD | Ag,0.1,MA,Pb,I,MAPbI,1.55,DMF; DMSO,4,0.895,19.5,0.69,13.18
32354,10.1016/j.jcis.2018.12.001,SLG | ITO | ZnO-np | Perovskite | Spiro-MeOTAD | Ag,0.1,MA,Pb,I,MAPbI,1.55,DMF; DMSO,4,0.945,17,0.69,11.08
32355,10.1016/j.jcis.2018.12.001,SLG | ITO | ZnO-nanospheres | Perovskite | Spiro-MeOTAD | Ag,0.1,MA,Pb,I,MAPbI,1.55,DMF; DMSO,4,0.945,18,0.69,11.73
32357,10.1016/j.jcis.2018.12.001,SLG | ITO | ZnO-np | ZnO-nanospheres | PEI | Perovskite | Spiro-MeOTAD | Ag,0.1,MA,Pb,I,MAPbI,1.55,DMF; DMSO,4,0.983,20,0.72,14.15
32358,10.1016/j.jcis.2018.12.001,SLG | ITO | ZnO-np | ZnO-nanospheres | Perovskite | Spiro-MeOTAD | Ag,0.1,MA,Pb,I,MAPbI,1.55,DMF; DMSO,4,0.992,21,0.73,15.2
32359,10.1016/j.jcis.2018.12.001,SLG | ITO | ZnO-np | ZnO-nanospheres | PEI | Perovskite | Spiro-MeOTAD | Ag,0.1,MA,Pb,I,MAPbI,1.55,DMF; DMSO,4,0.998,22,0.75,16.46
21648,10.1016/j.mtener.2017.09.006,SLG | FTO | NiO-c | Perovskite | PCBM-60 | Ag,0.1,MA,Pb,I,MAPbI,1.55,DMF; DMSO,1.5,1.05,11.7,0.751,9.23
22696,10.1016/j.nanoen.2018.01.017,SLG | ITO | NiO-c | Perovskite | PCBM-60 | Bphen | Al,0.12,MA,Pb,I,MAPbI,1.55,DMF; DMSO,10,1.06,16.5,0.69,14.1
22698,10.1016/j.nanoen.2018.01.017,SLG | ITO | NiO-c | Mercaptoethylamine chlorate | Perovskite | PCBM-60 | Bphen | Al,0.12,MA,Pb,I,MAPbI,1.55,DMF; DMSO,10,1.07,22.3,0.64,15.3
22700,10.1016/j.nanoen.2018.01.017,SLG | ITO | NiO-c | Cysteine | Perovskite | PCBM-60 | Bphen | Al,0.12,MA,Pb,I,MAPbI,1.55,DMF; DMSO,10,1.11,23.6,0.7,17.9
29053,10.1016/j.nanoen.2018.07.063,SLG | FTO | NiO-c | Perovskite | PCBM-60 | Ag,0.1,MA,Pb,I,MAPbI,1.55,DMF; DMSO,0.285714286,1.06,22.19,0.739,17.38
29054,10.1016/j.nanoen.2018.07.063,SLG | FTO | NiO-c | Perovskite | PCBM-60 | PPDIN6 | Ag,0.1,MA,Pb,I,MAPbI,1.55,DMF; DMSO,0.285714286,1.08,22.68,0.834,20.3
27850,10.1021/acs.jpcc.6b05298,SLG | FTO | TiO2-c | TiO2-mp | Perovskite | Spiro-MeOTAD | Au,0.09,MA,Pb,I,MAPbI,1.55,DMF; DMSO,9,1.04,19.51,0.643,13
27851,10.1021/acs.jpcc.6b05298,SLG | FTO | TiO2-c | Perovskite | Spiro-MeOTAD | Au,0.09,MA,Pb,I,MAPbI,1.55,DMF; DMSO,9,1.08,16.69,0.645,11.6
29098,10.1021/acsami.8b05956,SLG | ITO | PEDOT:PSS | PFN | Perovskite | PCBM-60 | Zr(acac)4 | Al,0.01,MA,Pb,I,MAPbI,1.55,DMF; DMSO,9,0.84,16.42,0.72,10.5
29097,10.1021/acsami.8b05956,SLG | ITO | pBDT-BODIPY | PFN | Perovskite | PCBM-60 | Zr(acac)4 | Al,0.01,MA,Pb,I,MAPbI,1.55,DMF; DMSO,9,1.05,18.61,0.76,15
25831,10.1021/acsami.8b06619,SLG | FTO | TiO2-c | TiO2-mp | Perovskite | Spiro-MeOTAD | Au,0.1,MA,Pb,I,MAPbI,1.55,DMF; DMSO,4,1.08,22.72,0.723,17.8
20426,10.1021/acsami.9b06873,SLG | FTO | SnO2-np | Perovskite | Spiro-MeOTAD | Ag,0.09,MA,Pb,I,MAPbI,1.55,DMF; DMSO,1.123595506,1.05,22.01,0.675,14.82
20427,10.1021/acsami.9b06873,SLG | FTO | SnO2-np | Perovskite | Spiro-MeOTAD | Ag,0.09,MA,Pb,I,MAPbI,1.55,DMF; DMSO,1.123595506,1.05,22.2,0.74,17.52
20428,10.1021/acsami.9b06873,SLG | FTO | SnO2-np | Perovskite | Spiro-MeOTAD | Ag,0.09,MA,Pb,I,MAPbI,1.55,DMF; DMSO,1.123595506,1.06,22.84,0.754,18.26
20424,10.1021/acsami.9b06873,SLG | FTO | SnO2-np | Perovskite | Spiro-MeOTAD | Ag,0.09,MA,Pb,I,MAPbI,1.55,DMF; DMSO,1.123595506,1.07,22.31,0.757,18.08
20430,10.1021/acsami.9b06873,SLG | FTO | SnO2-np | Perovskite | Spiro-MeOTAD | Ag,0.09,MA,Pb,I,MAPbI,1.55,DMF; DMSO,1.123595506,1.09,22.29,0.77,18.71
20429,10.1021/acsami.9b06873,SLG | FTO | SnO2-np | Perovskite | Spiro-MeOTAD | Ag,0.09,MA,Pb,I,MAPbI,1.55,DMF; DMSO,1.123595506,1.1,22.88,0.776,19.52
20425,10.1021/acsami.9b06873,SLG | FTO | SnO2-np | Perovskite | Spiro-MeOTAD | Ag,0.09,MA,Pb,I,MAPbI,1.55,DMF; DMSO,1.123595506,1.14,22.97,0.779,20.41
23592,10.1039/c5ta05470b,SLG | FTO | TiO2-c | Al2O3-mp | Perovskite | Spiro-MeOTAD | Ag,0.1,MA,Pb,I,MAPbI,1.55,DMF; DMSO,2.333333333,0.84,16,0.41,5.6
23587,10.1039/c5ta05470b,SLG | FTO | TiO2-c | TiO2-mp | Perovskite | Spiro-MeOTAD | Ag,0.2,MA,Pb,I,MAPbI,1.55,DMF; DMSO,2.333333333,0.68,13.7,0.39,3.6
29088,10.1039/c6nr03021a,SLG | FTO | TiO2-c | TiO2-mp | Perovskite | Spiro-MeOTAD | Ag,0.07,MA,Pb,I,MAPbI,1.55,DMF; DMSO,2.333333333,1.08,19.8,0.659,13.9
29089,10.1039/c6nr03021a,SLG | FTO | TiO2-c | TiO2-mp | Perovskite | Spiro-MeOTAD | Ag,0.07,MA,Pb,I,MAPbI,1.55,DMF; DMSO,2.333333333,1.1,21.7,0.706,16.8
17546,10.1039/C6TC05325D,SLG | ITO | PEDOT:PSS | Perovskite | PCBM-60 | Al,0.16,MA,Pb,I,MAPbI,1.55,DMF; DMSO,10,0.91,16.71,0.52,7.93
29052,10.1039/c7nr03265j,SLG | ITO | PEDOT:PSS | Perovskite | PCBM-60 | Ag,0.1143,MA,Pb,I,MAPbI,1.55,DMF; DMSO,2.333333333,0.91,20.3,0.783,14
29180,10.1039/c8qi01020j,SLG | FTO | TiO2-c | TiO2-mp | Perovskite | Spiro-MeOTAD | Ag,0.12,MA,Pb,I,MAPbI,1.55,DMF; DMSO,9,1.055,24.16,0.701,17.88
29176,10.1039/c8qi01020j,SLG | FTO | TiO2-c | TiO2-mp | Perovskite | Spiro-MeOTAD | Ag,0.12,MA,Pb,I,MAPbI,1.55,DMF; DMSO,9,1.075,24.16,0.743,19.3
29177,10.1039/c8qi01020j,SLG | FTO | TiO2-c | TiO2-mp | Perovskite | Spiro-MeOTAD | Ag,0.12,MA,Pb,I,MAPbI,1.55,DMF; DMSO,9,1.085,24.03,0.719,18.75
29179,10.1039/c8qi01020j,SLG | FTO | TiO2-c | TiO2-mp | Perovskite | Spiro-MeOTAD | Ag,0.12,MA,Pb,I,MAPbI,1.55,DMF; DMSO,9,1.085,24.11,0.717,18.76
29178,10.1039/c8qi01020j,SLG | FTO | TiO2-c | TiO2-mp | Perovskite | Spiro-MeOTAD | Ag,0.12,MA,Pb,I,MAPbI,1.55,DMF; DMSO,9,1.09,24.33,0.74,19.2
7826,10.1039/c8ta00948a,SLG | FTO | TiO2-c | TiO2-mp | Perovskite | Spiro-MeOTAD | Au,1,MA,Pb,I,MAPbI,1.55,DMF; DMSO,2.333333333,1.04,20.03,0.608,12.66
7828,10.1039/c8ta00948a,SLG | FTO | TiO2-c | TiO2-mp | Perovskite | Spiro-MeOTAD | Au,1,MA,Pb,I,MAPbI,1.55,DMF; DMSO,2.333333333,1.05,20.89,0.653,14.45
7827,10.1039/c8ta00948a,SLG | FTO | TiO2-c | TiO2-mp | Perovskite | Spiro-MeOTAD | Au,1,MA,Pb,I,MAPbI,1.55,DMF; DMSO,2.333333333,1.06,20.37,0.671,14.48
7825,10.1039/c8ta00948a,SLG | FTO | TiO2-c | TiO2-mp | Perovskite | Spiro-MeOTAD | Au,1,MA,Pb,I,MAPbI,1.55,DMF; DMSO,2.333333333,1.08,20.86,0.631,14.22
7824,10.1039/c8ta00948a,SLG | FTO | TiO2-c | TiO2-mp | Perovskite | Spiro-MeOTAD | Au,1,MA,Pb,I,MAPbI,1.55,DMF; DMSO,2.333333333,1.08,20.89,0.668,14.68
40822,10.1063/1.5010261,SLG | ITO | PEDOT:PSS | Perovskite | PCBM-70 | ZnO-np | Al,0.09,MA,Pb,I,MAPbI,1.55,DMF; DMSO,99,0.95,17.2,0.73,11.5
41340,10.1080/14686996.2019.1599695,SLG | ITO | ZnO-c | PCBM-60 | Perovskite | Spiro-MeOTAD | MoO3 | Ag,0.12,MA,Pb,I,MAPbI,1.55,DMF; DMSO,2.333333333,0.97,11.67,0.464,5.25
41341,10.1080/14686996.2019.1599695,SLG | ITO | ZnO-c | PCBM-60 | Perovskite | Spiro-MeOTAD | MoO3 | Ag,0.12,MA,Pb,I,MAPbI,1.55,DMF; DMSO,2.333333333,0.97,11.82,0.284,3.26
41343,10.1080/14686996.2019.1599695,SLG | ITO | ZnO-c | PCBM-60 | Perovskite | Spiro-MeOTAD | MoO3 | Ag,0.12,MA,Pb,I,MAPbI,1.55,DMF; DMSO,2.333333333,1.01,12.43,0.53,6.66
41342,10.1080/14686996.2019.1599695,SLG | ITO | ZnO-c | PCBM-60 | Perovskite | Spiro-MeOTAD | MoO3 | Ag,0.12,MA,Pb,I,MAPbI,1.55,DMF; DMSO,2.333333333,1.01,13,0.405,5.31
41344,10.1080/14686996.2019.1599695,SLG | ITO | ZnO-c | PCBM-60 | Perovskite | Spiro-MeOTAD | MoO3 | Ag,0.12,MA,Pb,I,MAPbI,1.55,DMF; DMSO,2.333333333,1.03,11.41,0.565,6.66
41345,10.1080/14686996.2019.1599695,SLG | ITO | ZnO-c | PCBM-60 | Perovskite | Spiro-MeOTAD | MoO3 | Ag,0.12,MA,Pb,I,MAPbI,1.55,DMF; DMSO,2.333333333,1.03,17.76,0.52,9.67
41346,10.1080/14686996.2019.1599695,SLG | ITO | ZnO-c | PCBM-60 | Perovskite | Spiro-MeOTAD | MoO3 | Ag,0.12,MA,Pb,I,MAPbI,1.55,DMF; DMSO,2.333333333,1.07,15.54,0.45,7.65
18601,10.3390/ma11050778,SLG | FTO | SnO2-np | Perovskite | Spiro-MeOTAD | Au,0.1,MA,Pb,I,MAPbI,1.55,DMF; DMSO,9,1.09,24.3,0.765,19.57
20863,10.1002/admi.201700007,SLG | ITO | TiO2-c | Perovskite | Spiro-MeOTAD | Ag,0.104,MA,Pb,I,MAPbI,1.56,DMF; DMSO,2,1.05,19.2,0.73,14.7
20862,10.1002/admi.201700007,SLG | ITO | C60-SAM | Perovskite | Spiro-MeOTAD | Ag,0.104,MA,Pb,I,MAPbI,1.56,DMF; DMSO,2,1.05,21.2,0.69,17.1
20919,10.1002/aenm.201501310,SLG | FTO | TiO2-c | Perovskite | Spiro-MeOTAD | Ag,0.125,MA,Pb,I,MAPbI,1.56,DMF; DMSO,7.692307692,1.065,21.5,0.71,16.4
20920,10.1002/aenm.201501310,SLG | FTO | TiO2-c | Perovskite | Spiro-MeOTAD | Ag,0.125,MA,Pb,I,MAPbI,1.56,DMF; DMSO,7.692307692,1.08,19.3,0.65,13.5
20921,10.1002/aenm.201501310,SLG | FTO | TiO2-c | Perovskite | Spiro-MeOTAD | Ag,0.125,MA,Pb,I,MAPbI,1.56,DMF; DMSO,7.692307692,1.1,21.3,0.72,16.5
22464,10.1002/aenm.201701688,SLG | FTO | TiO2-c | Perovskite | Spiro-MeOTAD | Ag,0.1,MA,Pb,I,MAPbI,1.56,DMF; DMSO,2.333333333,1.03,22.33,0.7,16.23
22468,10.1002/aenm.201701688,SLG | FTO | TiO2-c | Perovskite | Spiro-MeOTAD | TS-CuPc | MoO3 | Ag,0.1,MA,Pb,I,MAPbI,1.56,DMF; DMSO,2.333333333,1.04,22.72,0.7,16.69
22470,10.1002/aenm.201701688,SLG | FTO | TiO2-c | Perovskite | Spiro-MeOTAD | TS-CuPc | MoO3 | Ag,0.1,MA,Pb,I,MAPbI,1.56,DMF; DMSO,2.333333333,1.06,22.34,0.72,17.35
22466,10.1002/aenm.201701688,SLG | FTO | TiO2-c | Perovskite | Spiro-MeOTAD | MoO3 | Ag,0.1,MA,Pb,I,MAPbI,1.56,DMF; DMSO,2.333333333,1.07,22.94,0.71,17.6
22472,10.1002/aenm.201701688,SLG | FTO | TiO2-c | Perovskite | Spiro-MeOTAD | TS-CuPc | MoO3 | Ag,0.1,MA,Pb,I,MAPbI,1.56,DMF; DMSO,2.333333333,1.07,22.94,0.71,17.6
22475,10.1002/aenm.201701688,SLG | FTO | TiO2-c | Perovskite | Spiro-MeOTAD | TS-CuPc | MoO3 | Ag,0.1,MA,Pb,I,MAPbI,1.56,DMF; DMSO,2.333333333,1.09,22.81,0.72,18
22473,10.1002/aenm.201701688,SLG | FTO | TiO2-c | Perovskite | Spiro-MeOTAD | TS-CuPc | MoO3 | Ag,0.1,MA,Pb,I,MAPbI,1.56,DMF; DMSO,2.333333333,1.12,24.32,0.74,20.02
20895,10.1002/anie.201504666,"SLG | FTO | TiO2-c | TiO2-mp | Perovskite | 1,2-Bis[3,6-(4,4`-dimethoxydiphenylamino)-9H-carbazol-9-methyl]benzene | Au",0.16,MA,Pb,I,MAPbI,1.56,DMF; DMSO,2,1.085,21.38,0.73,16.9
20894,10.1002/anie.201504666,SLG | FTO | TiO2-c | TiO2-mp | Perovskite | Spiro-MeOTAD | Au,0.16,MA,Pb,I,MAPbI,1.56,DMF; DMSO,2,1.094,21.21,0.78,18.36
20815,10.1002/solr.201800097,SLG | FTO | TiO2-c | TiO2-mp | Perovskite | TBP | Ag,0.1,MA,Pb,I,MAPbI,1.56,DMF; DMSO,7.5,1,21.83,0.64,13.95
20654,10.1016/j.chempr.2017.05.020,SLG | ITO | SnO2-c | Perovskite | Spiro-MeOTAD | Ag,0.103,MA,Pb,I,MAPbI,1.56,DMF; DMSO,6.41025641,1.06,21.5,0.7,16.1
20656,10.1016/j.chempr.2017.05.020,SLG | ITO | SnO2-c | Perovskite | Spiro-MeOTAD | Ag,0.103,MA,Pb,I,MAPbI,1.56,DMF; DMSO,6.41025641,1.08,21.5,0.7,17
20655,10.1016/j.chempr.2017.05.020,SLG | ITO | SnO2-c | Perovskite | Spiro-MeOTAD | Ag,0.103,MA,Pb,I,MAPbI,1.56,DMF; DMSO,6.41025641,1.08,21.6,0.72,17
20652,10.1016/j.chempr.2017.05.020,SLG | ITO | SnO2-c | Perovskite | Spiro-MeOTAD | Ag,0.103,MA,Pb,I,MAPbI,1.56,DMF; DMSO,6.41025641,1.085,21.69,0.71,17.11
20653,10.1016/j.chempr.2017.05.020,SLG | ITO | SnO2-c | Perovskite | Spiro-MeOTAD | Ag,0.103,MA,Pb,I,MAPbI,1.56,DMF; DMSO,6.41025641,1.085,21.69,0.71,17.11
20650,10.1016/j.chempr.2017.05.020,SLG | ITO | SnO2-c | Perovskite | Spiro-MeOTAD | Ag,0.103,MA,Pb,I,MAPbI,1.56,DMF; DMSO,6.41025641,1.1,21.7,0.75,17.94
20651,10.1016/j.chempr.2017.05.020,SLG | ITO | SnO2-c | Perovskite | Spiro-MeOTAD | Ag,0.103,MA,Pb,I,MAPbI,1.56,DMF; DMSO,6.41025641,1.1,21.7,0.75,17.94
39410,10.1016/j.orgel.2020.105734,SLG | FTO | TiO2-c | TiO2-mp | ZrO2-mp | Perovskite | Carbon,0.2,MA,Pb,I,MAPbI,1.56,DMF; DMSO,4,0.928,18.82,0.443,7.74
39406,10.1016/j.orgel.2020.105734,SLG | FTO | TiO2-c | TiO2-mp | ZrO2-mp | Perovskite | Carbon,0.2,MA,Pb,I,MAPbI,1.56,DMF; DMSO,4,0.934,19.78,0.482,8.9
39409,10.1016/j.orgel.2020.105734,SLG | FTO | TiO2-c | TiO2-mp | ZrO2-mp | Perovskite | Carbon,0.2,MA,Pb,I,MAPbI,1.56,DMF; DMSO,4,0.952,20.64,0.488,9.57
39407,10.1016/j.orgel.2020.105734,SLG | FTO | TiO2-c | TiO2-mp | ZrO2-mp | Perovskite | Carbon,0.2,MA,Pb,I,MAPbI,1.56,DMF; DMSO,4,0.968,20.85,0.527,10.64
39408,10.1016/j.orgel.2020.105734,SLG | FTO | TiO2-c | TiO2-mp | ZrO2-mp | Perovskite | Carbon,0.2,MA,Pb,I,MAPbI,1.56,DMF; DMSO,4,0.976,21.18,0.511,10.56
39411,10.1016/j.orgel.2020.105734,SLG | FTO | TiO2-c | TiO2-mp | ZrO2-mp | Perovskite | Carbon,0.2,MA,Pb,I,MAPbI,1.56,DMF; DMSO,4,0.982,21.68,0.546,11.62
20936,10.1016/j.solener.2019.04.020,SLG | FTO | TiO2-c | TiO2-mp | Perovskite | Spiro-MeOTAD | Au,0.07,MA,Pb,I,MAPbI,1.56,DMF; DMSO,4,1.015,20.48,0.72,15.08
37426,10.1016/j.tsf.2018.12.029,SLG | FTO | TiO2-c | TiO2-mp | Perovskite | Au,0.1,MA,Pb,I,MAPbI,1.56,DMF; DMSO,10,0.79,9.69,0.55,4.15
20735,10.1021/acsami.8b09758,SLG | ITO | PEDOT:PSS | Perovskite | PCBM-60 | P3HT; PCBM-60Al,0.1,MA,Pb,I,MAPbI,1.56,DMF; DMSO,9,0.91,12.41,0.813,9.15
20736,10.1021/acsami.8b09758,SLG | ITO | PEDOT:PSS | Perovskite | PCBM-60 | P3HT; PCBM-60Al,0.1,MA,Pb,I,MAPbI,1.56,DMF; DMSO,9,0.92,7.72,0.768,5.46
20734,10.1021/acsami.8b09758,SLG | ITO | PEDOT:PSS | Perovskite | PCBM-60 | P3HT; PCBM-60Al,0.1,MA,Pb,I,MAPbI,1.56,DMF; DMSO,9,0.92,19.18,0.815,14.33
20733,10.1021/acsami.8b09758,SLG | ITO | PEDOT:PSS | Perovskite | PCBM-60 | Al,0.1,MA,Pb,I,MAPbI,1.56,DMF; DMSO,9,0.95,22.54,0.812,17.36
20732,10.1021/acsami.8b09758,SLG | ITO | PEDOT:PSS | Perovskite | PCBM-60 | P3HT; PCBM-60Al,0.1,MA,Pb,I,MAPbI,1.56,DMF; DMSO,9,0.96,22.85,0.836,18.34
18272,10.1039/C6EE00030D,SLG | FTO | TiO2-c | TiO2-mp | Perovskite | Spiro-MeOTAD | Au,0.16,FA,Pb,I,FAPbI,1.56,DMF; DMSO,4,0.995,22.291,0.646,14.26
20853,10.1039/c7cc09838c,SLG | FTO | NiO-c | Perovskite | CdS-np | Au,0.1,MA,Pb,I,MAPbI,1.56,DMF; DMSO,9,0.982,18.13,0.637,11.34
20855,10.1039/c7cc09838c,SLG | FTO | NiO-c | Perovskite | CdS-np | Au,0.1,MA,Pb,I,MAPbI,1.56,DMF; DMSO,9,0.996,19.13,0.651,12.4
20854,10.1039/c7cc09838c,SLG | FTO | NiO-c | Perovskite | CdS-np | Au,0.1,MA,Pb,I,MAPbI,1.56,DMF; DMSO,9,0.998,18.74,0.645,12.06
20852,10.1039/c7cc09838c,SLG | FTO | NiO-c | Perovskite | CdS-np | Au,0.1,MA,Pb,I,MAPbI,1.56,DMF; DMSO,9,1.012,19.73,0.669,13.29
20856,10.1039/c7cc09838c,SLG | FTO | NiO-c | Perovskite | PCBM-60 | Au,0.1,MA,Pb,I,MAPbI,1.56,DMF; DMSO,9,1.03,20.23,0.689,14.36
22573,10.1039/c7ta03541a,SLG | ITO | PEIE | PCBM-60 | Perovskite | P3HT | Au,0.12,MA,Pb,I,MAPbI,1.56,DMF; DMSO,9,0.859,14.97,0.457,5.87
22572,10.1039/c7ta03541a,SLG | ITO | PEIE | PCBM-60 | Perovskite | P3HT | Au,0.12,MA,Pb,I,MAPbI,1.56,DMF; DMSO,9,0.868,15.04,0.477,6.23
22579,10.1039/c7ta03541a,SLG | ITO | PEIE | PCBM-60 | Perovskite | P3HT | Au,0.12,MA,Pb,I,MAPbI,1.56,DMF; DMSO,9,0.926,16.92,0.449,7.03
22578,10.1039/c7ta03541a,SLG | ITO | PEIE | PCBM-60 | Perovskite | P3HT | Au,0.12,MA,Pb,I,MAPbI,1.56,DMF; DMSO,9,0.942,17.48,0.463,7.62
22575,10.1039/c7ta03541a,SLG | ITO | PEIE | PCBM-60 | Perovskite | P3HT | Au,0.12,MA,Pb,I,MAPbI,1.56,DMF; DMSO,9,0.968,18.89,0.554,10.13
22574,10.1039/c7ta03541a,SLG | ITO | PEIE | PCBM-60 | Perovskite | P3HT | Au,0.12,MA,Pb,I,MAPbI,1.56,DMF; DMSO,9,0.976,18.95,0.567,10.49
22577,10.1039/c7ta03541a,SLG | ITO | PEIE | PCBM-60 | Perovskite | P3HT | Au,0.12,MA,Pb,I,MAPbI,1.56,DMF; DMSO,9,1.047,21.64,0.676,15.32
22576,10.1039/c7ta03541a,SLG | ITO | PEIE | PCBM-60 | Perovskite | P3HT | Au,0.12,MA,Pb,I,MAPbI,1.56,DMF; DMSO,9,1.061,21.83,0.703,16.28
22582,10.1039/c7ta03541a,PEN | ITO | PEIE | PCBM-60 | Perovskite | P3HT | Au,1.4,MA,Pb,I,MAPbI,1.56,DMF; DMSO,9,0.992,19.21,0.574,10.94
22581,10.1039/c7ta03541a,PEN | ITO | PEIE | PCBM-60 | Perovskite | P3HT | Au,1.4,MA,Pb,I,MAPbI,1.56,DMF; DMSO,9,1.011,19.75,0.593,11.84
22580,10.1039/c7ta03541a,PEN | ITO | PEIE | PCBM-60 | Perovskite | P3HT | Au,1.4,MA,Pb,I,MAPbI,1.56,DMF; DMSO,9,1.031,18.69,0.598,11.53
20720,10.1039/c8ee01101j,SLG | ITO | TiO2-c | C60 | Perovskite | Spiro-MeOTAD | Au,0.08,MA,Pb,I,MAPbI,1.56,DMF; DMSO,9,1.049,19.65,0.74,15.29
20721,10.1039/c8ee01101j,SLG | ITO | TiO2-c | C60 | Perovskite | Spiro-MeOTAD | Au,0.08,MA,Pb,I,MAPbI,1.56,DMF; DMSO,9,1.049,19.65,0.74,15.29
20723,10.1039/c8ee01101j,SLG | ITO | TiO2-c | C60 | Perovskite | PS | Spiro-MeOTAD | Au,0.08,MA,Pb,I,MAPbI,1.56,DMF; DMSO,9,1.059,19.94,0.75,15.92
20717,10.1039/c8ee01101j,SLG | ITO | TiO2-c | C60 | Perovskite | PEO | Spiro-MeOTAD | Au,0.08,MA,Pb,I,MAPbI,1.56,DMF; DMSO,9,1.098,19.87,0.75,16.46
20718,10.1039/c8ee01101j,SLG | ITO | TiO2-c | C60 | Perovskite | PEO | Spiro-MeOTAD | Au,0.08,MA,Pb,I,MAPbI,1.56,DMF; DMSO,9,1.098,19.87,0.75,16.46
20635,10.1039/c9nr02777g,SLG | ITO | PEDOT:PSS | Perovskite | PCBM-60 | BCP | Ag,0.06,MA,Pb,I,MAPbI,1.56,DMF; DMSO,5.666666667,1.06,18.65,0.798,15.77
20634,10.1039/c9nr02777g,SLG | ITO | PEDOT:PSS | Perovskite | PCBM-60 | BCP | Ag,0.06,MA,Pb,I,MAPbI,1.56,DMF; DMSO,5.666666667,1.12,19.89,0.708,15.74
20633,10.1039/c9nr02777g,SLG | ITO | PEDOT:PSS | Perovskite | PCBM-60 | BCP | Ag,0.06,MA,Pb,I,MAPbI,1.56,DMF; DMSO,5.666666667,1.13,20.11,0.69,15.64
20632,10.1039/c9nr02777g,SLG | ITO | PEDOT:PSS | Perovskite | PCBM-60 | BCP | Ag,0.06,MA,Pb,I,MAPbI,1.56,DMF; DMSO,5.666666667,1.14,19.21,0.783,17.14
20970,10.1063/1.4953834,SLG | FTO | TiO2-c | TiO2-mp | Perovskite | Spiro-MeOTAD | Au,0.02,MA,Pb,I,MAPbI,1.56,DMF; DMSO,7.692307692,1.04,22.47,0.659,15.39
25092,10.1038/srep44603,SLG | FTO | TiO2-c | TiO2-mp | Perovskite | Spiro-MeOTAD | Au,0.125,MA,Pb,I,MAPbI,1.565,DMF; DMSO,9,1.016,22.92,0.67,15.6
22648,10.1002/aenm.201803573,SLG | ITO | SnO2-np | Perovskite | Spiro-MeOTAD | Au,0.09,MA,Pb,I,MAPbI,1.57,DMF; DMSO,5,1.09,22.56,0.746,18.35
22649,10.1002/aenm.201803573,SLG | ITO | SnO2-np | Perovskite | Spiro-MeOTAD | Au,0.09,MA,Pb,I,MAPbI,1.57,DMF; DMSO,5,1.09,22.56,0.746,18.35
22651,10.1002/aenm.201803573,SLG | ITO | SnO2-np | Perovskite | PTT | Spiro-MeOTAD | Au,0.09,MA,Pb,I,MAPbI,1.57,DMF; DMSO,5,1.1,22.52,0.756,18.74
22650,10.1002/aenm.201803573,SLG | ITO | SnO2-np | Perovskite | Py | Spiro-MeOTAD | Au,0.09,MA,Pb,I,MAPbI,1.57,DMF; DMSO,5,1.12,22.64,0.75,19.02
22652,10.1002/aenm.201803573,SLG | ITO | SnO2-np | Perovskite | 2-MP | Spiro-MeOTAD | Au,0.09,MA,Pb,I,MAPbI,1.57,DMF; DMSO,5,1.16,22.61,0.774,20.28
22653,10.1002/aenm.201803573,SLG | ITO | SnO2-np | Perovskite | 2-MP | Spiro-MeOTAD | Au,0.09,MA,Pb,I,MAPbI,1.57,DMF; DMSO,5,1.16,22.61,0.774,20.28
39897,10.1016/j.jallcom.2017.12.199,SLG | FTO | TiO2-c | TiO2-mp | Perovskite | Spiro-MeOTAD | Au,0.06,MA,Pb,I,MAPbI,1.57,DMF; DMSO,9,0.9,18.73,0.71,11.19
19210,10.1016/j.joule.2017.09.009,SLG | FTO | SnO2-c | Perovskite | Spiro-MeOTAD | Ag,0.0925,MA,Pb,I,MAPbI,1.57,DMF; DMSO,4,1.04,20.9,0.72,15.9
19209,10.1016/j.joule.2017.09.009,SLG | FTO | SnO2-c | Perovskite | Spiro-MeOTAD | Ag,0.0925,MA,Pb,I,MAPbI,1.57,DMF; DMSO,4,1.04,22.6,0.74,17
19212,10.1016/j.joule.2017.09.009,SLG | FTO | SnO2-c | Perovskite | Spiro-MeOTAD | Ag,0.0925,MA,Pb,I,MAPbI,1.57,DMF; DMSO,4,1.04,23.2,0.75,18
19213,10.1016/j.joule.2017.09.009,SLG | FTO | SnO2-c | Perovskite | Spiro-MeOTAD | Ag,0.0925,MA,Pb,I,MAPbI,1.57,DMF; DMSO,4,1.05,23.8,0.71,17.9
19211,10.1016/j.joule.2017.09.009,SLG | FTO | SnO2-c | Perovskite | Spiro-MeOTAD | Ag,0.0925,MA,Pb,I,MAPbI,1.57,DMF; DMSO,4,1.07,21.5,0.69,16.1
19215,10.1016/j.joule.2017.09.009,SLG | FTO | SnO2-c | Perovskite | Spiro-MeOTAD | Ag,0.0925,MA,Pb,I,MAPbI,1.57,DMF; DMSO,4,1.07,23.3,0.72,17.8
19216,10.1016/j.joule.2017.09.009,SLG | FTO | SnO2-c | Perovskite | Spiro-MeOTAD | Ag,0.0925,MA,Pb,I,MAPbI,1.57,DMF; DMSO,4,1.1,22,0.73,17.4
19214,10.1016/j.joule.2017.09.009,SLG | FTO | SnO2-c | Perovskite | Spiro-MeOTAD | Ag,0.0925,MA,Pb,I,MAPbI,1.57,DMF; DMSO,4,1.1,23.2,0.74,18.3
30258,10.1016/j.jphotochem.2019.112218,SLG | FTO | TiO2-c | TiO2-mp | Perovskite | Au,0.1,MA,Pb,I,MAPbI,1.57,DMF; DMSO,4,0.76,5.28,0.73,2.95
26455,10.1016/j.nanoen.2019.104246,SLG | FTO | TiO2-c | TiO2-mp | Perovskite | Spiro-MeOTAD | Au,0.1757,MA,Pb,I,MAPbI,1.57,DMF; DMSO,0.25,0.93,18.67,0.58,10.07
25945,10.1021/acs.langmuir.9b02524,SLG | FTO | TiO2-c | TiO2-mp | Perovskite | Spiro-MeOTAD | Au,1.175,MA,Pb,I,MAPbI,1.57,DMF; DMSO,4,0.77,15.4,0.55,6.53
35526,10.1021/jacs.5b04930,SLG | FTO | TiO2-c | TiO2-mp | Perovskite | Spiro-MeOTAD | Ag,0.125,MA,Pb,I,MAPbI,1.57,DMF; DMSO,7.692307692,1.07,23.44,0.729,18.3
35525,10.1021/jacs.5b04930,SLG | FTO | TiO2-c | TiO2-mp | Perovskite | Spiro-MeOTAD | Ag,0.125,MA,Pb,I,MAPbI,1.57,DMF; DMSO,7.692307692,1.086,23.83,0.762,19.71
7967,10.1039/c6ta03164a,SLG | ITO | PEIE | PCBM-60 | Perovskite | P3HT | Au,0.12,MA,Pb,I,MAPbI,1.57,DMF; DMSO,7.692307692,0.909,20.61,0.716,13.41
29099,10.1039/c8ta07836j,SLG | ITO | C60 | Perovskite | Carbon,0.07065,MA,Pb,I,MAPbI,1.57,DMF; DMSO,7.692307692,1.058,23.09,0.616,14.87
29100,10.1039/c8ta07836j,SLG | ITO | C60 | Perovskite | Carbon,0.07065,MA,Pb,I,MAPbI,1.57,DMF; DMSO,7.692307692,1.058,23.09,0.616,14.87
26114,10.1039/c9se00817a,SLG | ITO | PEDOT | Perovskite | PCBM-60 | BCP | Ag,0.1,MA,Pb,I,MAPbI,1.57,DMF; DMSO,4,1.03,23.09,0.562,13.38
40605,10.1039/c9ta05241k,SLG | FTO | TiO2-c | TiO2-mp | Perovskite | Spiro-MeOTAD | Au,0.094,MA,Pb,I,MAPbI,1.57,DMF; DMSO,9,0.952,18.29,0.53,10.2
22255,10.1088/1361-6528/aaa054,SLG | FTO | NiO-c | Perovskite | PCBM-60 | Ag,0.1,MA,Pb,I,MAPbI,1.57,DMF; DMSO,9,1.05,19.94,0.68,14.32
25830,10.1021/acsami.8b06619,SLG | FTO | TiO2-c | TiO2-mp | Perovskite | Spiro-MeOTAD | Au,0.1,MA,Pb,I,MAPbI,1.571,DMF; DMSO,4,1.05,21.56,0.645,14.5
3822,10.1016/j.solener.2019.08.033,SLG | FTO | TiO2-c | Perovskite | Spiro-MeOTAD | Au,0.12,MA,Pb,I,MAPbI,1.574,DMF; DMSO,4,0.89,15.8,0.635,8.99
13467,10.1007/s10853-019-03768-2,SLG | ITO | NiO-c | Perovskite | PCBM-60 | Ag,0.1,MA,Pb,I,MAPbI,1.576,DMF; DMSO,2.333333333,1.01,22.35,0.716,16.12
13468,10.1007/s10853-019-03768-2,SLG | ITO | NiO-c | Perovskite | PCBM-60 | Ag,0.1,MA,Pb,I,MAPbI,1.578,DMF; DMSO,2.333333333,1.02,22.37,0.735,16.83
3823,10.1016/j.solener.2019.08.033,SLG | FTO | TiO2-c | Perovskite | Spiro-MeOTAD | Au,0.12,MA,Pb,I,MAPbI,1.579,DMF; DMSO,4,0.8,15.5,0.596,7.39
20896,10.1002/adfm.201804856,SLG | FTO | SnO2-c | Perovskite | Spiro-MeOTAD | Au,0.1,MA,Pb,I,MAPbI,1.58,DMF; DMSO,4,1.01,21.85,0.682,15
20897,10.1002/adfm.201804856,SLG | FTO | SnO2-c | Perovskite | Spiro-MeOTAD | Au,0.1,MA,Pb,I,MAPbI,1.58,DMF; DMSO,4,1.05,21.15,0.661,14.7
19167,10.1002/adma.201603747,SLG | FTO | SnO2-c | C60 | Perovskite | Spiro-MeOTAD | Ag,0.092,MA,Pb,I,MAPbI,1.58,DMF; DMSO,9,0.86,17.7,0.55,6.5
19180,10.1002/adma.201603747,SLG | FTO | PolyTPD | Perovskite | C60 | BCP | Ag,0.092,MA,Pb,I,MAPbI,1.58,DMF; DMSO,9,0.96,16.2,0.62,3.7
39347,10.1007/s40843-020-1306-0,SLG | FTO | TiO2-c | Perovskite | Spiro-MeOTAD | Ag,0.12,MA,Pb,I,MAPbI,1.58,DMF; DMSO,9,1.05,22.54,0.684,16.19
39345,10.1007/s40843-020-1306-0,SLG | FTO | TiO2-c | TiO2-mp | Perovskite | Spiro-MeOTAD | Ag,0.12,MA,Pb,I,MAPbI,1.58,DMF; DMSO,9,1.1,22.95,0.72,18.18
37427,10.1016/j.tsf.2018.12.029,SLG | FTO | TiO2-c | TiO2-mp | Perovskite | Au,0.1,MA,Pb,I,MAPbI,1.58,DMF; DMSO,9,0.76,7.22,0.55,3
39193,10.1021/acsami.7b16312,SLG | FTO | TiO2-c | TiO2-mp | Perovskite | Spiro-MeOTAD | Ag,0.1,MA,Pb,I,MAPbI,1.58,DMF; DMSO,4,0.96,20.95,0.66,13.31
39195,10.1021/acsami.7b16312,SLG | FTO | TiO2-c | TiO2-mp | Perovskite | Spiro-MeOTAD | Ag,0.1,MA,Pb,I,MAPbI,1.58,DMF; DMSO,4,0.97,18.92,0.68,12.47
39196,10.1021/acsami.7b16312,SLG | FTO | TiO2-c | TiO2-mp | Perovskite | Spiro-MeOTAD | Ag,0.1,MA,Pb,I,MAPbI,1.58,DMF; DMSO,4,1.02,22.89,0.741,17.3
39194,10.1021/acsami.7b16312,SLG | FTO | TiO2-c | TiO2-mp | Perovskite | Spiro-MeOTAD | Ag,0.1,MA,Pb,I,MAPbI,1.58,DMF; DMSO,4,1.03,23.08,0.75,17.94
41205,10.1021/acsami.8b06020,SLG | FTO | PCBM-60 | Perovskite | Spiro-MeOTAD | Au,0.16,MA,Pb,I,MAPbI,1.58,DMF; DMSO,2,1.04,19.1,0.747,14.8
41204,10.1021/acsami.8b06020,SLG | FTO | TiO2-c | Perovskite | Spiro-MeOTAD | Au,0.16,MA,Pb,I,MAPbI,1.58,DMF; DMSO,2,1.05,19.2,0.714,14.3
41206,10.1021/acsami.8b06020,SLG | FTO | TiO2-c | PCBM-60 | Perovskite | Spiro-MeOTAD | Au,0.16,MA,Pb,I,MAPbI,1.58,DMF; DMSO,2,1.07,19.3,0.753,15.4
22234,10.1039/c9tc00816k,SLG | FTO | NiO-c | Perovskite | PCBM-60 | BCP | Ag,0.0706,MA,Pb,I,MAPbI,1.58,DMF; DMSO,4,0.848,5.84,0.69,3.34
22235,10.1039/c9tc00816k,SLG | FTO | NiO-c | Perovskite | PCBM-60 | BCP | Ag,0.0706,MA,Pb,I,MAPbI,1.58,DMF; DMSO,4,0.891,14.56,0.75,9.68
22236,10.1039/c9tc00816k,SLG | FTO | NiO-c | Perovskite | PCBM-60 | BCP | Ag,0.0706,MA,Pb,I,MAPbI,1.58,DMF; DMSO,4,0.949,17.04,0.78,12.53
7879,10.1080/01411594.2018.1527914,SLG | FTO | TiO2-c | TiO2-mp | Perovskite | Carbon; PEMA,0.25,FA,Pb,I,FAPbI,1.58,DMF; DMSO,4,0.8,0.8,0.2,0.1
20523,10.1088/2053-1591/ab221b,SLG | FTO | TiO2-c | TiO2-mp | Perovskite | Spiro-MeOTAD | Au,0.09,MA,Pb,I,MAPbI,1.58,DMF; DMSO,4,0.96,19.89,0.69,13.13
20526,10.1088/2053-1591/ab221b,SLG | FTO | TiO2-c | TiO2-mp | Perovskite | Spiro-MeOTAD | Au,0.09,MA,Pb,I,MAPbI,1.58,DMF; DMSO,4,0.98,19.24,0.698,13.16
20524,10.1088/2053-1591/ab221b,SLG | FTO | TiO2-c | TiO2-mp | Perovskite | Spiro-MeOTAD | Au,0.09,MA,Pb,I,MAPbI,1.58,DMF; DMSO,4,0.99,20,0.719,14.2
20525,10.1088/2053-1591/ab221b,SLG | FTO | TiO2-c | TiO2-mp | Perovskite | Spiro-MeOTAD | Au,0.09,MA,Pb,I,MAPbI,1.58,DMF; DMSO,4,1,20.78,0.785,16.3
13469,10.1007/s10853-019-03768-2,SLG | ITO | NiO-c | Perovskite | PCBM-60 | Ag,0.1,MA,Pb,I,MAPbI,1.582,DMF; DMSO,2.333333333,1.04,22.8,0.728,17.01
3824,10.1016/j.solener.2019.08.033,SLG | FTO | TiO2-c | Perovskite | Spiro-MeOTAD | Au,0.12,MA,Pb,I,MAPbI,1.584,DMF; DMSO,4,0.78,14.6,0.599,6.94
13473,10.1007/s10853-019-03768-2,SLG | ITO | NiO-c | Perovskite | PCBM-60 | Ag,0.1,MA,Pb,I,MAPbI,1.585,DMF; DMSO,2.333333333,0.98,20.5,0.712,14.34
39352,10.1021/acsami.0c06315,SLG | FTO | TiO2-c | Perovskite | Spiro-MeOTAD | Au,0.09,MA,Pb,I,MAPbI,1.585,DMF; DMSO,3,1.1,21.5,0.74,17.54
39351,10.1021/acsami.0c06315,SLG | FTO | TiO2-c | CsAc | Perovskite | Spiro-MeOTAD | Au,0.09,MA,Pb,I,MAPbI,1.585,DMF; DMSO,3,1.1,21.83,0.77,18.37
39350,10.1021/acsami.0c06315,SLG | FTO | TiO2-c | Perovskite | Spiro-MeOTAD | Au,0.09,MA,Pb,I,MAPbI,1.585,DMF; DMSO,3,1.11,21.9,0.76,18.6
39349,10.1021/acsami.0c06315,SLG | FTO | TiO2-c | CsAc | Perovskite | Spiro-MeOTAD | Au,0.09,MA,Pb,I,MAPbI,1.585,DMF; DMSO,3,1.11,22,0.78,19
13471,10.1007/s10853-019-03768-2,SLG | ITO | NiO-c | Perovskite | PCBM-60 | Ag,0.1,MA,Pb,I,MAPbI,1.586,DMF; DMSO,2.333333333,1.03,22.26,0.713,16.62
13472,10.1007/s10853-019-03768-2,SLG | ITO | NiO-c | Perovskite | PCBM-60 | Ag,0.1,MA,Pb,I,MAPbI,1.587,DMF; DMSO,2.333333333,1.03,22.63,0.692,16.07
3825,10.1016/j.solener.2019.08.033,SLG | FTO | TiO2-c | Perovskite | Spiro-MeOTAD | Au,0.12,MA,Pb,I,MAPbI,1.587,DMF; DMSO,4,0.75,14.45,0.612,6.64
22285,10.1002/adfm.201808119,SLG | FTO | NiO-c | Perovskite | PCBM-60 | BCP | Ag,0.09,MA,Pb,I,MAPbI,1.59,DMF; DMSO,4,1.078,20.98,0.74,13.82
22283,10.1002/adfm.201808119,SLG | FTO | NiO-c | Perovskite | PCBM-60 | BCP | Ag,0.09,MA,Pb,I,MAPbI,1.59,DMF; DMSO,4,1.081,21.32,0.77,13.82
22284,10.1002/adfm.201808119,SLG | FTO | NiO-c | Perovskite | PCBM-60 | BCP | Ag,0.09,MA,Pb,I,MAPbI,1.59,DMF; DMSO,4,1.081,21.32,0.77,13.82
40435,10.1002/adfm.201909737,SLG | FTO | TiO2-c | TiO2-mp | Perovskite | Spiro-MeOTAD | Au,0.16,MA,Pb,I,MAPbI,1.59,DMF; DMSO,4,1.05,22.8,0.764,17.5
40436,10.1002/adfm.201909737,SLG | FTO | TiO2-c | TiO2-mp | Perovskite | Spiro-MeOTAD | Au,0.16,MA,Pb,I,MAPbI,1.59,DMF; DMSO,4,1.05,22.8,0.764,17.5
40433,10.1002/adfm.201909737,SLG | FTO | TiO2-c | TiO2-mp | Perovskite | Spiro-MeOTAD | Au,0.16,MA,Pb,I,MAPbI,1.59,DMF; DMSO,4,1.1,22.6,0.753,18.3
