Repository: RhythmShah-04/ML_Perovskite

# ML_Perovskite


This is a beginner project for leaning Machine Learning and applying it to Perovskites for predicting them using various ML models

File: DataFinalProject.csv (part 3 of 19)
Ref_ID,Ref_DOI_number,Cell_stack_sequence,Cell_area_measured,Perovskite_composition_a_ions,Perovskite_composition_b_ions,Perovskite_composition_c_ions,Perovskite_composition_short_form,Perovskite_band_gap,Perovskite_deposition_solvents,DMF/DMSO,JV_default_Voc,JV_default_Jsc,JV_default_FF,JV_default_PCE
40434,10.1002/adfm.201909737,SLG | FTO | TiO2-c | TiO2-mp | Perovskite | Spiro-MeOTAD | Au,0.16,MA,Pb,I,MAPbI,1.59,DMF; DMSO,4,1.1,22.6,0.753,18.3
40432,10.1002/adfm.201909737,SLG | FTO | TiO2-c | TiO2-mp | Perovskite | Spiro-MeOTAD | Au,0.16,MA,Pb,I,MAPbI,1.59,DMF; DMSO,4,1.12,22.1,0.719,17.5
19172,10.1002/adma.201603747,SLG | FTO | SnO2-c | C60 | Perovskite | Spiro-MeOTAD | Ag,0.092,MA,Pb,I,MAPbI,1.59,DMF; DMSO,9,1.08,23,0.72,15.3
13322,10.1002/advs.201802094,PET | ITO | SnO2-np | Perosvkite | Spiro-MeOTAD | Ag,0.052,MA,Pb,I,MAPbI,1.59,DMF; DMSO,8,1.05,20.7,0.689,14.9
13321,10.1002/advs.201802094,PET | ITO | SnO2-np | Perosvkite | Spiro-MeOTAD | Ag,0.052,MA,Pb,I,MAPbI,1.59,DMF; DMSO,8,1.05,21,0.723,16.1
26370,10.1002/advs.201901840,SLG | FTO | TiO2-c | TiO2-mp | Perovskite | Spiro-MeOTAD | Au,0.096,MA,Pb,I,MAPbI,1.59,DMF; DMSO,0.25,1.1,21.81,0.794,19.18
26371,10.1002/advs.201901840,SLG | FTO | TiO2-c | TiO2-mp | Perovskite | Spiro-MeOTAD | Au,0.096,MA,Pb,I,MAPbI,1.59,DMF; DMSO,0.25,1.14,21.6,0.769,18.91
13497,10.1002/aenm.201700722,SLG | FTO | NiO-c | Perovskite | PCBM-60 | Zr(acac)4 | Ag,0.1,MA,Pb,I,MAPbI,1.59,DMF; DMSO,2.333333333,1.036,20.56,0.699,14.91
13496,10.1002/aenm.201700722,SLG | FTO | NiO-c | Perovskite | PCBM-60 | Zr(acac)4 | Ag,0.1,MA,Pb,I,MAPbI,1.59,DMF; DMSO,2.333333333,1.061,20.68,0.731,15.85
13499,10.1002/aenm.201700722,SLG | FTO | NiO-c | Perovskite | PCBM-60 | Zr(acac)4 | Ag,0.1,MA,Pb,I,MAPbI,1.59,DMF; DMSO,2.333333333,1.083,21.62,0.744,17.44
13498,10.1002/aenm.201700722,SLG | FTO | NiO-c | Perovskite | PCBM-60 | Zr(acac)4 | Ag,0.1,MA,Pb,I,MAPbI,1.59,DMF; DMSO,2.333333333,1.12,21.77,0.793,19.18
13129,10.1002/chem.201801069,SLG | FTO | TiO2-c | TiO2-mp | Perovskite | Spiro-MeOTAD | Au,0.107,MA,Pb,I,MAPbI,1.59,DMF; DMSO,10,0.737,14.9,0.2,2.3
13128,10.1002/chem.201801069,SLG | FTO | TiO2-c | TiO2-mp | Perovskite | FU7 | Au,0.107,MA,Pb,I,MAPbI,1.59,DMF; DMSO,10,0.802,13.1,0.67,7.2
13124,10.1002/chem.201801069,SLG | FTO | TiO2-c | TiO2-mp | Perovskite | TAA14 | Au,0.107,MA,Pb,I,MAPbI,1.59,DMF; DMSO,10,0.866,14.3,0.48,6
13127,10.1002/chem.201801069,SLG | FTO | TiO2-c | TiO2-mp | Perovskite | FU7 | Au,0.107,MA,Pb,I,MAPbI,1.59,DMF; DMSO,10,0.909,15.1,0.71,9.7
13123,10.1002/chem.201801069,SLG | FTO | TiO2-c | TiO2-mp | Perovskite | TAA14 | Au,0.107,MA,Pb,I,MAPbI,1.59,DMF; DMSO,10,0.925,15.8,0.52,7.6
13126,10.1002/chem.201801069,SLG | FTO | TiO2-c | TiO2-mp | Perovskite | FU7 | Au,0.107,MA,Pb,I,MAPbI,1.59,DMF; DMSO,10,0.948,20.6,0.64,12.5
13125,10.1002/chem.201801069,SLG | FTO | TiO2-c | TiO2-mp | Perovskite | FU7 | Au,0.107,MA,Pb,I,MAPbI,1.59,DMF; DMSO,10,0.985,20.8,0.67,10.9
13122,10.1002/chem.201801069,SLG | FTO | TiO2-c | TiO2-mp | Perovskite | Spiro-MeOTAD | Au,0.107,MA,Pb,I,MAPbI,1.59,DMF; DMSO,10,1.04,20.8,0.75,16
13121,10.1002/chem.201801069,SLG | FTO | TiO2-c | TiO2-mp | Perovskite | Spiro-MeOTAD | Au,0.107,MA,Pb,I,MAPbI,1.59,DMF; DMSO,10,1.042,21.7,0.75,16.9
30549,10.1002/cnma.201900097,SLG | ITO | PEDOT:PSS | Perovskite | PCBM-60 | Bphen | Au,0.1,MA,Pb,I,MAPbI,1.59,DMF; DMSO,4,0.831,16.25,0.635,10.63
30551,10.1002/cnma.201900097,SLG | ITO | PEDOT:PSS | Perovskite | PCBM-60 | Bphen | Au,0.1,MA,Pb,I,MAPbI,1.59,DMF; DMSO,4,0.86,20.935,0.615,12.97
30552,10.1002/cnma.201900097,SLG | ITO | PEDOT:PSS | Perovskite | PCBM-60 | Bphen | Au,0.1,MA,Pb,I,MAPbI,1.59,DMF; DMSO,4,0.879,22.53,0.659,15.48
30550,10.1002/cnma.201900097,SLG | ITO | PEDOT:PSS | Perovskite | PCBM-60 | Bphen | Au,0.1,MA,Pb,I,MAPbI,1.59,DMF; DMSO,4,0.88,20.173,0.625,11.31
13355,10.1002/cssc.201701203,SLG | FTO | TiO2-c | TiO2-mp | Perovskite | Spiro-MeOTAD | Au,0.1,MA,Pb,I,MAPbI,1.59,DMF; DMSO,4,1.02,18.58,0.74,14.08
13232,10.1002/smll.201802738,SLG | ITO | SnO2-np | Perovskite | Spiro-MeOTAD | Ag,0.08,MA,Pb,I,MAPbI,1.59,DMF; DMSO,4,0.92,20.52,0.52,9.9
13234,10.1002/smll.201802738,SLG | ITO | SnO2-np | Perovskite | Spiro-MeOTAD | Ag,0.08,MA,Pb,I,MAPbI,1.59,DMF; DMSO,4,0.96,10.27,0.61,6.01
13231,10.1002/smll.201802738,SLG | ITO | SnO2-np | Perovskite | Spiro-MeOTAD | Ag,0.08,MA,Pb,I,MAPbI,1.59,DMF; DMSO,4,0.98,21.07,0.65,13.49
13233,10.1002/smll.201802738,SLG | ITO | SnO2-np | Perovskite | Spiro-MeOTAD | Ag,0.08,MA,Pb,I,MAPbI,1.59,DMF; DMSO,4,0.99,17.83,0.67,11.91
13224,10.1002/smll.201802738,SLG | ITO | SnO2-np | Perovskite | Spiro-MeOTAD | Ag,0.08,MA,Pb,I,MAPbI,1.59,DMF; DMSO,4,1,20.67,0.75,15.54
13225,10.1002/smll.201802738,SLG | ITO | SnO2-np | Perovskite | Spiro-MeOTAD | Ag,0.08,MA,Pb,I,MAPbI,1.59,DMF; DMSO,4,1,20.98,0.72,15.18
13236,10.1002/smll.201802738,SLG | ITO | SnO2-np | Perovskite | Spiro-MeOTAD | Ag,0.08,MA,Pb,I,MAPbI,1.59,DMF; DMSO,4,1,21.37,0.74,15.8
13237,10.1002/smll.201802738,SLG | ITO | SnO2-np | Perovskite | Spiro-MeOTAD | Ag,0.08,MA,Pb,I,MAPbI,1.59,DMF; DMSO,4,1.01,20.86,0.72,15.12
13230,10.1002/smll.201802738,SLG | ITO | SnO2-np | Perovskite | Spiro-MeOTAD | Ag,0.08,MA,Pb,I,MAPbI,1.59,DMF; DMSO,4,1.01,21.27,0.68,14.49
13235,10.1002/smll.201802738,SLG | ITO | SnO2-np | Perovskite | Spiro-MeOTAD | Ag,0.08,MA,Pb,I,MAPbI,1.59,DMF; DMSO,4,1.02,21.09,0.74,15.98
13227,10.1002/smll.201802738,SLG | ITO | SnO2-np | Perovskite | Spiro-MeOTAD | Ag,0.08,MA,Pb,I,MAPbI,1.59,DMF; DMSO,4,1.02,21.36,0.76,16.68
13226,10.1002/smll.201802738,SLG | ITO | SnO2-np | Perovskite | Spiro-MeOTAD | Ag,0.08,MA,Pb,I,MAPbI,1.59,DMF; DMSO,4,1.03,20.96,0.76,16.54
13229,10.1002/smll.201802738,SLG | ITO | SnO2-np | Perovskite | Spiro-MeOTAD | Ag,0.08,MA,Pb,I,MAPbI,1.59,DMF; DMSO,4,1.03,21.31,0.76,16.8
13228,10.1002/smll.201802738,SLG | ITO | SnO2-np | Perovskite | Spiro-MeOTAD | Ag,0.08,MA,Pb,I,MAPbI,1.59,DMF; DMSO,4,1.03,22.26,0.76,17.03
27925,10.1007/s10853-017-1842-7,SLG | FTO | TiO2-c | TiO2-nw | Perovskite | Spiro-MeOTAD | Ag,0.4,MA,Pb,I,MAPbI,1.59,DMF; DMSO,1,0.79,19.33,0.66,10.07
27930,10.1007/s10853-017-1842-7,SLG | FTO | TiO2-c | TiO2-nw | Perovskite | Spiro-MeOTAD | Ag,0.4,MA,Pb,I,MAPbI,1.59,DMF; DMSO,1,0.79,19.33,0.66,10.07
27941,10.1007/s10853-017-1842-7,SLG | FTO | TiO2-c | TiO2-nw | Perovskite | Spiro-MeOTAD | Ag,0.4,MA,Pb,I,MAPbI,1.59,DMF; DMSO,1,0.79,20.48,0.66,10.71
27927,10.1007/s10853-017-1842-7,SLG | FTO | TiO2-c | TiO2-nw | Perovskite | Spiro-MeOTAD | Ag,0.4,MA,Pb,I,MAPbI,1.59,DMF; DMSO,0.428571429,0.73,15.52,0.55,6.23
27926,10.1007/s10853-017-1842-7,SLG | FTO | TiO2-c | TiO2-nw | Perovskite | Spiro-MeOTAD | Ag,0.4,MA,Pb,I,MAPbI,1.59,DMF; DMSO,0.666666667,0.72,15.95,0.63,7.21
27924,10.1007/s10853-017-1842-7,SLG | FTO | TiO2-c | TiO2-nw | Perovskite | Spiro-MeOTAD | Ag,0.4,MA,Pb,I,MAPbI,1.59,DMF; DMSO,1.5,0.73,17.18,0.65,8.17
27923,10.1007/s10853-017-1842-7,SLG | FTO | TiO2-c | TiO2-nw | Perovskite | Spiro-MeOTAD | Ag,0.4,MA,Pb,I,MAPbI,1.59,DMF; DMSO,2.333333333,0.7,15.57,0.6,6.51
12922,10.1016/j.apsusc.2018.10.141,SLG | FTO | TiO2-c | TiO2-mp | Perovskite | Spiro-MeOTAD | Au,0.0794,MA,Pb,I,MAPbI,1.59,DMF; DMSO,50,1.04,18.13,0.74,14.05
12917,10.1016/j.apsusc.2018.10.141,SLG | FTO | TiO2-c | TiO2-mp | Perovskite | Spiro-MeOTAD | Au,0.0794,MA,Pb,I,MAPbI,1.59,DMF; DMSO,50,1.05,17.98,0.7,13.17
12918,10.1016/j.apsusc.2018.10.141,SLG | FTO | TiO2-c | TiO2-mp | Perovskite | Spiro-MeOTAD | Au,0.0794,MA,Pb,I,MAPbI,1.59,DMF; DMSO,50,1.05,18.87,0.74,14.58
12919,10.1016/j.apsusc.2018.10.141,SLG | FTO | TiO2-c | TiO2-mp | Perovskite | Spiro-MeOTAD | Au,0.0794,MA,Pb,I,MAPbI,1.59,DMF; DMSO,50,1.05,19.61,0.72,14.88
12920,10.1016/j.apsusc.2018.10.141,SLG | FTO | TiO2-c | TiO2-mp | Perovskite | Spiro-MeOTAD | Au,0.0794,MA,Pb,I,MAPbI,1.59,DMF; DMSO,50,1.06,21.54,0.71,16.28
12921,10.1016/j.apsusc.2018.10.141,SLG | FTO | TiO2-c | TiO2-mp | Perovskite | Spiro-MeOTAD | Au,0.0794,MA,Pb,I,MAPbI,1.59,DMF; DMSO,50,1.07,22.59,0.74,17.82
16216,10.1016/j.jallcom.2018.09.223,SLG | FTO | TiO2-c | TiO2-mp | Perovskite | Spiro-MeOTAD | Ag,0.1,MA,Pb,I,MAPbI,1.59,DMF; DMSO,7.5,0.96,20.2,0.51,8.2
16213,10.1016/j.jallcom.2018.09.223,SLG | FTO | TiO2-c | TiO2-mp | Perovskite | Spiro-MeOTAD | Ag,0.1,MA,Pb,I,MAPbI,1.59,DMF; DMSO,7.5,0.97,19.7,0.45,8
16214,10.1016/j.jallcom.2018.09.223,SLG | FTO | TiO2-c | TiO2-mp | Perovskite | Spiro-MeOTAD | Ag,0.1,MA,Pb,I,MAPbI,1.59,DMF; DMSO,7.5,0.98,19.6,0.46,8
16215,10.1016/j.jallcom.2018.09.223,SLG | FTO | TiO2-c | TiO2-mp | Perovskite | Spiro-MeOTAD | Ag,0.1,MA,Pb,I,MAPbI,1.59,DMF; DMSO,7.5,0.98,20.2,0.5,8.2
16212,10.1016/j.jallcom.2018.09.223,SLG | FTO | TiO2-c | TiO2-mp | Perovskite | Spiro-MeOTAD | Ag,0.1,MA,Pb,I,MAPbI,1.59,DMF; DMSO,7.5,0.997,23.1,0.626,14.4
39837,10.1016/j.jallcom.2019.05.204,SLG | ITO | NiO-np | Perovskite | PCBM-60 | BCP | Ag,0.046,MA,Pb,I,MAPbI,1.59,DMF; DMSO,2.333333333,1.06,19.15,0.736,14.86
39835,10.1016/j.jallcom.2019.05.204,SLG | ITO | NiO-c | Perovskite | PCBM-60 | BCP | Ag,0.046,MA,Pb,I,MAPbI,1.59,DMF; DMSO,2.333333333,1.07,19.41,0.764,15.89
39838,10.1016/j.jallcom.2019.05.204,SLG | ITO | NiO-np | Perovskite | PCBM-60 | BCP | Ag,0.046,MA,Pb,I,MAPbI,1.59,DMF; DMSO,2.333333333,1.085,19.609,0.757,16.11
39836,10.1016/j.jallcom.2019.05.204,SLG | ITO | NiO-c | Perovskite | PCBM-60 | BCP | Ag,0.046,MA,Pb,I,MAPbI,1.59,DMF; DMSO,2.333333333,1.106,20.157,0.779,17.36
13373,10.1016/j.mtener.2018.07.004,SLG | ITO | V2O5 | Perovskite | PCBM-60 | ZnO | Ag,0.06,MA,Pb,I,MAPbI,1.59,DMF; DMSO,4,0.95,20.62,0.711,13.93
13370,10.1016/j.mtener.2018.07.004,SLG | ITO | P3CT-K | Perovskite | PCBM-60 | ZnO | Ag,0.06,MA,Pb,I,MAPbI,1.59,DMF; DMSO,4,1.04,20.34,0.636,15.6
13369,10.1016/j.mtener.2018.07.004,SLG | ITO | P3CT-K | Perovskite | PCBM-60 | ZnO | Ag,0.06,MA,Pb,I,MAPbI,1.59,DMF; DMSO,4,1.06,21.85,0.719,16.7
13372,10.1016/j.mtener.2018.07.004,SLG | ITO | V2O5 | P3CT-K | Perovskite | PCBM-60 | ZnO | Ag,0.06,MA,Pb,I,MAPbI,1.59,DMF; DMSO,4,1.07,22.04,0.713,19
13371,10.1016/j.mtener.2018.07.004,SLG | ITO | V2O5 | P3CT-K | Perovskite | PCBM-60 | ZnO | Ag,0.06,MA,Pb,I,MAPbI,1.59,DMF; DMSO,4,1.09,23.24,0.779,19.7
23524,10.1016/j.nanoen.2019.06.034,SLG | FTO | TiO2-c | TiO2-mp | Perovskite | Spiro-MeOTAD | Au,0.1,MA,Pb,I,MAPbI,1.59,DMF; DMSO,2.333333333,1.08,22.6,0.761,18.51
13018,10.1016/j.orgel.2017.12.017,PET | ITO | ZnO-np | Perovskite | PB(NAP-Th)TBT | Ag,0.11,MA,Pb,I,MAPbI,1.59,DMF; DMSO,8,1.02,17.71,0.672,12.7
13019,10.1016/j.orgel.2017.12.017,PET | ITO | ZnO-np | p-(F)-PO-TAZ | Perovskite | PB(NAP-Th)TBT | Ag,0.11,MA,Pb,I,MAPbI,1.59,DMF; DMSO,8,1.02,20.39,0.703,14.6
31224,10.1016/j.orgel.2019.01.027,SLG | FTO | SnO2-c | Perovskite | Spiro-MeOTAD | Au,0.12,MA,Pb,I,MAPbI,1.59,DMF; DMSO,8,0.95,14.99,0.596,8.47
31226,10.1016/j.orgel.2019.01.027,SLG | FTO | SnO2-c | Perovskite | Spiro-MeOTAD | Au,0.12,MA,Pb,I,MAPbI,1.59,DMF; DMSO,8,0.97,14.87,0.655,5.96
31225,10.1016/j.orgel.2019.01.027,SLG | FTO | SnO2-c | Perovskite | Spiro-MeOTAD | Au,0.12,MA,Pb,I,MAPbI,1.59,DMF; DMSO,8,0.97,15.2,0.711,4.63
3826,10.1016/j.solener.2019.08.033,SLG | FTO | TiO2-c | Perovskite | Spiro-MeOTAD | Au,0.12,MA,Pb,I,MAPbI,1.59,DMF; DMSO,4,0.76,14.28,0.549,5.98
13020,10.1039/c7ra08680f,SLG | ITO | Perovskite | C60 | Bphen | Ag,0.09,MA,Pb,I,MAPbI,1.59,DMF; DMSO,8,0.91,12.16,0.43,4.78
13023,10.1039/c7ra08680f,SLG | ITO | Graphene oxide | Perovskite | C60 | Bphen | Ag,0.09,MA,Pb,I,MAPbI,1.59,DMF; DMSO,8,0.93,13.12,0.49,6.02
13021,10.1039/c7ra08680f,SLG | ITO | Graphene oxide | Perovskite | C60 | Bphen | Ag,0.09,MA,Pb,I,MAPbI,1.59,DMF; DMSO,8,0.93,13.48,0.48,5.95
13022,10.1039/c7ra08680f,SLG | ITO | Graphene oxide | Perovskite | C60 | Bphen | Ag,0.09,MA,Pb,I,MAPbI,1.59,DMF; DMSO,8,0.94,13.68,0.52,6.62
12988,10.1039/c8ee01136b,SLG | FTO | SnO2-c | PCBM-60 | Perovskite | Spiro-MeOTAD | Ag,0.045,MA,Pb,I,MAPbI,1.59,DMF; DMSO,4,0.92,19.3,0.7,12.5
12987,10.1039/c8ee01136b,SLG | FTO | SnO2-c | PCBM-60 | Perovskite | Spiro-MeOTAD | Ag,0.045,MA,Pb,I,MAPbI,1.59,DMF; DMSO,4,0.94,19.8,0.68,12.5
12983,10.1039/c8ee01136b,SLG | FTO | SnO2-c | PCBM-60 | Perovskite | Spiro-MeOTAD | Ag,0.045,MA,Pb,I,MAPbI,1.59,DMF; DMSO,4,0.98,14.4,0.68,9.3
12982,10.1039/c8ee01136b,SLG | FTO | SnO2-c | PCBM-60 | Perovskite | Spiro-MeOTAD | Ag,0.045,MA,Pb,I,MAPbI,1.59,DMF; DMSO,4,0.99,14.3,0.65,9.1
12984,10.1039/c8ee01136b,SLG | FTO | SnO2-c | PCBM-60 | Perovskite | Spiro-MeOTAD | Ag,0.045,MA,Pb,I,MAPbI,1.59,DMF; DMSO,4,0.99,17.5,0.64,11
12985,10.1039/c8ee01136b,SLG | FTO | SnO2-c | PCBM-60 | Perovskite | Spiro-MeOTAD | Ag,0.045,MA,Pb,I,MAPbI,1.59,DMF; DMSO,4,1,18.2,0.66,11.8
12986,10.1039/c8ee01136b,SLG | FTO | SnO2-c | PCBM-60 | Perovskite | Spiro-MeOTAD | Ag,0.045,MA,Pb,I,MAPbI,1.59,DMF; DMSO,4,1.04,19.5,0.71,14
12975,10.1039/c8ee01136b,SLG | FTO | PolyTPD | Perovskite | PCBM-60 | BCP | Ag,0.0919,MA,Pb,I,MAPbI,1.59,DMF; DMSO,4,0.82,18.7,0.56,8.7
12974,10.1039/c8ee01136b,SLG | FTO | PolyTPD | Perovskite | PCBM-60 | BCP | Ag,0.0919,MA,Pb,I,MAPbI,1.59,DMF; DMSO,4,0.84,20.2,0.53,9.1
12973,10.1039/c8ee01136b,SLG | FTO | PolyTPD | Perovskite | PCBM-60 | BCP | Ag,0.0919,MA,Pb,I,MAPbI,1.59,DMF; DMSO,4,0.93,22,0.64,12.9
12972,10.1039/c8ee01136b,SLG | FTO | PolyTPD | Perovskite | PCBM-60 | BCP | Ag,0.0919,MA,Pb,I,MAPbI,1.59,DMF; DMSO,4,0.96,21.3,0.61,12.8
12971,10.1039/c8ee01136b,SLG | FTO | PolyTPD | Perovskite | PCBM-60 | BCP | Ag,0.0919,MA,Pb,I,MAPbI,1.59,DMF; DMSO,4,0.97,21.4,0.63,13.4
12970,10.1039/c8ee01136b,SLG | FTO | PolyTPD | Perovskite | PCBM-60 | BCP | Ag,0.0919,MA,Pb,I,MAPbI,1.59,DMF; DMSO,4,0.98,21.3,0.67,14
12969,10.1039/c8ee01136b,SLG | FTO | PolyTPD | Perovskite | PCBM-60 | BCP | Ag,0.0919,MA,Pb,I,MAPbI,1.59,DMF; DMSO,4,1.02,21.1,0.68,14.8
21633,10.1039/c8me00036k,SLG | FTO | SnO2-c | Perovskite | Spiro-MeOTAD | Au,0.16,MA,Pb,I,MAPbI,1.59,DMF; DMSO,4,1.105,22.6,0.72,17.98
21634,10.1039/c8me00036k,SLG | FTO | SnO2-c | Perovskite | Spiro-MeOTAD | Rubrene | Au,0.16,MA,Pb,I,MAPbI,1.59,DMF; DMSO,4,1.123,22.4,0.79,19.87
35533,10.1039/c8ta06081a,SLG | ITO | P3CT-Na | Perovskite | TPE-PDI4 | Rhodamine 101 | LiF | Ag,0.09,MA,Pb,I,MAPbI,1.59,DMF; DMSO,4,1.006,21.67,0.74,16.1
35534,10.1039/c8ta06081a,SLG | ITO | P3CT-Na | Perovskite | PCBM-60 | Rhodamine 101 | LiF | Ag,0.09,MA,Pb,I,MAPbI,1.59,DMF; DMSO,4,1.019,20.58,0.72,15.12
35535,10.1039/c8ta06081a,SLG | ITO | P3CT-Na | Perovskite | C60 | BCP | Ag,0.09,MA,Pb,I,MAPbI,1.59,DMF; DMSO,4,1.038,21.01,0.76,16.56
35536,10.1039/c8ta06081a,SLG | ITO | P3CT-Na | Perovskite | TPE-PDI4 | C60 | BCP | Ag,0.09,MA,Pb,I,MAPbI,1.59,DMF; DMSO,4,1.043,21.96,0.81,18.58
27638,10.1039/c9qi00557a,SLG | ITO | CuSCN | Perovskite | PCBM-60 | bis-C60 | Ag,0.1,MA,Pb,I,MAPbI,1.59,DMF; DMSO,9,0.92,19.45,0.62,11.2
21706,10.1039/c9ta03896e,SLG | ITO | PEDOT:PSS | Perovskite | PCBM-60 | LiF | Ag,0.1,MA,Pb,I,MAPbI,1.59,DMF; DMSO,9,0.864,20.49,0.754,13.49
21704,10.1039/c9ta03896e,SLG | ITO | PTAA | Perovskite | PCBM-60 | LiF | Ag,0.1,MA,Pb,I,MAPbI,1.59,DMF; DMSO,9,1.033,21.38,0.795,13.49
21705,10.1039/c9ta03896e,SLG | ITO | PTPD | Perovskite | PCBM-60 | LiF | Ag,0.1,MA,Pb,I,MAPbI,1.59,DMF; DMSO,9,1.095,22.38,0.798,19.61
13483,10.1088/1361-6463/aad7de,SLG | FTO | TiO2-c | Perovskite | Spiro-MeOTAD | Ag,0.1,MA,Pb,I,MAPbI,1.59,DMF; DMSO,5,1.024,17.861,0.722,13.19
13482,10.1088/1361-6463/aad7de,SLG | FTO | TiO2-c | Perovskite | Spiro-MeOTAD | Ag,0.1,MA,Pb,I,MAPbI,1.59,DMF; DMSO,5,1.04,18.2,0.74,13.6
13485,10.1088/1361-6463/aad7de,SLG | FTO | TiO2-c | Perovskite | Spiro-MeOTAD | Ag,0.1,MA,Pb,I,MAPbI,1.59,DMF; DMSO,5,1.061,17.674,0.679,13.3
13487,10.1088/1361-6463/aad7de,SLG | FTO | TiO2-c | Perovskite | Spiro-MeOTAD | Ag,0.1,MA,Pb,I,MAPbI,1.59,DMF; DMSO,5,1.079,17.351,0.717,13.4
13486,10.1088/1361-6463/aad7de,SLG | FTO | TiO2-c | Perovskite | Spiro-MeOTAD | Ag,0.1,MA,Pb,I,MAPbI,1.59,DMF; DMSO,5,1.088,17.524,0.746,14.21
13484,10.1088/1361-6463/aad7de,SLG | FTO | TiO2-c | Perovskite | Spiro-MeOTAD | Ag,0.1,MA,Pb,I,MAPbI,1.59,DMF; DMSO,5,1.099,17,0.65,12.06
18286,10.1039/C6EE00030D,SLG | FTO | TiO2-c | TiO2-mp | Perovskite | Spiro-MeOTAD | Au,0.16,MA,Pb,I,MAPbI,1.593,DMF; DMSO,4,0.907,21.181,0.536,10.31
26456,10.1016/j.nanoen.2019.104246,SLG | FTO | TiO2-c | TiO2-mp | Perovskite | Spiro-MeOTAD | Au,0.1757,MA,Pb,I,MAPbI,1.597,DMF; DMSO,0.25,0.92,18.31,0.63,10.61
6260,10.1002/adem.201900976,Ag-np | SLG | ITO | PEDOT:PSS | Perovskite | PCBM-60 | LiF | Al,0.1,MA,Pb,I,MAPbI,1.6,DMF; DMSO,2.333333333,0.81,20.25,0.62,9.85
6254,10.1002/adem.201900976,Ag-np | SLG | ITO | PEDOT:PSS | Perovskite | PCBM-60 | LiF | Al,0.1,MA,Pb,I,MAPbI,1.6,DMF; DMSO,2.333333333,0.82,21.24,0.62,11.03
6259,10.1002/adem.201900976,Ag-np | SLG | ITO | PEDOT:PSS | Perovskite | PCBM-60 | LiF | Al,0.1,MA,Pb,I,MAPbI,1.6,DMF; DMSO,2.333333333,0.83,21.06,0.63,11.1
6258,10.1002/adem.201900976,Ag-np | SLG | ITO | PEDOT:PSS | Perovskite | PCBM-60 | LiF | Al,0.1,MA,Pb,I,MAPbI,1.6,DMF; DMSO,2.333333333,0.83,22.38,0.658,13.2
6253,10.1002/adem.201900976,Ag-np | SLG | ITO | PEDOT:PSS | Perovskite | PCBM-60 | LiF | Al,0.1,MA,Pb,I,MAPbI,1.6,DMF; DMSO,2.333333333,0.84,21.36,0.63,11.48
6255,10.1002/adem.201900976,SLG | ITO | PEDOT:PSS | Perovskite | PCBM-60 | LiF | Al,0.1,MA,Pb,I,MAPbI,1.6,DMF; DMSO,2.333333333,0.85,19.05,0.66,11.2
6256,10.1002/adem.201900976,Ag-np | SLG | ITO | PEDOT:PSS | Perovskite | PCBM-60 | LiF | Al,0.1,MA,Pb,I,MAPbI,1.6,DMF; DMSO,2.333333333,0.85,20.13,0.654,11.5
6257,10.1002/adem.201900976,Ag-np | SLG | ITO | PEDOT:PSS | Perovskite | PCBM-60 | LiF | Al,0.1,MA,Pb,I,MAPbI,1.6,DMF; DMSO,2.333333333,0.85,21.39,0.652,11.75
6252,10.1002/adem.201900976,Ag-np | SLG | ITO | PEDOT:PSS | Perovskite | PCBM-60 | LiF | Al,0.1,MA,Pb,I,MAPbI,1.6,DMF; DMSO,2.333333333,0.85,24.41,0.65,13.46
6251,10.1002/adem.201900976,Ag-np | SLG | ITO | PEDOT:PSS | Perovskite | PCBM-60 | LiF | Al,0.1,MA,Pb,I,MAPbI,1.6,DMF; DMSO,2.333333333,0.88,22.47,0.64,12.65
6250,10.1002/adem.201900976,Ag-np | SLG | ITO | PEDOT:PSS | Perovskite | PCBM-60 | LiF | Al,0.1,MA,Pb,I,MAPbI,1.6,DMF; DMSO,2.333333333,0.89,21.4,0.64,12.34
6249,10.1002/adem.201900976,SLG | ITO | PEDOT:PSS | Perovskite | PCBM-60 | LiF | Al,0.1,MA,Pb,I,MAPbI,1.6,DMF; DMSO,2.333333333,0.9,19.89,0.65,11.63
22714,10.1002/adfm.201600746,PEN | ITO | PEDOT:PSS | Perovskite | PCBM-60 | Ag,0.12,MA,Pb,I,MAPbI,1.6,DMF; DMSO,7.692307692,0.88,13.4,0.63,8
22713,10.1002/adfm.201600746,PEN | ITO | PEDOT:PSS | Perovskite | PCBM-60 | Ag,0.12,MA,Pb,I,MAPbI,1.6,DMF; DMSO,7.692307692,0.88,14.4,0.662,8.4
22716,10.1002/adfm.201600746,PEN | ITO | PhNa-1T | Perovskite | PCBM-60 | Ag,0.12,MA,Pb,I,MAPbI,1.6,DMF; DMSO,7.692307692,1.01,17.6,0.736,13.3
22715,10.1002/adfm.201600746,PEN | ITO | PhNa-1T | Perovskite | PCBM-60 | Ag,0.12,MA,Pb,I,MAPbI,1.6,DMF; DMSO,7.692307692,1.03,18.4,0.774,14.7
19719,10.1002/adfm.201604944,SLG | ITO | NiO-c | Perovskite | PCBM-60 | bis-C60 | Ag,0.1,MA,Pb,I,MAPbI,1.6,DMF; DMSO,4,1.08,21.87,0.71,16.74
19718,10.1002/adfm.201604944,SLG | ITO | NiO-c | Perovskite | PCBM-60 | bis-C60 | Ag,0.1,MA,Pb,I,MAPbI,1.6,DMF; DMSO,4,1.1,21.67,0.74,17.64
32930,10.1002/adfm.201701804,SLG | FTO | TiO2-c | TiO2-mp | Perovskite | Spiro-MeOTAD | Au,0.09,MA,Pb,I,MAPbI,1.6,DMF; DMSO,9,1.01,20.4,0.71,14.5
32931,10.1002/adfm.201701804,SLG | FTO | TiO2-c | TiO2-mp | Perovskite | Spiro-MeOTAD | Au,0.09,MA,Pb,I,MAPbI,1.6,DMF; DMSO,9,1.02,20.4,0.715,15
32928,10.1002/adfm.201701804,SLG | FTO | TiO2-c | TiO2-mp | Perovskite | Spiro-MeOTAD | Au,0.09,MA,Pb,I,MAPbI,1.6,DMF; DMSO,9,1.02,21.04,0.718,15.5
32934,10.1002/adfm.201701804,SLG | FTO | TiO2-c | TiO2-mp | Perovskite | Spiro-MeOTAD | Au,0.09,MA,Pb,I,MAPbI,1.6,DMF; DMSO,9,1.03,20,0.72,15
32933,10.1002/adfm.201701804,SLG | FTO | TiO2-c | TiO2-mp | Perovskite | Spiro-MeOTAD | Au,0.09,MA,Pb,I,MAPbI,1.6,DMF; DMSO,9,1.03,20.5,0.72,15
32932,10.1002/adfm.201701804,SLG | FTO | TiO2-c | TiO2-mp | Perovskite | Spiro-MeOTAD | Au,0.09,MA,Pb,I,MAPbI,1.6,DMF; DMSO,9,1.04,20.9,0.72,15.5
32929,10.1002/adfm.201701804,SLG | FTO | TiO2-c | TiO2-mp | Perovskite | Spiro-MeOTAD | Au,0.09,MA,Pb,I,MAPbI,1.6,DMF; DMSO,9,1.05,21.74,0.748,17.04
902,10.1002/adfm.201702090,SLG | FTO | Fe2O3-c | Perovskite | Spiro-MeOTAD | Au,0.1,MA,Pb,I,MAPbI,1.6,DMF; DMSO,2.333333333,0.983,22.84,0.66,14.8
897,10.1002/adfm.201702090,SLG | FTO | Fe2O3-c | Perovskite | Spiro-MeOTAD | Au,0.1,MA,Pb,I,MAPbI,1.6,DMF; DMSO,2.333333333,0.988,22.5,0.63,13.9
899,10.1002/adfm.201702090,SLG | FTO | Fe2O3-np | Perovskite | Spiro-MeOTAD | Au,0.1,MA,Pb,I,MAPbI,1.6,DMF; DMSO,2.333333333,0.99,21.6,0.69,14.8
898,10.1002/adfm.201702090,SLG | FTO | Fe2O3-mp | Perovskite | Spiro-MeOTAD | Au,0.1,MA,Pb,I,MAPbI,1.6,DMF; DMSO,2.333333333,0.993,17.1,0.73,12.4
901,10.1002/adfm.201702090,SLG | FTO | Fe2O3-np | Perovskite | Spiro-MeOTAD | Au,0.1,MA,Pb,I,MAPbI,1.6,DMF; DMSO,2.333333333,0.995,18.3,0.75,13.7
900,10.1002/adfm.201702090,SLG | FTO | Fe2O3-np | Perovskite | Spiro-MeOTAD | Au,0.1,MA,Pb,I,MAPbI,1.6,DMF; DMSO,2.333333333,1,20.9,0.77,16.2
903,10.1002/adfm.201702090,SLG | FTO | Fe2O3-np | Perovskite | Spiro-MeOTAD | Au,0.1,MA,Pb,I,MAPbI,1.6,DMF; DMSO,2.333333333,1.01,22.65,0.79,18.2
37871,10.1002/adfm.201703068,SLG | FTO | NiO-c | Perovskite | CSCNT@SnO2,0.1,MA,Pb,I,MAPbI,1.6,DMF; DMSO,2.333333333,0.14,0.14,0.37,0.01
37870,10.1002/adfm.201703068,SLG | FTO | NiO-c | Perovskite | CSCNT@SnO2,0.1,MA,Pb,I,MAPbI,1.6,DMF; DMSO,2.333333333,0.316,0.17,0.3,0.016
37861,10.1002/adfm.201703068,SLG | FTO | NiO-c | Perovskite | CSCNT@Al2O3-c | CSCNT,0.1,MA,Pb,I,MAPbI,1.6,DMF; DMSO,2.333333333,0.84,18.2,0.7,9.5
37867,10.1002/adfm.201703068,PEN | ITO | NiO-c | Perovskite | CSCNT@Al2O3-c | CSCNT@SnO2,0.1,MA,Pb,I,MAPbI,1.6,DMF; DMSO,2.333333333,0.86,16.5,0.57,8.2
37866,10.1002/adfm.201703068,PEN | ITO | NiO-c | Perovskite | CSCNT@Al2O3-c | CSCNT@SnO2,0.1,MA,Pb,I,MAPbI,1.6,DMF; DMSO,2.333333333,0.9,18.2,0.63,10.3
37864,10.1002/adfm.201703068,PEN | ITO | NiO-c | Perovskite | CSCNT@Al2O3-c | CSCNT@SnO2,0.1,MA,Pb,I,MAPbI,1.6,DMF; DMSO,2.333333333,0.91,19.2,0.6,10.1
37862,10.1002/adfm.201703068,SLG | FTO | NiO-c | Perovskite | CSCNT@Al2O3-c | CSCNT@SnO2,0.1,MA,Pb,I,MAPbI,1.6,DMF; DMSO,2.333333333,0.97,20.6,0.72,14
19973,10.1002/adfm.201706777,PET | Graphene | TiO2-c | PCBM-60 | Perovskite | Carbon-nt,0.15,MA,Pb,I,MAPbI,1.6,DMF; DMSO,2.333333333,0.82,18.98,0.53,8.4
19969,10.1002/adfm.201706777,PET | Graphene | TiO2-c | PCBM-60 | Perovskite | Spiro-MeOTAD | Carbon-nt,0.15,MA,Pb,I,MAPbI,1.6,DMF; DMSO,2.333333333,0.88,20.76,0.52,9.55
19970,10.1002/adfm.201706777,PET | Graphene | TiO2-c | PCBM-60 | Perovskite | Spiro-MeOTAD | Carbon-nt,0.15,MA,Pb,I,MAPbI,1.6,DMF; DMSO,2.333333333,0.89,20.25,0.65,11.9
19971,10.1002/adfm.201706777,PET | Graphene | TiO2-c | PCBM-60 | Perovskite | Spiro-MeOTAD | Carbon-nt,0.15,MA,Pb,I,MAPbI,1.6,DMF; DMSO,2.333333333,0.89,20.25,0.65,11.9
19972,10.1002/adfm.201706777,PET | Graphene | TiO2-c | PCBM-60 | Perovskite | Spiro-MeOTAD | Carbon-nt,0.15,MA,Pb,I,MAPbI,1.6,DMF; DMSO,2.333333333,0.9,19.36,0.67,11.6
19974,10.1002/adfm.201706777,PEN | ITO | TiO2-c | PCBM-60 | Perovskite | Spiro-MeOTAD | Au,0.15,MA,Pb,I,MAPbI,1.6,DMF; DMSO,2.333333333,0.99,22.65,0.69,15.5
19975,10.1002/adfm.201706777,PEN | ITO | TiO2-c | PCBM-60 | Perovskite | Spiro-MeOTAD | Au,0.15,MA,Pb,I,MAPbI,1.6,DMF; DMSO,2.333333333,0.99,22.65,0.69,15.5
19976,10.1002/adfm.201706777,PEN | ITO | TiO2-c | PCBM-60 | Perovskite | Spiro-MeOTAD | Ag,0.15,MA,Pb,I,MAPbI,1.6,DMF; DMSO,2.333333333,1.02,22.2,0.66,15
19977,10.1002/adfm.201706777,PEN | ITO | TiO2-c | PCBM-60 | Perovskite | Spiro-MeOTAD | Ag,0.15,MA,Pb,I,MAPbI,1.6,DMF; DMSO,2.333333333,1.02,22.2,0.66,15
32337,10.1002/adfm.201800110,PEN | ITO | SnO2-c | Perovskite | PTAA | Au,0.1,MA,Pb,I,MAPbI,1.6,DMF; DMSO,10,1.081,21.46,0.644,14.94
32336,10.1002/adfm.201800110,PEN | ITO | SnO2-c | Perovskite | PTAA | Au,0.1,MA,Pb,I,MAPbI,1.6,DMF; DMSO,10,1.083,21.51,0.647,15.07
19947,10.1002/adfm.201801237,SLG | FTO | TiO2-c | Perovskite | Spiro-MeOTAD | Au,0.1,MA,Pb,I,MAPbI,1.6,DMF; DMSO,2.333333333,1.121,20.35,0.76,17.4
19948,10.1002/adfm.201801237,SLG | FTO | TiO2-c | Perovskite | Spiro-MeOTAD | Au,0.1,MA,Pb,I,MAPbI,1.6,DMF; DMSO,2.333333333,1.127,19.62,0.72,15.99
19951,10.1002/adfm.201801237,SLG | FTO | SnO2-c | Perovskite | Spiro-MeOTAD | Au,0.1,MA,Pb,I,MAPbI,1.6,DMF; DMSO,2.333333333,1.144,23.01,0.76,20.06
19949,10.1002/adfm.201801237,SLG | FTO | SnO2-c | Perovskite | Spiro-MeOTAD | Au,0.1,MA,Pb,I,MAPbI,1.6,DMF; DMSO,2.333333333,1.166,21.55,0.74,18.68
19954,10.1002/adfm.201801237,SLG | FTO | SnO2-c | Perovskite | Spiro-MeOTAD | Au,0.1,MA,Pb,I,MAPbI,1.6,DMF; DMSO,2.333333333,1.171,22.96,0.78,20.97
19959,10.1002/adfm.201801237,SLG | FTO | SnO2-c | Perovskite | Spiro-MeOTAD | Au,0.1,MA,Pb,I,MAPbI,1.6,DMF; DMSO,2.333333333,1.172,21.73,0.77,19.61
19961,10.1002/adfm.201801237,SLG | FTO | SnO2-c | Perovskite | Spiro-MeOTAD | Au,0.1,MA,Pb,I,MAPbI,1.6,DMF; DMSO,2.333333333,1.172,21.9,0.73,18.73
19953,10.1002/adfm.201801237,SLG | FTO | SnO2-c | Perovskite | Spiro-MeOTAD | Au,0.1,MA,Pb,I,MAPbI,1.6,DMF; DMSO,2.333333333,1.172,22.82,0.69,18.45
19955,10.1002/adfm.201801237,SLG | FTO | SnO2-c | Perovskite | Spiro-MeOTAD | Au,0.1,MA,Pb,I,MAPbI,1.6,DMF; DMSO,2.333333333,1.173,22.05,0.75,19.39
19950,10.1002/adfm.201801237,SLG | FTO | SnO2-c | Perovskite | Spiro-MeOTAD | Au,0.1,MA,Pb,I,MAPbI,1.6,DMF; DMSO,2.333333333,1.173,22.72,0.76,20.49
19958,10.1002/adfm.201801237,SLG | FTO | SnO2-c | Perovskite | Spiro-MeOTAD | Au,0.1,MA,Pb,I,MAPbI,1.6,DMF; DMSO,2.333333333,1.174,21.67,0.76,19.33
19960,10.1002/adfm.201801237,SLG | FTO | SnO2-c | Perovskite | Spiro-MeOTAD | Au,0.1,MA,Pb,I,MAPbI,1.6,DMF; DMSO,2.333333333,1.174,21.86,0.76,19.5
19957,10.1002/adfm.201801237,SLG | FTO | SnO2-c | Perovskite | Spiro-MeOTAD | Au,0.1,MA,Pb,I,MAPbI,1.6,DMF; DMSO,2.333333333,1.177,22.96,0.78,21.07
19956,10.1002/adfm.201801237,SLG | FTO | SnO2-c | Perovskite | Spiro-MeOTAD | Au,0.1,MA,Pb,I,MAPbI,1.6,DMF; DMSO,2.333333333,1.182,22.42,0.77,20.4
19952,10.1002/adfm.201801237,SLG | FTO | SnO2-c | Perovskite | Spiro-MeOTAD | Au,0.1,MA,Pb,I,MAPbI,1.6,DMF; DMSO,2.333333333,1.182,22.42,0.77,20.55
5952,10.1002/adfm.201801654,SLG | FTO | TiO2-c | TiO2-mp | Perovskite | Spiro-MeOTAD | Au,0.09,MA,Pb,I,MAPbI,1.6,DMF; DMSO,0.25,1.01,22.8,0.75,17.3
14706,10.1002/adfm.201804128,SLG | FTO | NiO-c | Perovskite | PCBM-60 | BCP | Ga2O3 | Ag,0.1,MA,Pb,I,MAPbI,1.6,DMF; DMSO,4,1.115,22.41,0.794,19.76
18683,10.1002/adfm.201804356,SLG | FTO | TiO2-macroporous | Perovskite | Spiro-MeOTAD | Au,0.16,MA,Pb,I,MAPbI,1.6,DMF; DMSO,4,0.98,20.7,0.63,12.8
18682,10.1002/adfm.201804356,SLG | FTO | TiO2-macroporous | Perovskite | Spiro-MeOTAD | Au,0.16,MA,Pb,I,MAPbI,1.6,DMF; DMSO,4,1.02,21,0.68,14.6
18681,10.1002/adfm.201804356,SLG | FTO | TiO2-macroporous | Perovskite | Spiro-MeOTAD | Au,0.16,MA,Pb,I,MAPbI,1.6,DMF; DMSO,4,1.06,21.8,0.73,16.9
18684,10.1002/adfm.201804356,SLG | FTO | TiO2-macroporous | Perovskite | Spiro-MeOTAD | Au,0.16,MA,Pb,I,MAPbI,1.6,DMF; DMSO,4,1.06,21.8,0.73,16.9
18687,10.1002/adfm.201804356,SLG | FTO | TiO2-nw | Perovskite | Spiro-MeOTAD | Au,0.16,MA,Pb,I,MAPbI,1.6,DMF; DMSO,4,1.08,21.9,0.73,20.8
18686,10.1002/adfm.201804356,SLG | FTO | TiO2-macroporous | Perovskite | Spiro-MeOTAD | Au,0.16,MA,Pb,I,MAPbI,1.6,DMF; DMSO,4,1.08,22.5,0.75,18.2
18685,10.1002/adfm.201804356,SLG | FTO | TiO2-macroporous | Perovskite | Spiro-MeOTAD | Au,0.16,MA,Pb,I,MAPbI,1.6,DMF; DMSO,4,1.12,23,0.78,22.2
1089,10.1002/adfm.201806779,SLG | ITO | SnO2-c | Perovskite | Spiro-MeOTAD | Au,0.09,MA,Pb,I,MAPbI,1.6,DMF; DMSO,7,0.86,21.1,0.6,10.2
1088,10.1002/adfm.201806779,SLG | ITO | SnO2-c | Perovskite | Spiro-MeOTAD | Au,0.09,MA,Pb,I,MAPbI,1.6,DMF; DMSO,7,0.87,21.3,0.67,12.5
1083,10.1002/adfm.201806779,SLG | ITO | SnO2-c | Perovskite | Spiro-MeOTAD | Au,0.09,MA,Pb,I,MAPbI,1.6,DMF; DMSO,7,0.92,21.1,0.63,12.3
1090,10.1002/adfm.201806779,SLG | ITO | SnO2-c | Perovskite | Spiro-MeOTAD | Au,0.09,MA,Pb,I,MAPbI,1.6,DMF; DMSO,7,0.96,21,0.73,15
1087,10.1002/adfm.201806779,SLG | ITO | SnO2-c | Perovskite | Spiro-MeOTAD | Au,0.09,MA,Pb,I,MAPbI,1.6,DMF; DMSO,7,0.98,21.1,0.71,14.6
1098,10.1002/adfm.201806779,SLG | ITO | SnO2-c | Perovskite | Spiro-MeOTAD | Au,0.09,MA,Pb,I,MAPbI,1.6,DMF; DMSO,7,1,21.3,0.68,14.5
1082,10.1002/adfm.201806779,SLG | ITO | SnO2-c | Perovskite | Spiro-MeOTAD | Au,0.09,MA,Pb,I,MAPbI,1.6,DMF; DMSO,7,1.01,20.7,0.7,14.5
1085,10.1002/adfm.201806779,SLG | ITO | SnO2-c | Perovskite | Spiro-MeOTAD | Au,0.09,MA,Pb,I,MAPbI,1.6,DMF; DMSO,7,1.01,20.7,0.7,14.5
1086,10.1002/adfm.201806779,SLG | ITO | SnO2-c | Perovskite | Spiro-MeOTAD | Au,0.09,MA,Pb,I,MAPbI,1.6,DMF; DMSO,7,1.01,20.7,0.73,15.3
1091,10.1002/adfm.201806779,SLG | ITO | SnO2-c | Perovskite | Spiro-MeOTAD | Au,0.09,MA,Pb,I,MAPbI,1.6,DMF; DMSO,7,1.01,20.7,0.73,15.3
1092,10.1002/adfm.201806779,SLG | ITO | SnO2-c | Perovskite | Spiro-MeOTAD | Au,0.09,MA,Pb,I,MAPbI,1.6,DMF; DMSO,7,1.02,21,0.76,16.2
1081,10.1002/adfm.201806779,SLG | ITO | SnO2-c | Perovskite | Spiro-MeOTAD | Au,0.09,MA,Pb,I,MAPbI,1.6,DMF; DMSO,7,1.02,21.1,0.69,14.8
1096,10.1002/adfm.201806779,SLG | ITO | SnO2-c | Perovskite | Spiro-MeOTAD | Au,0.09,MA,Pb,I,MAPbI,1.6,DMF; DMSO,7,1.02,21.3,0.71,15.4
1097,10.1002/adfm.201806779,SLG | ITO | SnO2-c | Perovskite | Spiro-MeOTAD | Au,0.09,MA,Pb,I,MAPbI,1.6,DMF; DMSO,7,1.02,21.3,0.72,15.5
1094,10.1002/adfm.201806779,SLG | ITO | SnO2-c | Perovskite | Spiro-MeOTAD | Au,0.09,MA,Pb,I,MAPbI,1.6,DMF; DMSO,7,1.02,21.6,0.74,16.2
1084,10.1002/adfm.201806779,SLG | ITO | Perovskite | Spiro-MeOTAD | Au,0.09,MA,Pb,I,MAPbI,1.6,DMF; DMSO,7,1.03,20.5,0.69,14.7
1093,10.1002/adfm.201806779,SLG | ITO | SnO2-c | Perovskite | Spiro-MeOTAD | Au,0.09,MA,Pb,I,MAPbI,1.6,DMF; DMSO,7,1.04,21.4,0.75,16.7
1095,10.1002/adfm.201806779,SLG | ITO | SnO2-c | Perovskite | Spiro-MeOTAD | Au,0.09,MA,Pb,I,MAPbI,1.6,DMF; DMSO,7,1.04,21.4,0.75,16.7
1099,10.1002/adfm.201806779,SLG | ITO | SnO2-c | Perovskite | Spiro-MeOTAD | Au,0.09,MA,Pb,I,MAPbI,1.6,DMF; DMSO,7,1.05,22.2,0.763,17.81
1102,10.1002/adfm.201806779,SLG | ITO | SnO2-c | Perovskite | Spiro-MeOTAD | Au,3.8,MA,Pb,I,MAPbI,1.6,DMF; DMSO,7,0.93,20.28,0.57,10.8
1101,10.1002/adfm.201806779,SLG | ITO | SnO2-c | Perovskite | Spiro-MeOTAD | Au,3.8,MA,Pb,I,MAPbI,1.6,DMF; DMSO,7,0.97,20.28,0.613,12.03
13750,10.1002/adfm.201808625,SLG | ITO | NiO-c | 1ab | Perovskite | PCBM-60 | BCP | Ag,0.1,MA,Pb,I,MAPbI,1.6,DMF; DMSO,4,1.027,21.44,0.8,17.6
13747,10.1002/adfm.201808625,SLG | ITO | NiO-c | 1ab | Perovskite | PCBM-60 | BCP | Ag,0.1,MA,Pb,I,MAPbI,1.6,DMF; DMSO,4,1.032,21.81,0.803,18.05
13748,10.1002/adfm.201808625,SLG | ITO | NiO-c | 1bb | Perovskite | PCBM-60 | BCP | Ag,0.1,MA,Pb,I,MAPbI,1.6,DMF; DMSO,4,1.032,21.81,0.803,18.17
13746,10.1002/adfm.201808625,SLG | ITO | NiO-c | Perovskite | PCBM-60 | BCP | Ag,0.1,MA,Pb,I,MAPbI,1.6,DMF; DMSO,4,1.04,19.39,0.762,15.61
13751,10.1002/adfm.201808625,SLG | ITO | NiO-c | 1bb | Perovskite | PCBM-60 | BCP | Ag,0.1,MA,Pb,I,MAPbI,1.6,DMF; DMSO,4,1.042,22.17,0.782,18.1
13749,10.1002/adfm.201808625,SLG | ITO | NiO-c | Perovskite | PCBM-60 | BCP | Ag,0.1,MA,Pb,I,MAPbI,1.6,DMF; DMSO,4,1.053,19.15,0.761,15.3
31891,10.1002/adfm.201900557,SLG | FTO | SnO2-np | Perovskite | Spiro-MeOTAD | Ag,0.1,MA,Pb,I,MAPbI,1.6,DMF; DMSO,2.333333333,1.03,22.65,0.673,15.74
31890,10.1002/adfm.201900557,SLG | FTO | SnO2-np | Perovskite | Spiro-MeOTAD | Ag,0.1,MA,Pb,I,MAPbI,1.6,DMF; DMSO,2.333333333,1.08,21.3,0.619,14.26
31892,10.1002/adfm.201900557,SLG | FTO | SnO2-np | Perovskite | Spiro-MeOTAD | Ag,0.1,MA,Pb,I,MAPbI,1.6,DMF; DMSO,2.333333333,1.08,22.23,0.749,17.92
31893,10.1002/adfm.201900557,SLG | FTO | SnO2-np | Perovskite | Spiro-MeOTAD | Ag,0.1,MA,Pb,I,MAPbI,1.6,DMF; DMSO,2.333333333,1.09,22.85,0.792,19.7
31894,10.1002/adfm.201900557,SLG | FTO | SnO2-np | Perovskite | Spiro-MeOTAD | Ag,0.1,MA,Pb,I,MAPbI,1.6,DMF; DMSO,2.333333333,1.1,22.98,0.813,20.52
31895,10.1002/adfm.201900557,PEN | FTO | SnO2-c | Perovskite | Spiro-MeOTAD | Ag,0.1,MA,Pb,I,MAPbI,1.6,DMF; DMSO,2.333333333,1.13,21.8,0.728,18
22718,10.1002/adfm.201901476,MgF2 | Quartz | ITO | PTAA | Perovskite | PCBM-60 | AZO-np | PEI | Ag,0.1,MA,Pb,I,MAPbI,1.6,DMF; DMSO,2,1.06,20.3,0.752,16.6
22720,10.1002/adfm.201901476,MgF2 | Quartz | ITO | PTAA | CuSCN | Perovskite | PCBM-60 | AZO-np | PEI | Ag,0.1,MA,Pb,I,MAPbI,1.6,DMF; DMSO,2,1.07,20.3,0.802,17.4
22717,10.1002/adfm.201901476,MgF2 | Quartz | ITO | PTAA | Perovskite | PCBM-60 | AZO-np | PEI | Ag,0.1,MA,Pb,I,MAPbI,1.6,DMF; DMSO,2,1.08,20.7,0.777,17.2
22719,10.1002/adfm.201901476,MgF2 | Quartz | ITO | PTAA | CuSCN | Perovskite | PCBM-60 | AZO-np | PEI | Ag,0.1,MA,Pb,I,MAPbI,1.6,DMF; DMSO,2,1.08,21.1,0.823,18.5
3861,10.1002/adfm.201902656,SLG | FTO | TiO2-c | TiO2-mp | Perovskite | Spiro-MeOTAD | Au,0.1,MA,Pb,I,MAPbI,1.6,DMF; DMSO,9,1.06,21.85,0.65,14.73
1117,10.1002/adfm.201905694,SLG | ITO | Ti3C2Tx | Perovskite | Spiro-MeOTAD | Ag,0.04,MA,Pb,I,MAPbI,1.6,DMF; DMSO,4,0.8,15.87,0.4,5
1118,10.1002/adfm.201905694,SLG | ITO | Ti3C2Tx | Perovskite | Spiro-MeOTAD | Ag,0.04,MA,Pb,I,MAPbI,1.6,DMF; DMSO,4,1,21.42,0.61,13.06
1120,10.1002/adfm.201905694,SLG | ITO | Ti3C2Tx | Perovskite | Spiro-MeOTAD | Ag,0.04,MA,Pb,I,MAPbI,1.6,DMF; DMSO,4,1.07,22.99,0.6,14.84
1119,10.1002/adfm.201905694,SLG | ITO | Ti3C2Tx | Perovskite | Spiro-MeOTAD | Ag,0.04,MA,Pb,I,MAPbI,1.6,DMF; DMSO,4,1.08,22.63,0.7,17.17
3829,10.1002/adfm.201905810,SLG | ITO | NiO-c | Perovskite | PCBM-60 | Phen-NaDPO | Ag,0.1,MA,Pb,I,MAPbI,1.6,DMF; DMSO,9,1.06,21.4,0.72,16.2
3828,10.1002/adfm.201905810,SLG | ITO | NiO-c | Perovskite | PCBM-60 | Phen-NaDPO; Sn(SCN)2 | Ag,0.1,MA,Pb,I,MAPbI,1.6,DMF; DMSO,9,1.08,22.6,0.75,18
26022,10.1002/adfm.201906763,SLG | ITO | PTAA | PFN | Perovskite | PCBM-60 | BCP | Cu,0.1,MA,Pb,I,MAPbI,1.6,DMF; DMSO,8.181818182,1.06,21.1,0.81,18.1
26019,10.1002/adfm.201906763,SLG | ITO | PTAA | PFN | Perovskite | PCBM-60 | BCP | Cu,0.1,MA,Pb,I,MAPbI,1.6,DMF; DMSO,8.181818182,1.06,21.7,0.81,18.5
26027,10.1002/adfm.201906763,SLG | ITO | PTAA | PFN | Perovskite | PCBM-60 | BCP | Cu,0.1,MA,Pb,I,MAPbI,1.6,DMF; DMSO,8.181818182,1.06,21.9,0.81,18.8
26018,10.1002/adfm.201906763,SLG | ITO | PTAA | PFN | Perovskite | PCBM-60 | BCP | Cu,0.1,MA,Pb,I,MAPbI,1.6,DMF; DMSO,8.181818182,1.07,20.1,0.8,17.3
26012,10.1002/adfm.201906763,SLG | ITO | PTAA | PFN | Perovskite | PCBM-60 | BCP | Cu,0.1,MA,Pb,I,MAPbI,1.6,DMF; DMSO,8.181818182,1.07,21.2,0.8,18.1
26033,10.1002/adfm.201906763,SLG | ITO | PTAA | PFN | Perovskite | PCBM-60 | BCP | Cu,0.1,MA,Pb,I,MAPbI,1.6,DMF; DMSO,8.181818182,1.07,21.4,0.79,18.2
26023,10.1002/adfm.201906763,SLG | ITO | PTAA | PFN | Perovskite | PCBM-60 | BCP | Cu,0.1,MA,Pb,I,MAPbI,1.6,DMF; DMSO,8.181818182,1.07,21.5,0.79,18.2
26013,10.1002/adfm.201906763,SLG | ITO | PTAA | PFN | Perovskite | PCBM-60 | BCP | Cu,0.1,MA,Pb,I,MAPbI,1.6,DMF; DMSO,8.181818182,1.1,21.4,0.79,18.7
26024,10.1002/adfm.201906763,SLG | ITO | PTAA | PFN | Perovskite | PCBM-60 | BCP | Cu,0.1,MA,Pb,I,MAPbI,1.6,DMF; DMSO,8.181818182,1.1,21.5,0.81,19.3
26025,10.1002/adfm.201906763,SLG | ITO | PTAA | PFN | Perovskite | PCBM-60 | BCP | Cu,0.1,MA,Pb,I,MAPbI,1.6,DMF; DMSO,8.181818182,1.11,21.4,0.81,19.3
26026,10.1002/adfm.201906763,SLG | ITO | PTAA | PFN | Perovskite | PCBM-60 | BCP | Cu,0.1,MA,Pb,I,MAPbI,1.6,DMF; DMSO,8.181818182,1.11,21.8,0.81,19.5
26014,10.1002/adfm.201906763,SLG | ITO | PTAA | PFN | Perovskite | PCBM-60 | BCP | Cu,0.1,MA,Pb,I,MAPbI,1.6,DMF; DMSO,8.181818182,1.13,21.4,0.8,19.2
26017,10.1002/adfm.201906763,SLG | ITO | PTAA | PFN | Perovskite | PCBM-60 | BCP | Cu,0.1,MA,Pb,I,MAPbI,1.6,DMF; DMSO,8.181818182,1.14,14.4,0.69,11.3
26016,10.1002/adfm.201906763,SLG | ITO | PTAA | PFN | Perovskite | PCBM-60 | BCP | Cu,0.1,MA,Pb,I,MAPbI,1.6,DMF; DMSO,8.181818182,1.14,17.7,0.78,15.7
26020,10.1002/adfm.201906763,SLG | ITO | PTAA | PFN | Perovskite | PCBM-60 | BCP | Cu,0.1,MA,Pb,I,MAPbI,1.6,DMF; DMSO,8.181818182,1.14,18.3,0.68,14.3
26015,10.1002/adfm.201906763,SLG | ITO | PTAA | PFN | Perovskite | PCBM-60 | BCP | Cu,0.1,MA,Pb,I,MAPbI,1.6,DMF; DMSO,8.181818182,1.15,21.1,0.8,19.3
26034,10.1002/adfm.201906763,SLG | ITO | PTAA | PFN | Perovskite | PCBM-60 | BCP | Cu,0.1,MA,Pb,I,MAPbI,1.6,DMF; DMSO,8.181818182,1.15,21.1,0.8,19.5
26021,10.1002/adfm.201906763,SLG | ITO | PTAA | PFN | Perovskite | PCBM-60 | BCP | Cu,0.1,MA,Pb,I,MAPbI,1.6,DMF; DMSO,8.181818182,1.16,21.7,0.8,20.1
26028,10.1002/adfm.201906763,SLG | ITO | PTAA | PFN | Perovskite | PCBM-60 | BCP | Cu,0.1,MA,Pb,I,MAPbI,1.6,DMF; DMSO,8.181818182,1.16,21.7,0.8,20.1
33203,10.1002/adfm.201909509,SLG | ITO | Perovskite | PCBM-60 | BCP | Ag,1.02,MA,Pb,I,MAPbI,1.6,DMF; DMSO,4,0.96,16.26,0.572,8.93
33213,10.1002/adfm.201909509,SLG | ITO | Perovskite | PCBM-60 | BCP | Ag,1.02,MA,Pb,I,MAPbI,1.6,DMF; DMSO,4,0.96,16.3,0.572,8.13
33208,10.1002/adfm.201909509,SLG | ITO | CA-Br | Perovskite | PCBM-60 | BCP | Ag,1.02,MA,Pb,I,MAPbI,1.6,DMF; DMSO,4,0.986,16.96,0.717,11.99
33206,10.1002/adfm.201909509,SLG | ITO | CA-Br; TPA-PT-C6 | Perovskite | PCBM-60 | BCP | Ag,1.02,MA,Pb,I,MAPbI,1.6,DMF; DMSO,4,1.039,21.8,0.774,17.49
33205,10.1002/adfm.201909509,SLG | ITO | CA-Br; TPA-PT-C6 | Perovskite | PCBM-60 | BCP | Ag,1.02,MA,Pb,I,MAPbI,1.6,DMF; DMSO,4,1.04,20.32,0.761,16.1
33214,10.1002/adfm.201909509,SLG | ITO | CA-Br; TPA-PT-C6 | Perovskite | PCBM-60 | BCP | Ag,1.02,MA,Pb,I,MAPbI,1.6,DMF; DMSO,4,1.04,21.8,0.774,17.19
33209,10.1002/adfm.201909509,SLG | ITO | CA-Br; TPA-PT-C6 | Perovskite | PCBM-60 | BCP | Ag,1.02,MA,Pb,I,MAPbI,1.6,DMF; DMSO,4,1.047,21.6,0.76,17.19
33204,10.1002/adfm.201909509,SLG | ITO | CA-Br; TPA-PT-C6 | Perovskite | PCBM-60 | BCP | Ag,1.02,MA,Pb,I,MAPbI,1.6,DMF; DMSO,4,1.049,19.6,0.755,15.51
33207,10.1002/adfm.201909509,SLG | ITO | CA-Br; TPA-PT-C6 | Perovskite | PCBM-60 | BCP | Ag,1.02,MA,Pb,I,MAPbI,1.6,DMF; DMSO,4,1.053,18.45,0.741,14.4
33210,10.1002/adfm.201909509,SLG | ITO | PTAA | PFNBr | Perovskite | PCBM-60 | BCP | Ag,1.02,MA,Pb,I,MAPbI,1.6,DMF; DMSO,4,1.056,21.62,0.768,17.54
33211,10.1002/adfm.201909509,SLG | ITO | Perovskite | Polyimid | PCBM-60 | BCP | Ag,36,MA,Pb,I,MAPbI,1.6,DMF; DMSO,4,0.838,15.7,0.384,5.03
33212,10.1002/adfm.201909509,SLG | ITO | CA-Br; TPA-PT-C6 | Perovskite | Polyimid | PCBM-60 | BCP | Ag,36,MA,Pb,I,MAPbI,1.6,DMF; DMSO,4,1,18,0.677,12.67
4685,10.1002/adfm.201910530,SLG | FTO | SnO2-c | Perovskite | Spiro-MeOTAD | Ag,0.06,MA,Pb,I,MAPbI,1.6,DMF; DMSO,4,1.1,21.9,0.72,17.3
4684,10.1002/adfm.201910530,SLG | FTO | SnO2-c | Carbon-QDs | Perovskite | Spiro-MeOTAD | Ag,0.06,MA,Pb,I,MAPbI,1.6,DMF; DMSO,4,1.1,22.7,0.78,19.5
27233,10.1002/adma.201504168,SLG | ITO | PEDOT:PSS | Perovskite | PCBM-60 | PDINO | Ag,0.104,MA,Pb,I,MAPbI,1.6,DMF; DMSO,2,0.918,17.6,0.77,12.4
27231,10.1002/adma.201504168,SLG | ITO | NiO-np | Perovskite | PCBM-60 | PDINO | Ag,0.104,MA,Pb,I,MAPbI,1.6,DMF; DMSO,2,1.08,20.59,0.73,16.2
27230,10.1002/adma.201504168,SLG | ITO | NiO-np | Perovskite | PCBM-60 | PDINO | Ag,0.104,MA,Pb,I,MAPbI,1.6,DMF; DMSO,2,1.11,20.53,0.5,11.7
27232,10.1002/adma.201504168,SLG | ITO | NiO-np | Perovskite | PCBM-60 | PDINO | Ag,0.104,MA,Pb,I,MAPbI,1.6,DMF; DMSO,2,1.111,20.57,0.77,17.5
4419,10.1002/adma.201504621,SLG | ITO | PEDOT:PSS | Perovskite | C60 | BCP | Al,0.06,MA,Pb,I,MAPbI,1.6,DMF; DMSO,2.333333333,0.9,16.29,0.74,10.85
4414,10.1002/adma.201504621,SLG | Au; NiO-c | Perovskite | C60 | BCP | Al,0.06,MA,Pb,I,MAPbI,1.6,DMF; DMSO,2.333333333,0.98,7.16,0.59,4.15
4417,10.1002/adma.201504621,SLG | Au; NiO-c | Perovskite | C60 | BCP | Al,0.06,MA,Pb,I,MAPbI,1.6,DMF; DMSO,2.333333333,0.98,12.86,0.57,7.2
4418,10.1002/adma.201504621,SLG | Au; NiO-c | Perovskite | C60 | BCP | Al,0.06,MA,Pb,I,MAPbI,1.6,DMF; DMSO,2.333333333,1,12.61,0.56,7.09
4415,10.1002/adma.201504621,SLG | Au; NiO-c | Perovskite | C60 | BCP | Al,0.06,MA,Pb,I,MAPbI,1.6,DMF; DMSO,2.333333333,1.01,13.14,0.65,8.65
4416,10.1002/adma.201504621,SLG | Au; NiO-c | Perovskite | C60 | BCP | Al,0.06,MA,Pb,I,MAPbI,1.6,DMF; DMSO,2.333333333,1.02,13.04,0.77,10.24
29585,10.1002/adma.201600594,SLG | FTO | SnO2-c | PCBM-60 | Perovskite | Spiro-MeOTAD | Au,0.08,MA,Pb,I,MAPbI,1.6,DMF; DMSO,8.925925926,1.05,20.34,0.664,14.15
29582,10.1002/adma.201600594,SLG | FTO | SnO2-c | PCBM-60 | Perovskite | Spiro-MeOTAD | Au,0.08,MA,Pb,I,MAPbI,1.6,DMF; DMSO,8.925925926,1.08,21.55,0.748,17.48
29584,10.1002/adma.201600594,SLG | FTO | SnO2-c | PCBM-60 | Perovskite | Spiro-MeOTAD | Au,0.08,MA,Pb,I,MAPbI,1.6,DMF; DMSO,8.925925926,1.1,20.61,0.73,16.53
29581,10.1002/adma.201600594,SLG | FTO | SnO2-c | PCBM-60 | Perovskite | Spiro-MeOTAD | Au,0.08,MA,Pb,I,MAPbI,1.6,DMF; DMSO,8.925925926,1.11,22.44,0.782,18.42
