Repository: RhythmShah-04/ML_Perovskite

# ML_Perovskite


This is a beginner project for leaning Machine Learning and applying it to Perovskites for predicting them using various ML models

File: DataFinalProject.csv (part 4 of 19)
Ref_ID,Ref_DOI_number,Cell_stack_sequence,Cell_area_measured,Perovskite_composition_a_ions,Perovskite_composition_b_ions,Perovskite_composition_c_ions,Perovskite_composition_short_form,Perovskite_band_gap,Perovskite_deposition_solvents,DMF/DMSO,JV_default_Voc,JV_default_Jsc,JV_default_FF,JV_default_PCE
29583,10.1002/adma.201600594,SLG | FTO | SnO2-c | PCBM-60 | Perovskite | Spiro-MeOTAD | Au,0.08,MA,Pb,I,MAPbI,1.6,DMF; DMSO,8.925925926,1.12,21.43,0.74,17.8
14097,10.1002/adma.201603923,SLG | ITO | NiO-c | Perovskite | PCBM-60 | Zr(acac)4 | Ag,0.01,MA,Pb,I,MAPbI,1.6,DMF; DMSO,2,1.079,22.17,0.781,18.69
14098,10.1002/adma.201603923,SLG | ITO | NiO-c | Perovskite | PCBM-60 | Zr(acac)4 | Ag,1.01,MA,Pb,I,MAPbI,1.6,DMF; DMSO,2,1.057,21.26,0.722,16.24
21226,10.1002/adma.201604048,SLG | ITO | PEDOT:PSS | Perovskite | PCBM-60 | BCP | Ag,0.09,MA,Pb,I,MAPbI,1.6,DMF; DMSO,3,0.98,21.83,0.78,15.79
21227,10.1002/adma.201604048,SLG | ITO | PEDOT:PSS | Perovskite | PCBM-60 | BCP | Ag,0.09,MA,Pb,I,MAPbI,1.6,DMF; DMSO,3,1.02,22.68,0.82,17.7
25359,10.1002/adma.201604056,SLG | FTO | TiO2-c | TiO2-mp | Perovskite | Spiro-MeOTAD | Au,0.1,MA,Pb,I,MAPbI,1.6,DMF; DMSO,10.52631579,0.88,11.9,0.561,5.8
25358,10.1002/adma.201604056,SLG | FTO | TiO2-c | TiO2-mp | Perovskite | Spiro-MeOTAD | Au,0.1,MA,Pb,I,MAPbI,1.6,DMF; DMSO,10.52631579,0.88,15.7,0.523,7.07
25355,10.1002/adma.201604056,SLG | FTO | TiO2-c | TiO2-mp | Perovskite | Spiro-MeOTAD | Au,0.1,MA,Pb,I,MAPbI,1.6,DMF; DMSO,10.52631579,0.89,13.4,0.57,6.9
25357,10.1002/adma.201604056,SLG | FTO | TiO2-c | TiO2-mp | Perovskite | Spiro-MeOTAD | Au,0.1,MA,Pb,I,MAPbI,1.6,DMF; DMSO,10.52631579,0.89,14.2,0.49,6.3
25361,10.1002/adma.201604056,SLG | FTO | TiO2-c | TiO2-mp | Perovskite | Spiro-MeOTAD | Au,0.1,MA,Pb,I,MAPbI,1.6,DMF; DMSO,10.52631579,0.9,14.3,0.575,7.39
25360,10.1002/adma.201604056,SLG | FTO | TiO2-c | TiO2-mp | Perovskite | Spiro-MeOTAD | Au,0.1,MA,Pb,I,MAPbI,1.6,DMF; DMSO,10.52631579,0.92,14.9,0.591,8.1
25356,10.1002/adma.201604056,SLG | FTO | TiO2-c | TiO2-mp | Perovskite | Spiro-MeOTAD | Au,0.1,MA,Pb,I,MAPbI,1.6,DMF; DMSO,10.52631579,0.94,16.8,0.53,8.42
25362,10.1002/adma.201604056,SLG | FTO | TiO2-c | TiO2-mp | Perovskite | Spiro-MeOTAD | Au,0.1,MA,Pb,I,MAPbI,1.6,DMF; DMSO,10.52631579,0.969,18.5,0.656,11.76
25363,10.1002/adma.201604056,SLG | FTO | TiO2-c | TiO2-mp | Perovskite | Spiro-MeOTAD | Au,0.1,MA,Pb,I,MAPbI,1.6,DMF; DMSO,10.52631579,1.054,19.93,0.708,14.87
3574,10.1002/adma.201606363,SLG | ITO | PEDOT:PSS | Perovskite | PCBM-60 | Al,0.04,MA,Pb,I,MAPbI,1.6,DMF; DMSO,8.181818182,0.84,16.6,0.76,10.6
3575,10.1002/adma.201606363,SLG | ITO | P3HT; PFN | Perovskite | PCBM-60 | Al,0.04,MA,Pb,I,MAPbI,1.6,DMF; DMSO,8.181818182,0.87,18.31,0.79,12.68
3576,10.1002/adma.201606363,SLG | ITO | PFN; TT | Perovskite | PCBM-60 | Al,0.04,MA,Pb,I,MAPbI,1.6,DMF; DMSO,8.181818182,0.93,18.64,0.8,14.1
3577,10.1002/adma.201606363,SLG | ITO | PTB7-Th; PFN | Perovskite | PCBM-60 | Al,0.04,MA,Pb,I,MAPbI,1.6,DMF; DMSO,8.181818182,1,18.85,0.79,14.83
3581,10.1002/adma.201606363,SLG | ITO | PCDTBT; PFN | Perovskite | PCBM-60 | Al,0.04,MA,Pb,I,MAPbI,1.6,DMF; DMSO,8.181818182,1.03,18.23,0.78,14.66
3578,10.1002/adma.201606363,SLG | ITO | MEH-PPV; PFN | Perovskite | PCBM-60 | Al,0.04,MA,Pb,I,MAPbI,1.6,DMF; DMSO,8.181818182,1.05,19.16,0.79,15.82
3582,10.1002/adma.201606363,SLG | ITO | PFN; PTPD | Perovskite | PCBM-60 | Al,0.04,MA,Pb,I,MAPbI,1.6,DMF; DMSO,8.181818182,1.11,20.88,0.81,18.43
3579,10.1002/adma.201606363,SLG | ITO | PFN; PTPD | Perovskite | PCBM-60 | Al,0.04,MA,Pb,I,MAPbI,1.6,DMF; DMSO,8.181818182,1.11,21.23,0.81,18.7
3583,10.1002/adma.201606363,SLG | ITO | PFN; PTPD | Perovskite | PCBM-60 | Al,0.09,MA,Pb,I,MAPbI,1.6,DMF; DMSO,8.181818182,1.11,20.62,0.81,18.35
3584,10.1002/adma.201606363,SLG | ITO | PFN; PTPD | Perovskite | PCBM-60 | Al,0.25,MA,Pb,I,MAPbI,1.6,DMF; DMSO,8.181818182,1.1,20.58,0.79,17.83
3585,10.1002/adma.201606363,SLG | ITO | PFN; PTPD | Perovskite | PCBM-60 | Al,0.36,MA,Pb,I,MAPbI,1.6,DMF; DMSO,8.181818182,1.1,20.43,0.78,17.49
3586,10.1002/adma.201606363,SLG | ITO | PFN; PTPD | Perovskite | PCBM-60 | Al,0.49,MA,Pb,I,MAPbI,1.6,DMF; DMSO,8.181818182,1.1,20.37,0.76,16.97
3587,10.1002/adma.201606363,SLG | ITO | PFN; PTPD | Perovskite | PCBM-60 | Al,0.64,MA,Pb,I,MAPbI,1.6,DMF; DMSO,8.181818182,1.1,20.25,0.76,16.53
3588,10.1002/adma.201606363,SLG | ITO | PFN; PTPD | Perovskite | PCBM-60 | Al,0.81,MA,Pb,I,MAPbI,1.6,DMF; DMSO,8.181818182,1.1,20.12,0.74,16.22
3589,10.1002/adma.201606363,SLG | ITO | PFN; PTPD | Perovskite | PCBM-60 | Al,1,MA,Pb,I,MAPbI,1.6,DMF; DMSO,8.181818182,1.1,19.98,0.73,16.08
968,10.1002/adma.201700183,SLG | FTO | TiO2-c | TiO2-mp | Perovskite | P2 | Ag,0.11,MA,Pb,I,MAPbI,1.6,DMF; DMSO,9,1.01,16.84,0.72,12.29
967,10.1002/adma.201700183,SLG | FTO | TiO2-c | TiO2-mp | Perovskite | P1 | Ag,0.11,MA,Pb,I,MAPbI,1.6,DMF; DMSO,9,1.03,16.12,0.677,11.22
969,10.1002/adma.201700183,SLG | FTO | TiO2-c | TiO2-mp | Perovskite | P3 | Ag,0.11,MA,Pb,I,MAPbI,1.6,DMF; DMSO,9,1.09,20.74,0.758,17.28
970,10.1002/adma.201700183,SLG | FTO | TiO2-c | TiO2-mp | Perovskite | Spiro-MeOTAD | Ag,0.11,MA,Pb,I,MAPbI,1.6,DMF; DMSO,9,1.09,22.5,0.75,18.4
21123,10.1002/adma.201703980,SLG | ITO | SnO2-c | PCBM-60 | Perovskite | DPPZnP-TSEH; PCBM-60 | BCP | Ag,0.0314,MA,Pb,I,MAPbI,1.6,DMF; DMSO,4,1.04,23.32,0.784,19
35384,10.1002/adma.201705596,SLG | FTO | ZnO-np | MgO-EA | TiO2-mp | Perovskite | Spiro-MeOTAD | Au,0.11,MA,Pb,I,MAPbI,1.6,DMF; DMSO,0.25,1.12,23.08,0.776,20.05
35386,10.1002/adma.201705596,SLG | FTO | ZnO-np | MgO-EA | TiO2-mp | Perovskite | Spiro-MeOTAD | Au,0.11,MA,Pb,I,MAPbI,1.6,DMF; DMSO,0.25,1.12,23.08,0.776,20.05
29374,10.1002/adma.201706401,SLG | FTO | TiO2-c | Perovskite | Spiro-MeOTAD | Au,0.052,MA,Pb,I,MAPbI,1.6,DMF; DMSO,11.25,1,22.6,0.736,16.68
29375,10.1002/adma.201706401,SLG | FTO | TiO2-c | Perovskite | Spiro-MeOTAD | Au,0.052,MA,Pb,I,MAPbI,1.6,DMF; DMSO,9,1.03,23.14,0.749,17.93
29376,10.1002/adma.201706401,SLG | FTO | TiO2-c | Perovskite | Spiro-MeOTAD | Au,0.052,MA,Pb,I,MAPbI,1.6,DMF; DMSO,7.5,1.064,23.96,0.763,19.13
29377,10.1002/adma.201706401,SLG | FTO | TiO2-c | Perovskite | Spiro-MeOTAD | Au,0.052,MA,Pb,I,MAPbI,1.6,DMF; DMSO,6.428571429,0.987,23.11,0.7,15.99
19291,10.1002/adma.201706924,SLG | FTO | TiO2-c | Perovskite | Spiro-MeOTAD | Au,0.1,MA,Pb,I,MAPbI,1.6,DMF; DMSO,4,1.09,21.29,0.741,17.2
19292,10.1002/adma.201706924,SLG | FTO | TiO2-c | Heparin-Na | Perovskite | Spiro-MeOTAD | Au,0.1,MA,Pb,I,MAPbI,1.6,DMF; DMSO,4,1.11,23.34,0.773,20.1
26645,10.1002/adma.201706975,SLG | FTO | TiO2-c | Perovskite | Carbon,0.1,MA,Pb,I,MAPbI,1.6,DMF; DMSO,14.08450704,1.02,21.88,0.54,12.06
26647,10.1002/adma.201706975,Quartz | Graphene | C60 | Perovskite | Carbon,0.1,MA,Pb,I,MAPbI,1.6,DMF; DMSO,14.08450704,1.03,22.72,0.597,13.7
26644,10.1002/adma.201706975,SLG | FTO | C60 | Perovskite | Carbon,0.1,MA,Pb,I,MAPbI,1.6,DMF; DMSO,14.08450704,1.07,23.44,0.612,15.2
26646,10.1002/adma.201706975,SLG | FTO | C60 | Perovskite | Carbon,0.1,MA,Pb,I,MAPbI,1.6,DMF; DMSO,14.08450704,1.07,23.44,0.612,15.2
18608,10.1002/adma.201803428,SLG | ITO | PTAA | Perovskite | PCBM-60 | C60 | BCP | Cu,0.08,MA,Pb,I,MAPbI,1.6,DMF; DMSO,4,1.12,22.8,0.79,20.2
11464,10.1002/adma.201804454,SLG | FTO | TiO2-c | PCBM-60 | Perovskite | Spiro-MeOTAD | Au,0.09,MA,Pb,I,MAPbI,1.6,DMF; DMSO,9,1.11,22.64,0.78,19.5
11465,10.1002/adma.201804454,SLG | FTO | TiO2-c | PCBM-60 | Perovskite | Spiro-MeOTAD | Au,0.48,MA,Pb,I,MAPbI,1.6,DMF; DMSO,9,1.1,22.15,0.75,18.23
11466,10.1002/adma.201804454,SLG | FTO | TiO2-c | PCBM-60 | Perovskite | Spiro-MeOTAD | Au,5.02,MA,Pb,I,MAPbI,1.6,DMF; DMSO,9,1.06,21.53,0.69,15.79
10487,10.1002/adma.201804637,SLG | FTO | TiO2-c | Perovskite | Carbon,0.1,MA,Pb,I,MAPbI,1.6,DMF; DMSO,9,1.02,21.88,0.54,12.06
10488,10.1002/adma.201804637,Quartz | Graphene | C60 | Perovskite | Carbon,0.1,MA,Pb,I,MAPbI,1.6,DMF; DMSO,9,1.03,22.72,0.59,13.93
10485,10.1002/adma.201804637,SLG | FTO | C60 | Perovskite | Carbon,0.1,MA,Pb,I,MAPbI,1.6,DMF; DMSO,9,1.07,23.44,0.61,15.38
10447,10.1002/adma.201805554,SLG | ITO | PEDOT:PSS | Perovskite | PCBM-60 | ZnO-np | Ag,0.1,MA,Pb,I,MAPbI,1.6,DMF; DMSO,2.333333333,0.92,18.9,0.69,12
10450,10.1002/adma.201805554,SLG | ITO | PEDOT:PSS | Perovskite | PCBM-60 | ZnO-np | Ag,0.1,MA,Pb,I,MAPbI,1.6,DMF; DMSO,2.333333333,0.93,19.3,0.73,13.2
10449,10.1002/adma.201805554,SLG | ITO | PEDOT:PSS | Perovskite | PCBM-60 | ZnO-np | Ag,0.1,MA,Pb,I,MAPbI,1.6,DMF; DMSO,2.333333333,0.93,21.1,0.76,15
10448,10.1002/adma.201805554,SLG | ITO | PEDOT:PSS | Perovskite | PCBM-60 | ZnO-np | Ag,0.1,MA,Pb,I,MAPbI,1.6,DMF; DMSO,2.333333333,0.97,21.2,0.78,16
14658,10.1002/adma.201807689,SLG | ITO | PTAA | Perovskite | PCBM-60 | BCP | Ag,0.06,MA,Pb,I,MAPbI,1.6,DMF; DMSO,8,1.08,21.72,0.781,18.12
14659,10.1002/adma.201807689,SLG | ITO | PTAA | MoS2 | Perovskite | PCBM-60 | BCP | Ag,0.06,MA,Pb,I,MAPbI,1.6,DMF; DMSO,8,1.13,22.66,0.803,20.55
9538,10.1002/adma.201901090,SLG | ITO | PTAA | PFN-Br | Perovskite | C60 | BCP | Cu,0.1,MA,Pb,I,MAPbI,1.6,DMF; DMSO,0.428571429,1.09,22.5,0.762,18.7
9539,10.1002/adma.201901090,SLG | ITO | PTAA | PFN-Br | Perovskite | C60 | BCP | Cu,0.1,MA,Pb,I,MAPbI,1.6,DMF; DMSO,0.428571429,1.11,22.9,0.774,19.6
4095,10.1002/adma.201902543,SLG | ITO | SnO2-c | Perovskite | Spiro-MeOTAD | Au,0.08567,MA,Pb,I,MAPbI,1.6,DMF; DMSO,9,1.049,22.7,0.726,17.29
4097,10.1002/adma.201902543,SLG | ITO | SnO2-c | Perovskite | Spiro-MeOTAD | Au,0.08567,MA,Pb,I,MAPbI,1.6,DMF; DMSO,9,1.121,23.21,0.762,19.82
4098,10.1002/adma.201902543,SLG | ITO | SnO2-c | Perovskite | Spiro-MeOTAD | Au,0.08567,MA,Pb,I,MAPbI,1.6,DMF; DMSO,9,1.15,23.11,0.762,20.24
4096,10.1002/adma.201902543,SLG | ITO | SnO2-c | Perovskite | Spiro-MeOTAD | Au,0.08567,MA,Pb,I,MAPbI,1.6,DMF; DMSO,9,1.161,22.75,0.731,19.31
4099,10.1002/adma.201902543,SLG | ITO | SnO2-c | Perovskite | Spiro-MeOTAD | Au,0.08567,MA,Pb,I,MAPbI,1.6,DMF; DMSO,9,1.186,23.25,0.782,21.4
4100,10.1002/adma.201902543,SLG | ITO | SnO2-c | Perovskite | Spiro-MeOTAD | Au,0.08567,MA,Pb,I,MAPbI,1.6,DMF; DMSO,9,1.186,23.25,0.782,21.4
22609,10.1002/admi.201600593,SLG | ITO | NiO-np | Perovskite | PCBM-60 | PrCMA | Ag,0.104,MA,Pb,I,MAPbI,1.6,DMF; DMSO,2,1.05,15.7,0.74,12.2
22610,10.1002/admi.201600593,SLG | ITO | NiO-np | Perovskite | PCBM-60 | PrCMA | Ag,0.104,MA,Pb,I,MAPbI,1.6,DMF; DMSO,2,1.1,19.5,0.8,17.2
5773,10.1002/admi.201701256,SLG | FTO | TiO2-c | TiO2-mp | Perovskite | PMMA | Spiro-MeOTAD | Au,0.1,MA,Pb,I,MAPbI,1.6,DMF; DMSO,3,1.08,22.09,0.755,18.01
5766,10.1002/admi.201701256,SLG | FTO | TiO2-c | TiO2-mp | Perovskite | Spiro-MeOTAD | Au,0.1,MA,Pb,I,MAPbI,1.6,DMF; DMSO,3,1.11,20.19,0.736,16.55
5768,10.1002/admi.201701256,SLG | FTO | TiO2-c | TiO2-mp | Perovskite | Spiro-MeOTAD | Au,0.1,MA,Pb,I,MAPbI,1.6,DMF; DMSO,3,1.11,20.19,0.736,16.55
5764,10.1002/admi.201701256,SLG | FTO | TiO2-c | TiO2-mp | Perovskite | Spiro-MeOTAD | Au,0.1,MA,Pb,I,MAPbI,1.6,DMF; DMSO,3,1.11,20.9,0.731,16.8
5772,10.1002/admi.201701256,SLG | FTO | TiO2-c | TiO2-mp | Perovskite | PMMA | Spiro-MeOTAD | Au,0.1,MA,Pb,I,MAPbI,1.6,DMF; DMSO,3,1.12,22.38,0.752,18.88
5769,10.1002/admi.201701256,SLG | FTO | TiO2-c | TiO2-mp | Perovskite | Spiro-MeOTAD | Au,0.1,MA,Pb,I,MAPbI,1.6,DMF; DMSO,3,1.12,22.54,0.733,18.39
5770,10.1002/admi.201701256,SLG | FTO | TiO2-c | TiO2-mp | Perovskite | PMMA | Spiro-MeOTAD | Au,0.1,MA,Pb,I,MAPbI,1.6,DMF; DMSO,3,1.12,22.73,0.741,18.87
5767,10.1002/admi.201701256,SLG | FTO | TiO2-c | TiO2-mp | Perovskite | PMMA | Spiro-MeOTAD | Au,0.1,MA,Pb,I,MAPbI,1.6,DMF; DMSO,3,1.13,23.1,0.762,19.89
5771,10.1002/admi.201701256,SLG | FTO | TiO2-c | TiO2-mp | Perovskite | PMMA | Spiro-MeOTAD | Au,0.1,MA,Pb,I,MAPbI,1.6,DMF; DMSO,3,1.13,23.1,0.762,19.89
5765,10.1002/admi.201701256,SLG | FTO | TiO2-c | TiO2-mp | Perovskite | PMMA | Spiro-MeOTAD | Au,0.1,MA,Pb,I,MAPbI,1.6,DMF; DMSO,3,1.14,23.4,0.766,19.45
16574,10.1002/admi.201800645,SLG | FTO | NiMgLiO | Perovskite | PCBM-60 | BCP | Ag,0.09,MA,Pb,I,MAPbI,1.6,DMF; DMSO,4,1.088,20.94,0.79,18
16573,10.1002/admi.201800645,SLG | FTO | NiMgLiO | 5-AVA | Perovskite | PCBM-60 | BCP | Ag,0.09,MA,Pb,I,MAPbI,1.6,DMF; DMSO,4,1.12,21.8,0.79,19.44
11068,10.1002/admi.201801976,SLG | FTO | TiO2-c | TiO2-nw | CdS | Perovskite | Spiro-MeOTAD | Ag,0.09,MA,Pb,I,MAPbI,1.6,DMF; DMSO,4,0.86,20.95,0.58,10.44
11067,10.1002/admi.201801976,SLG | FTO | TiO2-c | TiO2-nw | CdS | Perovskite | Spiro-MeOTAD | Ag,0.09,MA,Pb,I,MAPbI,1.6,DMF; DMSO,4,0.89,20.85,0.58,10.73
11064,10.1002/admi.201801976,SLG | FTO | TiO2-c | TiO2-nw | Perovskite | Spiro-MeOTAD | Ag,0.09,MA,Pb,I,MAPbI,1.6,DMF; DMSO,4,1.02,21.16,0.61,13.16
11063,10.1002/admi.201801976,SLG | FTO | TiO2-c | TiO2-nw | Perovskite | Spiro-MeOTAD | Ag,0.09,MA,Pb,I,MAPbI,1.6,DMF; DMSO,4,1.03,21.99,0.7,15.93
11066,10.1002/admi.201801976,SLG | FTO | TiO2-c | TiO2-nw | CdS | Perovskite | Spiro-MeOTAD | Ag,0.09,MA,Pb,I,MAPbI,1.6,DMF; DMSO,4,1.04,22.88,0.7,16.72
11065,10.1002/admi.201801976,SLG | FTO | TiO2-c | TiO2-nw | CdS | Perovskite | Spiro-MeOTAD | Ag,0.09,MA,Pb,I,MAPbI,1.6,DMF; DMSO,4,1.05,22.36,0.75,17.71
21452,10.1002/admi.201900434,SLG | ITO | NiO-c | Perovskite | PCBM-60 | DPO | Ag,0.1,MA,Pb,I,MAPbI,1.6,DMF; DMSO,4,1.02,20.4,0.702,17.9
21445,10.1002/admi.201900434,SLG | ITO | NiO-c | Perovskite | PCBM-60 | Ag,0.1,MA,Pb,I,MAPbI,1.6,DMF; DMSO,4,1.03,19.1,0.576,11.3
21451,10.1002/admi.201900434,SLG | ITO | NiO-c | Perovskite | PCBM-60 | Ag,0.1,MA,Pb,I,MAPbI,1.6,DMF; DMSO,4,1.03,19.3,0.575,17.9
21446,10.1002/admi.201900434,SLG | ITO | NiO-c | Perovskite | PCBM-60 | ZnO-np | Ag,0.1,MA,Pb,I,MAPbI,1.6,DMF; DMSO,4,1.03,20.2,0.723,15
21447,10.1002/admi.201900434,SLG | ITO | NiO-c | Perovskite | PCBM-60 | DPO | Ag,0.1,MA,Pb,I,MAPbI,1.6,DMF; DMSO,4,1.03,20.5,0.773,17.9
21453,10.1002/admi.201900434,SLG | ITO | NiO-c | Perovskite | PCBM-60 | DPO | Ag,0.1,MA,Pb,I,MAPbI,1.6,DMF; DMSO,4,1.03,21,0.744,17.9
21456,10.1002/admi.201900434,SLG | ITO | NiO-c | Perovskite | PCBM-60 | DPO | Ag,0.1,MA,Pb,I,MAPbI,1.6,DMF; DMSO,4,1.04,19.4,0.459,17.9
21454,10.1002/admi.201900434,SLG | ITO | NiO-c | Perovskite | PCBM-60 | DPO | Ag,0.1,MA,Pb,I,MAPbI,1.6,DMF; DMSO,4,1.04,20.8,0.772,17.9
21448,10.1002/admi.201900434,SLG | ITO | NiO-c | Perovskite | PCBM-60 | ZnO-np | DPO | Ag,0.1,MA,Pb,I,MAPbI,1.6,DMF; DMSO,4,1.04,21,0.798,17.4
21455,10.1002/admi.201900434,SLG | ITO | NiO-c | Perovskite | PCBM-60 | DPO | Ag,0.1,MA,Pb,I,MAPbI,1.6,DMF; DMSO,4,1.05,19.7,0.737,17.9
21450,10.1002/admi.201900434,SLG | ITO | NiO-c | Perovskite | PCBM-60 | ZnO-np | ITO,0.16,MA,Pb,I,MAPbI,1.6,DMF; DMSO,4,1.06,17.8,0.719,13.6
21449,10.1002/admi.201900434,SLG | ITO | NiO-c | Perovskite | PCBM-60 | ZnO-np | DPO | ITO,0.16,MA,Pb,I,MAPbI,1.6,DMF; DMSO,4,1.07,19.1,0.736,15
25294,10.1002/admi.201900474,SLG | ITO | NiO-np | Perovskite | C60 | BCP | Ag,0.0708,MA,Pb,I,MAPbI,1.6,DMF; DMSO,4,1.03,21.2,0.72,15.8
26178,10.1002/admi.201901584,SLG | FTO | SnO2-np | Perovskite | Spiro-MeOTAD | Au,0.1,MA,Pb,I,MAPbI,1.6,DMF; DMSO,2.333333333,1.148,22.83,0.725,19.01
26179,10.1002/admi.201901584,SLG | FTO | SnO2-np | Perovskite | PABA | Spiro-MeOTAD | Au,0.1,MA,Pb,I,MAPbI,1.6,DMF; DMSO,2.333333333,1.167,22.83,0.768,20.47
33422,10.1002/admi.201901748,SLG | ITO | NiO-c | Perovskite | PCBM-60 | AZO | Ag,0.185,MA,Pb,I,MAPbI,1.6,DMF; DMSO,4,0.95,18.5,0.55,9.7
4766,10.1002/admi.201901964,SLG | FTO | TiO2-c | Perovskite | Spiro-MeOTAD | MoO3 | Ag,0.0725,MA,Pb,I,MAPbI,1.6,DMF; DMSO,4,1.06,22.91,0.72,17.46
4767,10.1002/admi.201901964,SLG | FTO | TiO2-c | PCBM-60 | Perovskite | Spiro-MeOTAD | MoO3 | Ag,0.0725,MA,Pb,I,MAPbI,1.6,DMF; DMSO,4,1.08,23.46,0.189,18.94
4768,10.1002/admi.201901964,SLG | FTO | TiO2-c | PCBM-60 | Perovskite | Spiro-MeOTAD | MoO3 | Ag,0.0725,MA,Pb,I,MAPbI,1.6,DMF; DMSO,4,1.1,24.04,0.201,20.14
16580,10.1002/adom.201801409,SLG | ITO | NiO-np | Perovskite | PCBM-60 | Ag | Ta2O5,0.1,MA,Pb,I,MAPbI,1.6,DMF; DMSO,2,0.98,14.63,0.43,6.27
16576,10.1002/adom.201801409,SLG | ITO | NiO-np | Perovskite | PCBM-60 | Ag,0.1,MA,Pb,I,MAPbI,1.6,DMF; DMSO,2,0.99,19.42,0.63,12.08
16577,10.1002/adom.201801409,SLG | ITO | NiO-np | Perovskite | PCBM-60 | Zr(acac)4 | Ag,0.1,MA,Pb,I,MAPbI,1.6,DMF; DMSO,2,1.03,23.01,0.74,17.48
16578,10.1002/adom.201801409,SLG | ITO | NiO-np | Perovskite | PCBM-60 | PEI | Ag,0.1,MA,Pb,I,MAPbI,1.6,DMF; DMSO,2,1.06,22.94,0.74,18.02
16582,10.1002/adom.201801409,SLG | ITO | NiO-np | Perovskite | PCBM-60 | Zr(acac)4 | PEI | Ag | Ta2O5,0.1,MA,Pb,I,MAPbI,1.6,DMF; DMSO,2,1.09,16.62,0.731,13.16
16581,10.1002/adom.201801409,SLG | ITO | NiO-np | Perovskite | PCBM-60 | Zr(acac)4 | PEI | Ag | Ta2O5,0.1,MA,Pb,I,MAPbI,1.6,DMF; DMSO,2,1.09,18.81,0.736,15.13
16579,10.1002/adom.201801409,SLG | ITO | NiO-np | Perovskite | PCBM-60 | Zr(acac)4 | PEI | Ag,0.1,MA,Pb,I,MAPbI,1.6,DMF; DMSO,2,1.1,22.82,0.74,18.48
40095,10.1002/advs.201700484,SLG | ITO | PEDOT:PSS | Perovskite | C60 | BCP | Ag,0.0485,MA,Pb,I,MAPbI,1.6,DMF; DMSO,3,1.07,21.9,0.782,18.6
7945,10.1002/advs.201800568,SLG | FTO | TiO2-c | Perovskite | PHPT-py | Au,0.1,MA,Pb,I,MAPbI,1.6,DMF; DMSO,7.692307692,1.1,21.07,0.745,17.2
7944,10.1002/advs.201800568,SLG | FTO | TiO2-c | Perovskite | PHPT-py | Au,0.1,MA,Pb,I,MAPbI,1.6,DMF; DMSO,7.692307692,1.11,22.96,0.736,18.73
7943,10.1002/advs.201800568,SLG | FTO | TiO2-c | Perovskite | PHPT-py | Au,0.1,MA,Pb,I,MAPbI,1.6,DMF; DMSO,7.692307692,1.11,24.94,0.763,21.1
7946,10.1002/advs.201800568,SLG | FTO | TiO2-c | Perovskite | Spiro-MeOTAD | Au,0.1,MA,Pb,I,MAPbI,1.6,DMF; DMSO,7.692307692,1.11,25.25,0.745,20.78
20255,10.1002/advs.201801170,SLG | FTO | TiO2-c | TiO2-mp | Perovskite | Spiro-MeOTAD | Au,0.1,MA,Pb,I,MAPbI,1.6,DMF; DMSO,2.333333333,1.07,19.6,0.763,16
20256,10.1002/advs.201801170,SLG | FTO | TiO2-c | TiO2-mp | Perovskite | Spiro-MeOTAD | Au,0.1,MA,Pb,I,MAPbI,1.6,DMF; DMSO,2.333333333,1.13,22.1,0.802,20.02
21199,10.1002/advs.201801715,SLG | ITO | NiO-c | Perovskite | PCBM-60 | BCP | Ag,0.1,MA,Pb,I,MAPbI,1.6,DMF; DMSO,4,1.06,19.23,0.775,15.79
21202,10.1002/advs.201801715,SLG | ITO | NiO-c | Perovskite | PCBM-60 | BCP | Ag,0.1,MA,Pb,I,MAPbI,1.6,DMF; DMSO,4,1.062,21.01,0.798,17.81
21201,10.1002/advs.201801715,SLG | ITO | NiO-c | UiO-66 | Perovskite | PCBM-60 | BCP | Ag,0.1,MA,Pb,I,MAPbI,1.6,DMF; DMSO,4,1.067,20.25,0.785,17.01
21200,10.1002/advs.201801715,SLG | ITO | NiO-c | MOF-808 | Perovskite | PCBM-60 | BCP | Ag,0.1,MA,Pb,I,MAPbI,1.6,DMF; DMSO,4,1.068,19.64,0.789,16.55
21203,10.1002/advs.201801715,SLG | ITO | NiO-c | Perovskite | PCBM-60 | BCP | Ag,0.1,MA,Pb,I,MAPbI,1.6,DMF; DMSO,4,1.072,21.85,0.769,18.01
32963,10.1002/advs.201802040,SLG | FTO | TiO2-c | TiO2-mp | Perovskite | Spiro-MeOTAD | Au,0.1,MA,Pb,I,MAPbI,1.6,DMF; DMSO,9,1.06,20.2,0.69,14.81
32962,10.1002/advs.201802040,SLG | FTO | TiO2-c | TiO2-mp | Perovskite | Spiro-MeOTAD | Au,0.1,MA,Pb,I,MAPbI,1.6,DMF; DMSO,9,1.07,21.5,0.722,16.68
32964,10.1002/advs.201802040,SLG | FTO | TiO2-c | TiO2-mp | Perovskite | Spiro-MeOTAD | Au,0.1,MA,Pb,I,MAPbI,1.6,DMF; DMSO,9,1.08,22.41,0.749,18.11
32973,10.1002/advs.201802040,SLG | FTO | TiO2-c | TiO2-mp | Perovskite | Spiro-MeOTAD | Au,0.1,MA,Pb,I,MAPbI,1.6,DMF; DMSO,9,1.08,22.41,0.749,18.11
32974,10.1002/advs.201802040,SLG | FTO | TiO2-c | TiO2-mp | Perovskite | Spiro-MeOTAD | Au,0.1,MA,Pb,I,MAPbI,1.6,DMF; DMSO,9,1.08,22.41,0.749,18.11
32961,10.1002/advs.201802040,SLG | FTO | TiO2-c | TiO2-mp | Perovskite | Spiro-MeOTAD | Au,0.1,MA,Pb,I,MAPbI,1.6,DMF; DMSO,9,1.08,22.44,0.748,18.13
32965,10.1002/advs.201802040,SLG | FTO | TiO2-c | TiO2-mp | Perovskite | Spiro-MeOTAD | Au,0.1,MA,Pb,I,MAPbI,1.6,DMF; DMSO,9,1.08,22.44,0.748,18.13
32966,10.1002/advs.201802040,SLG | FTO | TiO2-c | TiO2-mp | Perovskite | Spiro-MeOTAD | Au,0.1,MA,Pb,I,MAPbI,1.6,DMF; DMSO,9,1.08,22.44,0.748,18.13
32967,10.1002/advs.201802040,SLG | FTO | TiO2-c | TiO2-mp | Perovskite | Spiro-MeOTAD | Au,0.1,MA,Pb,I,MAPbI,1.6,DMF; DMSO,9,1.08,22.44,0.748,18.13
32968,10.1002/advs.201802040,SLG | FTO | TiO2-c | TiO2-mp | Perovskite | Spiro-MeOTAD | Au,0.1,MA,Pb,I,MAPbI,1.6,DMF; DMSO,9,1.08,22.44,0.748,18.13
32959,10.1002/advs.201802040,SLG | FTO | TiO2-c | TiO2-mp | Perovskite | Spiro-MeOTAD | Au,0.1,MA,Pb,I,MAPbI,1.6,DMF; DMSO,9,1.09,22.99,0.756,18.96
32969,10.1002/advs.201802040,SLG | FTO | TiO2-c | TiO2-mp | Perovskite | Spiro-MeOTAD | Au,0.1,MA,Pb,I,MAPbI,1.6,DMF; DMSO,9,1.09,22.99,0.756,18.96
32970,10.1002/advs.201802040,SLG | FTO | TiO2-c | TiO2-mp | Perovskite | Spiro-MeOTAD | Au,0.1,MA,Pb,I,MAPbI,1.6,DMF; DMSO,9,1.09,22.99,0.756,18.96
32971,10.1002/advs.201802040,SLG | FTO | TiO2-c | TiO2-mp | Perovskite | Spiro-MeOTAD | Au,0.1,MA,Pb,I,MAPbI,1.6,DMF; DMSO,9,1.09,22.99,0.756,18.96
32972,10.1002/advs.201802040,SLG | FTO | TiO2-c | TiO2-mp | Perovskite | Spiro-MeOTAD | Au,0.1,MA,Pb,I,MAPbI,1.6,DMF; DMSO,9,1.09,22.99,0.756,18.96
17142,10.1002/advs.201802046,SLG | FTO | TiO2-c | Perovskite | Spiro-MeOTAD | Au,0.1,MA,Pb,I,MAPbI,1.6,DMF; DMSO,2.333333333,1.07,22.49,0.61,14.7
35673,10.1002/advs.201802163,SLG | ITO | NiO-np | TPI-6MEO | Perovskite | PCBM-60 | BCP | Ag,0.1,MA,Pb,I,MAPbI,1.6,DMF; DMSO,9,0.98,23.31,0.81,18.42
35674,10.1002/advs.201802163,SLG | ITO | NiO-np | TPI-6MEO | Perovskite | PCBM-60 | BCP | Ag,0.1,MA,Pb,I,MAPbI,1.6,DMF; DMSO,9,0.98,23.31,0.81,18.42
35668,10.1002/advs.201802163,SLG | ITO | NiO-np | Perovskite | PCBM-60 | BCP | Ag,0.1,MA,Pb,I,MAPbI,1.6,DMF; DMSO,9,0.99,21.31,0.69,14.57
35669,10.1002/advs.201802163,SLG | ITO | NiO-np | Perovskite | PCBM-60 | BCP | Ag,0.1,MA,Pb,I,MAPbI,1.6,DMF; DMSO,9,0.99,21.31,0.69,14.57
35670,10.1002/advs.201802163,SLG | ITO | NiO-np | TPI | Perovskite | PCBM-60 | BCP | Ag,0.1,MA,Pb,I,MAPbI,1.6,DMF; DMSO,9,0.99,21.34,0.75,15.92
35671,10.1002/advs.201802163,SLG | ITO | NiO-np | TPI-2MEO | Perovskite | PCBM-60 | BCP | Ag,0.1,MA,Pb,I,MAPbI,1.6,DMF; DMSO,9,0.99,22.01,0.76,16.56
35672,10.1002/advs.201802163,SLG | ITO | NiO-np | TPI-4MEO | Perovskite | PCBM-60 | BCP | Ag,0.1,MA,Pb,I,MAPbI,1.6,DMF; DMSO,9,0.99,22.78,0.78,17.59
23097,10.1002/advs.201900252,SLG | ITO | SnO2-c | Perovskite | Spiro-MeOTAD | Au,0.07,MA,Pb,I,MAPbI,1.6,DMF; DMSO,9,1.06,18.8,0.64,13.1
23094,10.1002/advs.201900252,SLG | ITO | SnO2-c | Perovskite | Spiro-MeOTAD | Au,0.07,MA,Pb,I,MAPbI,1.6,DMF; DMSO,9,1.06,19.9,0.73,15.2
23096,10.1002/advs.201900252,SLG | ITO | SnO2-c | Perovskite | Spiro-MeOTAD | Au,0.07,MA,Pb,I,MAPbI,1.6,DMF; DMSO,9,1.13,19.8,0.62,13.9
23095,10.1002/advs.201900252,SLG | ITO | SnO2-c | Perovskite | Spiro-MeOTAD | Au,0.07,MA,Pb,I,MAPbI,1.6,DMF; DMSO,9,1.16,20.2,0.67,15.3
7188,10.1002/aelm.201700139,SLG | FTO | TiO2-c | TiO2-mp | Perovskite | TPA-BP-TPA | Au,0.1,MA,Pb,I,MAPbI,1.6,DMF; DMSO,9,1,18.91,0.699,13.27
7189,10.1002/aelm.201700139,SLG | FTO | TiO2-c | TiO2-mp | Perovskite | TPA-BPV-TPA | Au,0.1,MA,Pb,I,MAPbI,1.6,DMF; DMSO,9,1.1,21.11,0.707,16.42
7187,10.1002/aelm.201700139,SLG | FTO | TiO2-c | TiO2-mp | Perovskite | Spiro-MeOTAD | Au,0.1,MA,Pb,I,MAPbI,1.6,DMF; DMSO,9,1.1,21.44,0.713,16.81
3667,10.1002/aelm.201900244,SLG | ITO | SnO2-np | Perovskite | PTAA | Au,0.04,MA,Pb,I,MAPbI,1.6,DMF; DMSO,4,1.03,21.64,0.686,15.27
3666,10.1002/aelm.201900244,SLG | ITO | SnO2-np | Perovskite | PTAA | Au,0.04,MA,Pb,I,MAPbI,1.6,DMF; DMSO,4,1.043,21.3,0.72,16.04
3668,10.1002/aelm.201900244,SLG | ITO | SnO2-np | Perovskite | PTAA | Au,0.04,MA,Pb,I,MAPbI,1.6,DMF; DMSO,4,1.049,22.25,0.727,16.96
3670,10.1002/aelm.201900244,SLG | ITO | SnO2-np | Perovskite | PTAA | Au,0.04,MA,Pb,I,MAPbI,1.6,DMF; DMSO,4,1.06,21.9,0.735,17.07
3672,10.1002/aelm.201900244,SLG | ITO | SnO2-np | Perovskite | PTAA | Au,0.04,MA,Pb,I,MAPbI,1.6,DMF; DMSO,4,1.062,22.3,0.734,17.39
3671,10.1002/aelm.201900244,SLG | ITO | SnO2-np | Perovskite | PTAA | Au,0.04,MA,Pb,I,MAPbI,1.6,DMF; DMSO,4,1.082,22.48,0.759,18.47
33178,10.1002/aelm.201900884,SLG | FTO | TiO2-c | TiO2-mp | Perovskite | Spiro-MeOTAD | Ag,0.1,MA,Pb,I,MAPbI,1.6,DMF; DMSO,1.5,0.6,13,0.5,15.5
33176,10.1002/aelm.201900884,SLG | FTO | TiO2-c | TiO2-mp | Perovskite | Spiro-MeOTAD | Ag,0.1,MA,Pb,I,MAPbI,1.6,DMF; DMSO,1.5,0.86,20,0.743,12.01
33182,10.1002/aelm.201900884,SLG | FTO | TiO2-c | TiO2-mp | Perovskite | TPA-BPFN-TPA | Ag,0.1,MA,Pb,I,MAPbI,1.6,DMF; DMSO,1.5,0.93,21.22,0.761,15.06
33175,10.1002/aelm.201900884,SLG | FTO | TiO2-c | TiO2-mp | Perovskite | Spiro-MeOTAD | Ag,0.1,MA,Pb,I,MAPbI,1.6,DMF; DMSO,1.5,1,21.97,0.715,16.5
33181,10.1002/aelm.201900884,SLG | FTO | TiO2-c | TiO2-mp | Perovskite | TPA-BPFN-TPA | Ag,0.1,MA,Pb,I,MAPbI,1.6,DMF; DMSO,1.5,1.02,22.63,0.761,18.4
8908,10.1002/aenm.201500543,SLG | ITO | TiO2-c | Perovskite | PEDOT:PSS | Au,0.104,MA,Pb,I,MAPbI,1.6,DMF; DMSO,2,1.001,15.91,0.64,10.2
8909,10.1002/aenm.201500543,SLG | ITO | TiO2-c | Perovskite | PEDOT:PSS | Au,0.104,MA,Pb,I,MAPbI,1.6,DMF; DMSO,2,1.02,15.93,0.723,11.75
8907,10.1002/aenm.201500543,SLG | ITO | TiO2-c | Perovskite | PEDOT:PSS | Au,0.104,MA,Pb,I,MAPbI,1.6,DMF; DMSO,2,1.022,14.4,0.615,9.05
8906,10.1002/aenm.201500543,SLG | ITO | TiO2-c | Perovskite | PEDOT:PSS | Au,0.104,MA,Pb,I,MAPbI,1.6,DMF; DMSO,2,1.032,12.33,0.671,8.54
8910,10.1002/aenm.201500543,SLG | ITO | TiO2-c | Perovskite | PEDOT:PSS | Au,0.104,MA,Pb,I,MAPbI,1.6,DMF; DMSO,2,1.1,20.57,0.629,14.2
8911,10.1002/aenm.201500543,SLG | ITO | TiO2-c | Perovskite | Spiro-MeOTAD | Au,0.104,MA,Pb,I,MAPbI,1.6,DMF; DMSO,2,1.12,20.1,0.728,16.4
14996,10.1002/aenm.201501873,SLG | Graphene | MoO3 | PEDOT:PSS | Perovskite | C60 | BCP | LiF | Al,0.0177,MA,Pb,I,MAPbI,1.6,DMF; DMSO,9,0.72,17.6,0.45,6.7
15008,10.1002/aenm.201501873,SLG | ITO | MoO3 | PEDOT:PSS | Perovskite | C60 | BCP | LiF | Al,0.0177,MA,Pb,I,MAPbI,1.6,DMF; DMSO,9,0.94,21,0.74,14.7
15006,10.1002/aenm.201501873,SLG | ITO | MoO3 | PEDOT:PSS | Perovskite | C60 | BCP | LiF | Al,0.0177,MA,Pb,I,MAPbI,1.6,DMF; DMSO,9,0.95,22.2,0.76,16.1
15002,10.1002/aenm.201501873,SLG | ITO | PEDOT:PSS | Perovskite | C60 | BCP | LiF | Al,0.0177,MA,Pb,I,MAPbI,1.6,DMF; DMSO,9,0.96,21.4,0.83,17
15004,10.1002/aenm.201501873,SLG | ITO | MoO3 | PEDOT:PSS | Perovskite | C60 | BCP | LiF | Al,0.0177,MA,Pb,I,MAPbI,1.6,DMF; DMSO,9,0.97,22.6,0.83,18.2
15000,10.1002/aenm.201501873,SLG | Graphene | MoO3 | PEDOT:PSS | Perovskite | C60 | BCP | LiF | Al,0.0177,MA,Pb,I,MAPbI,1.6,DMF; DMSO,9,1,22.9,0.7,15.9
14998,10.1002/aenm.201501873,SLG | Graphene | MoO3 | PEDOT:PSS | Perovskite | C60 | BCP | LiF | Al,0.0177,MA,Pb,I,MAPbI,1.6,DMF; DMSO,9,1.03,21.9,0.72,16.1
5018,10.1002/aenm.201601128,SLG | FTO | Perovskite | PCBM-60 | C60 | BCP | Cu | Au | BCP,0.075,MA,Pb,I,MAPbI,1.6,DMF; DMSO,4,1.08,15.2,0.743,12.1
5017,10.1002/aenm.201601128,SLG | FTO | Perovskite | PCBM-60 | C60 | BCP | Cu | Au | BCP,0.075,MA,Pb,I,MAPbI,1.6,DMF; DMSO,4,1.08,20.6,0.741,16.5
5016,10.1002/aenm.201601128,SLG | FTO | Perovskite | PCBM-60 | C60 | BCP | Cu,0.075,MA,Pb,I,MAPbI,1.6,DMF; DMSO,4,1.08,22.9,0.872,19.4
19384,10.1002/aenm.201700683,SLG | FTO | SnO2-c | PCBM-60 | Perovskite | XDB | MoO3 | Ag,0.112,MA,Pb,I,MAPbI,1.6,DMF; DMSO,4,0.78,13.4,0.511,5.4
19404,10.1002/aenm.201700683,SLG | FTO | SnO2-c | PCBM-60 | Perovskite | Spiro-MeOTAD | MoO3 | Ag,0.112,MA,Pb,I,MAPbI,1.6,DMF; DMSO,4,0.82,12.4,0.542,5.5
19385,10.1002/aenm.201700683,SLG | FTO | SnO2-c | PCBM-60 | Perovskite | XOP | MoO3 | Ag,0.112,MA,Pb,I,MAPbI,1.6,DMF; DMSO,4,1,19.8,0.756,15
19405,10.1002/aenm.201700683,SLG | FTO | SnO2-c | PCBM-60 | Perovskite | XDB | MoO3 | Ag,0.112,MA,Pb,I,MAPbI,1.6,DMF; DMSO,4,1.02,19.9,0.761,15.5
19409,10.1002/aenm.201700683,SLG | FTO | SnO2-c | PCBM-60 | Perovskite | Spiro-MeOTAD | MoO3 | Ag,0.112,MA,Pb,I,MAPbI,1.6,DMF; DMSO,4,1.03,20.8,0.769,16.5
19387,10.1002/aenm.201700683,SLG | FTO | SnO2-c | PCBM-60 | Perovskite | XPP | MoO3 | Ag,0.112,MA,Pb,I,MAPbI,1.6,DMF; DMSO,4,1.03,21.2,0.789,17
19386,10.1002/aenm.201700683,SLG | FTO | SnO2-c | PCBM-60 | Perovskite | XMP | MoO3 | Ag,0.112,MA,Pb,I,MAPbI,1.6,DMF; DMSO,4,1.05,20.6,0.761,16.5
19406,10.1002/aenm.201700683,SLG | FTO | SnO2-c | PCBM-60 | Perovskite | XOP | MoO3 | Ag,0.112,MA,Pb,I,MAPbI,1.6,DMF; DMSO,4,1.06,19.6,0.765,15.9
19408,10.1002/aenm.201700683,SLG | FTO | SnO2-c | PCBM-60 | Perovskite | XPP | MoO3 | Ag,0.112,MA,Pb,I,MAPbI,1.6,DMF; DMSO,4,1.06,21.3,0.784,17.7
19407,10.1002/aenm.201700683,SLG | FTO | SnO2-c | PCBM-60 | Perovskite | XMP | MoO3 | Ag,0.112,MA,Pb,I,MAPbI,1.6,DMF; DMSO,4,1.07,20.5,0.772,16.9
9959,10.1002/aenm.201700749,SLG | FTO | Perovskite | Spiro-MeOTAD | Au,0.105,MA,Pb,I,MAPbI,1.6,DMF; DMSO,13.88888889,1.102,21.76,0.734,17.61
9957,10.1002/aenm.201700749,SLG | FTO | Perovskite | Spiro-MeOTAD | Au,0.105,MA,Pb,I,MAPbI,1.6,DMF; DMSO,13.88888889,1.103,21.86,0.752,18.15
9953,10.1002/aenm.201700749,SLG | FTO | Perovskite | Spiro-MeOTAD | Au,0.105,MA,Pb,I,MAPbI,1.6,DMF; DMSO,13.88888889,1.111,22.46,0.742,18.51
9955,10.1002/aenm.201700749,SLG | FTO | TiO2-c | Perovskite | Spiro-MeOTAD | Au,0.105,MA,Pb,I,MAPbI,1.6,DMF; DMSO,13.88888889,1.111,22.46,0.742,18.51
9954,10.1002/aenm.201700749,SLG | FTO | Perovskite | Spiro-MeOTAD | Au,0.105,MA,Pb,I,MAPbI,1.6,DMF; DMSO,13.88888889,1.117,20.16,0.731,16.94
9961,10.1002/aenm.201700749,SLG | FTO | Perovskite | Spiro-MeOTAD | Au,0.105,MA,Pb,I,MAPbI,1.6,DMF; DMSO,13.88888889,1.123,22.81,0.75,17.16
9960,10.1002/aenm.201700749,SLG | FTO | Perovskite | Spiro-MeOTAD | Au,0.105,MA,Pb,I,MAPbI,1.6,DMF; DMSO,13.88888889,1.124,20.33,0.735,16.8
9958,10.1002/aenm.201700749,SLG | FTO | Perovskite | Spiro-MeOTAD | Au,0.105,MA,Pb,I,MAPbI,1.6,DMF; DMSO,13.88888889,1.129,20.67,0.736,17.18
9956,10.1002/aenm.201700749,SLG | FTO | TiO2-c | Perovskite | Spiro-MeOTAD | Au,0.105,MA,Pb,I,MAPbI,1.6,DMF; DMSO,13.88888889,1.138,21.36,0.744,18.08
28586,10.1002/aenm.201700763,SLG | ITO | rGO | Perovskite | PCBM-60 | BCP | Ag,1.02,MA,Pb,I,MAPbI,1.6,DMF; DMSO,5,1.07,19.4,0.74,15.1
28590,10.1002/aenm.201700763,SLG | ITO | rGO | Perovskite | PCBM-60 | BCP | Ag,1.02,MA,Pb,I,MAPbI,1.6,DMF; DMSO,5,1.07,19.4,0.74,15.1
28591,10.1002/aenm.201700763,SLG | ITO | rGO | Perovskite | PCBM-60 | BCP | Ag,1.02,MA,Pb,I,MAPbI,1.6,DMF; DMSO,5,1.07,19.4,0.74,15.1
28592,10.1002/aenm.201700763,PEN | ITO | rGO | PTAA | Perovskite | PCBM-60 | BCP | Ag,1.02,MA,Pb,I,MAPbI,1.6,DMF; DMSO,5,1.09,19.2,0.75,15.4
28587,10.1002/aenm.201700763,SLG | ITO | PTAA | Perovskite | PCBM-60 | BCP | Ag,1.02,MA,Pb,I,MAPbI,1.6,DMF; DMSO,5,1.09,19.7,0.7,14.7
28593,10.1002/aenm.201700763,SLG | ITO | rGO | PTAA | Perovskite | PCBM-60 | BCP | Ag,1.02,MA,Pb,I,MAPbI,1.6,DMF; DMSO,5,1.09,20.2,0.76,16.7
28588,10.1002/aenm.201700763,SLG | ITO | rGO | PTAA | Perovskite | PCBM-60 | BCP | Ag,1.02,MA,Pb,I,MAPbI,1.6,DMF; DMSO,5,1.09,20.3,0.78,17.1
28589,10.1002/aenm.201700763,SLG | ITO | rGO | PTAA | Perovskite | PCBM-60 | BCP | Ag,1.02,MA,Pb,I,MAPbI,1.6,DMF; DMSO,5,1.09,20.3,0.78,17.1
28594,10.1002/aenm.201700763,SLG | ITO | rGO | PTAA | Perovskite | PCBM-60 | BCP | Ag,1.02,MA,Pb,I,MAPbI,1.6,DMF; DMSO,5,1.09,20.3,0.78,17.2
28596,10.1002/aenm.201700763,SLG | ITO | rGO | PTAA | Perovskite | PCBM-60 | BCP | Ag,1.02,MA,Pb,I,MAPbI,1.6,DMF; DMSO,5,1.1,19.8,0.7,15.3
28595,10.1002/aenm.201700763,SLG | ITO | rGO | PTAA | Perovskite | PCBM-60 | BCP | Ag,1.02,MA,Pb,I,MAPbI,1.6,DMF; DMSO,5,1.1,19.9,0.74,16
28597,10.1002/aenm.201700763,SLG | ITO | rGO | PTAA | Perovskite | PCBM-60 | BCP | Ag,1.02,MA,Pb,I,MAPbI,1.6,DMF; DMSO,5,1.1,20,0.58,12.7
21859,10.1002/aenm.201701659,SLG | ITO | PEDOT:PSS | PTPD | Perovskite | PCBM-60 | Bphen | Al,0.12,MA,Pb,I,MAPbI,1.6,DMF; DMSO,9,0.984,21.78,0.756,16.2
21864,10.1002/aenm.201701659,SLG | ITO | PEDOT:PSS | PTPD | Perovskite | PCBM-60 | Bphen | Al,0.12,MA,Pb,I,MAPbI,1.6,DMF; DMSO,9,1.022,22.27,0.756,17.17
21860,10.1002/aenm.201701659,SLG | ITO | PEDOT:PSS | PTPD | Perovskite | PCBM-60 | Bphen | Al,0.12,MA,Pb,I,MAPbI,1.6,DMF; DMSO,9,1.041,22.12,0.739,17
21861,10.1002/aenm.201701659,SLG | ITO | PEDOT:PSS | PTPD | Perovskite | PCBM-60 | Bphen | Al,0.12,MA,Pb,I,MAPbI,1.6,DMF; DMSO,9,1.069,22.36,0.738,17.64
21862,10.1002/aenm.201701659,SLG | ITO | PEDOT:PSS | PTPD | Perovskite | PCBM-60 | Bphen | Al,0.12,MA,Pb,I,MAPbI,1.6,DMF; DMSO,9,1.07,22.25,0.756,18.01
21867,10.1002/aenm.201701659,SLG | ITO | PEDOT:PSS | PTPD | Perovskite | PCBM-60 | Bphen | Al,0.12,MA,Pb,I,MAPbI,1.6,DMF; DMSO,9,1.07,22.25,0.756,18.01
21863,10.1002/aenm.201701659,SLG | ITO | PEDOT:PSS | PTPD | Perovskite | PCBM-60 | Bphen | Al,0.12,MA,Pb,I,MAPbI,1.6,DMF; DMSO,9,1.081,22.23,0.736,17.68
21865,10.1002/aenm.201701659,SLG | ITO | PEDOT:PSS | PTPD | Perovskite | PCBM-60 | Bphen | Al,0.12,MA,Pb,I,MAPbI,1.6,DMF; DMSO,9,1.086,22.63,0.74,18.19
21866,10.1002/aenm.201701659,SLG | ITO | PEDOT:PSS | PTPD | Perovskite | PCBM-60 | Bphen | Al,0.12,MA,Pb,I,MAPbI,1.6,DMF; DMSO,9,1.099,22.94,0.738,18.62
21868,10.1002/aenm.201701659,SLG | ITO | PEDOT:PSS | PTPD | Perovskite | PCBM-60 | Bphen | Al,0.12,MA,Pb,I,MAPbI,1.6,DMF; DMSO,9,1.105,22.8,0.76,19.16
24017,10.1002/aenm.201701981,SLG | FTO | NiO-c | Perovskite | PCBM-60 | Ag,0.07,MA,Pb,I,MAPbI,1.6,DMF; DMSO,2.333333333,1.01,21.9,0.636,18
24018,10.1002/aenm.201701981,SLG | FTO | NiO-c | Perovskite | PCBM-60 | Ag,0.07,MA,Pb,I,MAPbI,1.6,DMF; DMSO,2.333333333,1.08,22.8,0.735,13
15156,10.1002/aenm.201702182,SLG | Ag-nw | AZO | Perovskite | Spiro-MeOTAD | Au,0.06,MA,Pb,I,MAPbI,1.6,DMF; DMSO,1,0.56,0.03,0.252,0.004
15152,10.1002/aenm.201702182,SLG | Ag-nw | AZO | Perovskite | Spiro-MeOTAD | Au,0.06,MA,Pb,I,MAPbI,1.6,DMF; DMSO,1,0.74,0.04,0.25,0.008
15157,10.1002/aenm.201702182,SLG | AZO | Ag-nw | AZO | Perovskite | Spiro-MeOTAD | Au,0.06,MA,Pb,I,MAPbI,1.6,DMF; DMSO,1,0.93,14.2,0.558,7.53
15160,10.1002/aenm.201702182,SLG | AZO | Ag-nw | AZO | Perovskite | Spiro-MeOTAD | Au,0.06,MA,Pb,I,MAPbI,1.6,DMF; DMSO,1,0.99,18.9,0.597,11.23
15153,10.1002/aenm.201702182,SLG | AZO | Ag-nw | AZO | Perovskite | Spiro-MeOTAD | Au,0.06,MA,Pb,I,MAPbI,1.6,DMF; DMSO,1,1,16.3,0.599,9.76
15158,10.1002/aenm.201702182,SLG | AZO | Ag-nw | AZO | Perovskite | Spiro-MeOTAD | Au,0.06,MA,Pb,I,MAPbI,1.6,DMF; DMSO,1,1.04,18,0.627,11.77
15162,10.1002/aenm.201702182,PES | ITO | Perovskite | Spiro-MeOTAD | Au,0.06,MA,Pb,I,MAPbI,1.6,DMF; DMSO,1,1.05,17.4,0.744,13.56
15155,10.1002/aenm.201702182,SLG | FTO | Perovskite | Spiro-MeOTAD | Au,0.06,MA,Pb,I,MAPbI,1.6,DMF; DMSO,1,1.05,19.6,0.709,14.58
15154,10.1002/aenm.201702182,SLG | AZO | Ag-nw | AZO | Perovskite | Spiro-MeOTAD | Au,0.06,MA,Pb,I,MAPbI,1.6,DMF; DMSO,1,1.06,18,0.674,12.43
15151,10.1002/aenm.201702182,SLG | FTO | Perovskite | Spiro-MeOTAD | Au,0.06,MA,Pb,I,MAPbI,1.6,DMF; DMSO,1,1.08,19.9,0.73,15.72
15161,10.1002/aenm.201702182,PES | FTO | Perovskite | Spiro-MeOTAD | Au,0.06,MA,Pb,I,MAPbI,1.6,DMF; DMSO,1,1.08,19.9,0.73,15.72
15159,10.1002/aenm.201702182,SLG | AZO | Ag-nw | AZO | Perovskite | Spiro-MeOTAD | Au,0.06,MA,Pb,I,MAPbI,1.6,DMF; DMSO,1,1.12,18.5,0.674,13.93
9117,10.1002/aenm.201702369,SLG | ITO | PEDOT:PSS | Perovskite | PCBM-60 | BCP | Ag,0.07,MA,Pb,I,MAPbI,1.6,DMF; DMSO,9,0.87,17.5,0.819,12.49
9116,10.1002/aenm.201702369,SLG | ITO | PEDOT:PSS | Perovskite | PCBM-60 | BCP | Ag,0.07,MA,Pb,I,MAPbI,1.6,DMF; DMSO,9,0.94,20.49,0.81,15.61
8820,10.1002/aenm.201702762,SLG | ITO | CuCrO2 | Perovskite | PCBM-60 | BCP | Ag,0.09,MA,Pb,I,MAPbI,1.6,DMF; DMSO,4,1,20.05,0.72,14.4
8824,10.1002/aenm.201702762,SLG | ITO | CuCrO2 | Perovskite | PCBM-60 | BCP | Ag,0.09,MA,Pb,I,MAPbI,1.6,DMF; DMSO,4,1,21,0.72,15.1
8826,10.1002/aenm.201702762,SLG | ITO | CuCrO2 | Perovskite | PCBM-60 | BCP | Ag,0.09,MA,Pb,I,MAPbI,1.6,DMF; DMSO,4,1.03,20.86,0.65,14
8823,10.1002/aenm.201702762,SLG | ITO | CuCrO2 | Perovskite | PCBM-60 | BCP | Ag,0.09,MA,Pb,I,MAPbI,1.6,DMF; DMSO,4,1.04,20.79,0.78,16.9
8825,10.1002/aenm.201702762,SLG | ITO | CuCrO2 | Perovskite | PCBM-60 | BCP | Ag,0.09,MA,Pb,I,MAPbI,1.6,DMF; DMSO,4,1.05,21.45,0.76,17.1
8821,10.1002/aenm.201702762,SLG | ITO | CuCrO2 | Perovskite | PCBM-60 | BCP | Ag,0.09,MA,Pb,I,MAPbI,1.6,DMF; DMSO,4,1.07,21.85,0.79,18.5
8822,10.1002/aenm.201702762,SLG | ITO | CuCrO2 | Perovskite | PCBM-60 | BCP | Ag,0.09,MA,Pb,I,MAPbI,1.6,DMF; DMSO,4,1.07,21.94,0.81,19
18710,10.1002/aenm.201702915,SLG | FTO | TiO2-c | TiO2-mp | Perovskite | Spiro-MeOTAD | Au,0.16,MA,Pb,I,MAPbI,1.6,DMF; DMSO,3,1.11,22.6,0.76,20.9
18711,10.1002/aenm.201702915,SLG | FTO | TiO2-c | TiO2-mp | Perovskite | Spiro-MeOTAD | Au,0.16,MA,Pb,I,MAPbI,1.6,DMF; DMSO,3,1.15,22.7,0.74,20.9
18712,10.1002/aenm.201702915,SLG | FTO | TiO2-c | TiO2-mp | Perovskite | Spiro-MeOTAD | Au,1.4,MA,Pb,I,MAPbI,1.6,DMF; DMSO,3,1.03,20.3,0.698,14.6
16589,10.1002/aenm.201703007,SLG | FTO | TiO2-c | TiO2-mp | Perovskite | ACE?ANT?ACE | Ag,0.1,MA,Pb,I,MAPbI,1.6,DMF; DMSO,3,1.03,17.9,0.65,13.1
16590,10.1002/aenm.201703007,SLG | FTO | TiO2-c | TiO2-mp | Perovskite | TPA?ANT?TPA | Ag,0.1,MA,Pb,I,MAPbI,1.6,DMF; DMSO,3,1.03,21.03,0.79,17.5
16588,10.1002/aenm.201703007,SLG | FTO | TiO2-c | TiO2-mp | Perovskite | Spiro-MeOTAD | Ag,0.1,MA,Pb,I,MAPbI,1.6,DMF; DMSO,3,1.04,21.08,0.76,16.6
35521,10.1002/aenm.201801208,SLG | FTO | TiO2-c | TiO2-mp | Perovskite | Spiro-MeOTAD | Au,0.16,MA,Pb,I,MAPbI,1.6,DMF; DMSO,4,1.085,22.25,0.763,18.47
35522,10.1002/aenm.201801208,SLG | FTO | TiO2-c | TiO2-mp | PCBM-60; PMMA | Perovskite | PMMA | Spiro-MeOTAD | Au,0.16,MA,Pb,I,MAPbI,1.6,DMF; DMSO,4,1.145,22.3,0.746,19.05
36868,10.1002/aenm.201801248,SLG | ITO | TiO2-c | TiO2-mp | Perovskite | PCA-1 | Au,0.112,MA,Pb,I,MAPbI,1.6,DMF; DMSO,9,1.052,22.26,0.736,17.23
36867,10.1002/aenm.201801248,SLG | ITO | TiO2-c | TiO2-mp | Perovskite | PCA-1 | Au,0.112,MA,Pb,I,MAPbI,1.6,DMF; DMSO,9,1.062,22.3,0.767,18.17
36869,10.1002/aenm.201801248,SLG | ITO | TiO2-c | TiO2-mp | Perovskite | Spiro-MeOTAD | Au,0.112,MA,Pb,I,MAPbI,1.6,DMF; DMSO,9,1.07,23.44,0.729,18.3
36865,10.1002/aenm.201801248,SLG | ITO | TiO2-c | Perovskite | PCA-2 | Au,0.14,MA,Pb,I,MAPbI,1.6,DMF; DMSO,9,0.636,15.8,0.423,4.25
36864,10.1002/aenm.201801248,SLG | ITO | TiO2-c | Perovskite | PCA-1 | Au,0.14,MA,Pb,I,MAPbI,1.6,DMF; DMSO,9,1.009,21.13,0.698,14.88
36863,10.1002/aenm.201801248,SLG | ITO | TiO2-c | Perovskite | PCA-1 | Au,0.14,MA,Pb,I,MAPbI,1.6,DMF; DMSO,9,1.024,20.81,0.732,15.59
36866,10.1002/aenm.201801248,SLG | ITO | TiO2-c | Perovskite | Spiro-MeOTAD | Au,0.14,MA,Pb,I,MAPbI,1.6,DMF; DMSO,9,1.07,20.5,0.752,16.5
37827,10.1002/aenm.201801254,SLG | ITO | NiO-np | Perovskite | C60 | bis-C60 | ITO | Ni | Al,0.1,MA,Pb,I,MAPbI,1.6,DMF; DMSO,4,0.771,8.64,0.188,1.25
37825,10.1002/aenm.201801254,SLG | ITO | PEDOT:PSS | Perovskite | C60 | bis-C60 | Ag,0.1,MA,Pb,I,MAPbI,1.6,DMF; DMSO,4,0.975,18.5,0.648,11.7
37826,10.1002/aenm.201801254,SLG | ITO | NiO-np | Perovskite | C60 | bis-C60 | Ag,0.1,MA,Pb,I,MAPbI,1.6,DMF; DMSO,4,1.081,22.4,0.703,17.1
10613,10.1002/aenm.201802085,SLG | ITO | Fullerene-SAM | Perovskite | P3HT | Carbon,0.102,MA,Pb,I,MAPbI,1.6,DMF; DMSO,2,0.545,6.27,0.36,1.27
10612,10.1002/aenm.201802085,SLG | ITO | Fullerene-SAM | Perovskite | P3HT | Carbon,0.102,MA,Pb,I,MAPbI,1.6,DMF; DMSO,2,0.662,13.46,0.4,3.45
10611,10.1002/aenm.201802085,SLG | ITO | Fullerene-SAM | Perovskite | P3HT | Carbon,0.102,MA,Pb,I,MAPbI,1.6,DMF; DMSO,2,0.764,15.86,0.42,5.04
10616,10.1002/aenm.201802085,SLG | ITO | Fullerene-SAM | Perovskite | CuSCN | Carbon,0.102,MA,Pb,I,MAPbI,1.6,DMF; DMSO,2,0.993,13.89,0.62,8.59
10615,10.1002/aenm.201802085,SLG | ITO | Fullerene-SAM | Perovskite | CuSCN | Ta:Wox-np | Carbon,0.102,MA,Pb,I,MAPbI,1.6,DMF; DMSO,2,1.009,17.21,0.71,12.31
10614,10.1002/aenm.201802085,SLG | ITO | Fullerene-SAM | Perovskite | P3HT | Ta:Wox-np | Carbon,0.102,MA,Pb,I,MAPbI,1.6,DMF; DMSO,2,1.012,16.35,0.7,11.58
15309,10.1002/aenm.201802323,SLG | ITO | NiO-c | Perovskite | PCBM-60 | BCP | Ag,0.01,MA,Pb,I,MAPbI,1.6,DMF; DMSO,4,1.01,18.68,0.745,14.33
15306,10.1002/aenm.201802323,SLG | ITO | NiO-c | Perovskite | PCBM-60 | BCP | Ag,0.01,MA,Pb,I,MAPbI,1.6,DMF; DMSO,4,1.04,18.24,0.764,14.48
15307,10.1002/aenm.201802323,SLG | ITO | NiO-c | Perovskite | PCBM-60 | BCP | Ag,0.01,MA,Pb,I,MAPbI,1.6,DMF; DMSO,4,1.04,19.38,0.739,15.56
15310,10.1002/aenm.201802323,SLG | ITO | NiO-c | Perovskite | PCBM-60 | BCP | Ag,0.01,MA,Pb,I,MAPbI,1.6,DMF; DMSO,4,1.05,21.57,0.75,16.98
15305,10.1002/aenm.201802323,SLG | ITO | NiO-c | Perovskite | PCBM-60 | BCP | Ag,0.01,MA,Pb,I,MAPbI,1.6,DMF; DMSO,4,1.05,22.48,0.758,17.95
15302,10.1002/aenm.201802323,SLG | ITO | NiO-c | Perovskite | PCBM-60 | BCP | Ag,0.01,MA,Pb,I,MAPbI,1.6,DMF; DMSO,4,1.058,23.02,0.796,19.39
15308,10.1002/aenm.201802323,SLG | ITO | NiO-c | Perovskite | PCBM-60 | BCP | Ag,0.01,MA,Pb,I,MAPbI,1.6,DMF; DMSO,4,1.06,20.13,0.773,16.47
15303,10.1002/aenm.201802323,SLG | ITO | NiO-c | Perovskite | PCBM-60 | BCP | Ag,0.01,MA,Pb,I,MAPbI,1.6,DMF; DMSO,4,1.06,23.25,0.792,19.5
