Repository: RhythmShah-04/ML_Perovskite

# ML_Perovskite


This is a beginner project for leaning Machine Learning and applying it to Perovskites for predicting them using various ML models

File: DataFinalProject.csv (part 5 of 19)
Ref_ID,Ref_DOI_number,Cell_stack_sequence,Cell_area_measured,Perovskite_composition_a_ions,Perovskite_composition_b_ions,Perovskite_composition_c_ions,Perovskite_composition_short_form,Perovskite_band_gap,Perovskite_deposition_solvents,DMF/DMSO,JV_default_Voc,JV_default_Jsc,JV_default_FF,JV_default_PCE
15311,10.1002/aenm.201802323,SLG | ITO | NiO-c | Perovskite | PCBM-60 | BCP | Ag,0.01,MA,Pb,I,MAPbI,1.6,DMF; DMSO,4,1.07,22.74,0.769,18.73
15304,10.1002/aenm.201802323,SLG | ITO | NiO-c | Perovskite | PCBM-60 | BCP | Ag,0.01,MA,Pb,I,MAPbI,1.6,DMF; DMSO,4,1.079,23.76,0.787,20.18
25192,10.1002/aenm.201802774,SLG | ITO | PEDOT:PSS | Perovskite | PCBM-60 | bis-C60 | Ag,0.059,MA,Pb,I,MAPbI,1.6,DMF; DMSO,4,0.95,18.04,0.752,14.02
25187,10.1002/aenm.201802774,SLG | ITO | PEDOT:PSS | Perovskite | PCBM-60 | bis-C60 | Ag,0.059,MA,Pb,I,MAPbI,1.6,DMF; DMSO,4,0.96,19.2,0.768,14.15
2737,10.1002/aenm.201803766,SLG | FTO | NiO-c | Perovskite | PCBM-60 | BCP | Ag,0.09,MA,Pb,I,MAPbI,1.6,DMF; DMSO,5,1.066,22.5,0.772,18.52
2738,10.1002/aenm.201803766,SLG | FTO | NiO-c | Perovskite | PCBM-60 | BCP | Ag,0.09,MA,Pb,I,MAPbI,1.6,DMF; DMSO,2.5,1.075,22.53,0.774,18.75
2739,10.1002/aenm.201803766,SLG | FTO | NiO-c | Perovskite | PCBM-60 | BCP | Ag,0.09,MA,Pb,I,MAPbI,1.6,DMF; DMSO,1.666666667,1.094,22.63,0.778,19.27
2740,10.1002/aenm.201803766,SLG | FTO | NiO-c | Perovskite | PCBM-60 | BCP | Ag,0.09,MA,Pb,I,MAPbI,1.6,DMF; DMSO,1.25,1.146,22.69,0.786,20.43
2741,10.1002/aenm.201803766,SLG | FTO | NiO-c | Perovskite | PCBM-60 | BCP | Ag,0.09,MA,Pb,I,MAPbI,1.6,DMF; DMSO,1,1.06,22.21,0.75,17.66
2742,10.1002/aenm.201803766,SLG | FTO | NiO-c | Perovskite | PCBM-60 | BCP | Ag,0.09,MA,Pb,I,MAPbI,1.6,DMF; DMSO,0.833333333,1.07,22.19,0.75,17.81
2743,10.1002/aenm.201803766,SLG | FTO | NiO-c | Perovskite | PCBM-60 | BCP | Ag,0.09,MA,Pb,I,MAPbI,1.6,DMF; DMSO,0.714285714,1.08,22.34,0.76,18.34
2744,10.1002/aenm.201803766,SLG | FTO | NiO-c | Perovskite | PCBM-60 | BCP | Ag,0.09,MA,Pb,I,MAPbI,1.6,DMF; DMSO,0.625,1.13,22.49,0.78,19.82
33845,10.1002/aenm.201803872,SLG | ITO | NiO-np | Perovskite | PCBM-60 | Zr(acac)4 | Ag,0.1,MA,Pb,I,MAPbI,1.6,DMF; DMSO,4,1.08,21.72,0.787,18.49
33846,10.1002/aenm.201803872,SLG | ITO | NiO-np | NaCl | Perovskite | PCBM-60 | Zr(acac)4 | Ag,0.1,MA,Pb,I,MAPbI,1.6,DMF; DMSO,4,1.15,21.89,0.794,19.98
33847,10.1002/aenm.201803872,SLG | ITO | NiO-np | KCl | Perovskite | PCBM-60 | Zr(acac)4 | Ag,0.1,MA,Pb,I,MAPbI,1.6,DMF; DMSO,4,1.15,21.93,0.796,20.07
35656,10.1002/aenm.201900198,SLG | ITO | NiO-np | Perovskite | PCBM-60 | BCP | Ag,0.04,MA,Pb,I,MAPbI,1.6,DMF; DMSO,9,1.017,19.07,0.792,14.21
35657,10.1002/aenm.201900198,SLG | ITO | NiO-np | Perovskite | PCBM-60 | BCP | Ag,0.04,MA,Pb,I,MAPbI,1.6,DMF; DMSO,9,1.023,22.05,0.81,17.25
3808,10.1002/aenm.201901268,SLG | ITO | BDT-PTZ | Perovskite | PCBM-60 | BCP | Ag,0.07,MA,Pb,I,MAPbI,1.6,DMF; DMSO,12.65822785,1.02,22.43,0.798,18.1
3809,10.1002/aenm.201901268,SLG | ITO | BDT-POZ | Perovskite | PCBM-60 | BCP | Ag,0.07,MA,Pb,I,MAPbI,1.6,DMF; DMSO,12.65822785,1.04,22.56,0.817,19.19
3807,10.1002/aenm.201901268,SLG | ITO | PTAA | Perovskite | PCBM-60 | BCP | Ag,0.07,MA,Pb,I,MAPbI,1.6,DMF; DMSO,12.65822785,1.08,22.26,0.742,17.85
6691,10.1002/aenm.201901524,SLG | FTO | TiO2-c | TiO2-mp | Perovskite | Spiro-MeOTAD | Ag,0.16,MA,Pb,I,MAPbI,1.6,DMF; DMSO,9,0,0,0,0
6682,10.1002/aenm.201901524,SLG | FTO | TiO2-c | TiO2-mp | Perovskite | Ag,0.16,MA,Pb,I,MAPbI,1.6,DMF; DMSO,9,0.599,1.8,0.452,0.48
6698,10.1002/aenm.201901524,SLG | FTO | TiO2-c | TiO2-mp | Perovskite | Spiro-MeOTAD | Ag,0.16,MA,Pb,I,MAPbI,1.6,DMF; DMSO,9,0.62,2.7,0.37,0.8
6681,10.1002/aenm.201901524,SLG | FTO | TiO2-c | TiO2-mp | Perovskite | Ag,0.16,MA,Pb,I,MAPbI,1.6,DMF; DMSO,9,0.69,2.9,0.531,1.08
6690,10.1002/aenm.201901524,SLG | FTO | TiO2-c | TiO2-mp | Perovskite | Spiro-MeOTAD | Ag,0.16,MA,Pb,I,MAPbI,1.6,DMF; DMSO,9,0.74,4.8,0.5,1.8
6679,10.1002/aenm.201901524,SLG | FTO | TiO2-c | TiO2-mp | Perovskite | Spiro-MeOTAD | Ag,0.16,MA,Pb,I,MAPbI,1.6,DMF; DMSO,9,0.779,11.4,0.566,5
6689,10.1002/aenm.201901524,SLG | FTO | TiO2-c | TiO2-mp | Perovskite | Spiro-MeOTAD | Ag,0.16,MA,Pb,I,MAPbI,1.6,DMF; DMSO,9,0.78,5,0.55,2.2
6696,10.1002/aenm.201901524,SLG | FTO | TiO2-c | TiO2-mp | Perovskite | Spiro-MeOTAD | Ag,0.16,MA,Pb,I,MAPbI,1.6,DMF; DMSO,9,0.82,12.8,0.46,4.8
6705,10.1002/aenm.201901524,SLG | FTO | TiO2-c | TiO2-mp | Perovskite | Spiro-MeOTAD | Ag,0.16,MA,Pb,I,MAPbI,1.6,DMF; DMSO,9,0.85,6.8,0.4,2.1
6692,10.1002/aenm.201901524,SLG | FTO | TiO2-c | TiO2-mp | Perovskite | Spiro-MeOTAD | Ag,0.16,MA,Pb,I,MAPbI,1.6,DMF; DMSO,9,0.85,13.5,0.3,3.5
6697,10.1002/aenm.201901524,SLG | FTO | TiO2-c | TiO2-mp | Perovskite | Spiro-MeOTAD | Ag,0.16,MA,Pb,I,MAPbI,1.6,DMF; DMSO,9,0.88,12.6,0.55,5.2
6693,10.1002/aenm.201901524,SLG | FTO | TiO2-c | TiO2-mp | Perovskite | Spiro-MeOTAD | Ag,0.16,MA,Pb,I,MAPbI,1.6,DMF; DMSO,9,0.9,11.8,0.33,3.8
6676,10.1002/aenm.201901524,SLG | FTO | TiO2-c | TiO2-mp | Perovskite | Spiro-MeOTAD | Ag,0.16,MA,Pb,I,MAPbI,1.6,DMF; DMSO,9,0.91,10.6,0.34,3.3
6695,10.1002/aenm.201901524,SLG | FTO | TiO2-c | TiO2-mp | Perovskite | Spiro-MeOTAD | Ag,0.16,MA,Pb,I,MAPbI,1.6,DMF; DMSO,9,0.92,13,0.43,5
6694,10.1002/aenm.201901524,SLG | FTO | TiO2-c | TiO2-mp | Perovskite | Spiro-MeOTAD | Ag,0.16,MA,Pb,I,MAPbI,1.6,DMF; DMSO,9,0.93,10.2,0.45,4.2
6702,10.1002/aenm.201901524,SLG | FTO | TiO2-c | TiO2-mp | Perovskite | Spiro-MeOTAD | Ag,0.16,MA,Pb,I,MAPbI,1.6,DMF; DMSO,9,0.93,12,0.68,7.2
6703,10.1002/aenm.201901524,SLG | FTO | TiO2-c | TiO2-mp | Perovskite | Spiro-MeOTAD | Ag,0.16,MA,Pb,I,MAPbI,1.6,DMF; DMSO,9,0.93,12.5,0.55,6.5
6704,10.1002/aenm.201901524,SLG | FTO | TiO2-c | TiO2-mp | Perovskite | Spiro-MeOTAD | Ag,0.16,MA,Pb,I,MAPbI,1.6,DMF; DMSO,9,0.94,12.4,0.52,5.8
6683,10.1002/aenm.201901524,SLG | FTO | TiO2-c | TiO2-mp | Perovskite | Spiro-MeOTAD | Ag,0.16,MA,Pb,I,MAPbI,1.6,DMF; DMSO,9,0.944,10.4,0.362,3.5
6701,10.1002/aenm.201901524,SLG | FTO | TiO2-c | TiO2-mp | Perovskite | Spiro-MeOTAD | Ag,0.16,MA,Pb,I,MAPbI,1.6,DMF; DMSO,9,0.95,14.8,0.58,7.8
6700,10.1002/aenm.201901524,SLG | FTO | TiO2-c | TiO2-mp | Perovskite | Spiro-MeOTAD | Ag,0.16,MA,Pb,I,MAPbI,1.6,DMF; DMSO,9,0.95,15,0.62,8.7
6699,10.1002/aenm.201901524,SLG | FTO | TiO2-c | TiO2-mp | Perovskite | Spiro-MeOTAD | Ag,0.16,MA,Pb,I,MAPbI,1.6,DMF; DMSO,9,0.95,15.2,0.58,8.5
6678,10.1002/aenm.201901524,SLG | FTO | TiO2-c | TiO2-mp | Perovskite | Spiro-MeOTAD | Ag,0.16,MA,Pb,I,MAPbI,1.6,DMF; DMSO,9,0.956,14.6,0.605,8.4
6677,10.1002/aenm.201901524,SLG | FTO | TiO2-c | TiO2-mp | Perovskite | Spiro-MeOTAD | Ag,0.16,MA,Pb,I,MAPbI,1.6,DMF; DMSO,9,0.96,13.4,0.53,6.8
6684,10.1002/aenm.201901524,SLG | FTO | TiO2-c | TiO2-mp | Perovskite | Spiro-MeOTAD | Ag,0.16,MA,Pb,I,MAPbI,1.6,DMF; DMSO,9,0.976,9.4,0.51,4.6
6680,10.1002/aenm.201901524,SLG | FTO | TiO2-c | TiO2-mp | Perovskite | Spiro-MeOTAD | Ag,0.16,MA,Pb,I,MAPbI,1.6,DMF; DMSO,9,1.02,18.8,0.729,14.9
6688,10.1002/aenm.201901524,SLG | FTO | TiO2-c | TiO2-mp | Perovskite | Spiro-MeOTAD | Ag,0.16,MA,Pb,I,MAPbI,1.6,DMF; DMSO,9,1.04,17,0.64,10.5
6687,10.1002/aenm.201901524,SLG | FTO | TiO2-c | TiO2-mp | Perovskite | Spiro-MeOTAD | Ag,0.16,MA,Pb,I,MAPbI,1.6,DMF; DMSO,9,1.06,18,0.65,12.8
6686,10.1002/aenm.201901524,SLG | FTO | TiO2-c | TiO2-mp | Perovskite | Spiro-MeOTAD | Ag,0.16,MA,Pb,I,MAPbI,1.6,DMF; DMSO,9,1.07,18,0.64,13.2
6685,10.1002/aenm.201901524,SLG | FTO | TiO2-c | TiO2-mp | Perovskite | Spiro-MeOTAD | Ag,0.16,MA,Pb,I,MAPbI,1.6,DMF; DMSO,9,1.07,18,0.7,13.8
6815,10.1002/aenm.201902898,SLG | ITO | PEDOT:PSS | Perovskite | PCBM-60 | Al,0.142,MA,Pb,I,MAPbI,1.6,DMF; DMSO,9,0.9,15,0.656,9.04
6816,10.1002/aenm.201902898,SLG | ITO | PEDOT:PSS | Perovskite | PCBM-60 | Al,0.142,MA,Pb,I,MAPbI,1.6,DMF; DMSO,9,0.92,17.5,0.684,11.12
6812,10.1002/aenm.201902898,SLG | ITO | PEDOT:PSS | Perovskite | PCBM-60 | Al,0.142,MA,Pb,I,MAPbI,1.6,DMF; DMSO,9,0.95,4.5,0.445,1.73
6814,10.1002/aenm.201902898,SLG | ITO | PEDOT:PSS | Perovskite | PCBM-60 | Al,0.142,MA,Pb,I,MAPbI,1.6,DMF; DMSO,9,0.95,18,0.556,9.83
6817,10.1002/aenm.201902898,SLG | ITO | PEDOT:PSS | Perovskite | PCBM-60 | Al,0.142,MA,Pb,I,MAPbI,1.6,DMF; DMSO,9,0.95,19.8,0.703,12.87
6809,10.1002/aenm.201902898,SLG | ITO | PEDOT:PSS | Perovskite | PCBM-60 | Al,0.142,MA,Pb,I,MAPbI,1.6,DMF; DMSO,9,0.95,21.11,0.675,13.53
6808,10.1002/aenm.201902898,SLG | ITO | PEDOT:PSS | Perovskite | PCBM-60 | Al,0.142,MA,Pb,I,MAPbI,1.6,DMF; DMSO,9,0.95,21.12,0.723,14.5
6826,10.1002/aenm.201902898,SLG | ITO | PEDOT:PSS | Perovskite | PCBM-60 | Al,0.142,MA,Pb,I,MAPbI,1.6,DMF; DMSO,9,0.96,21.03,0.732,14.8
6827,10.1002/aenm.201902898,SLG | ITO | PEDOT:PSS | Perovskite | PCBM-60 | Al,0.142,MA,Pb,I,MAPbI,1.6,DMF; DMSO,9,0.96,21.08,0.729,14.74
6813,10.1002/aenm.201902898,SLG | ITO | PEDOT:PSS | Perovskite | PCBM-60 | Al,0.142,MA,Pb,I,MAPbI,1.6,DMF; DMSO,9,0.98,20,0.739,14.67
6819,10.1002/aenm.201902898,SLG | ITO | PEDOT:PSS | Perovskite | PCBM-60 | Al,0.142,MA,Pb,I,MAPbI,1.6,DMF; DMSO,9,0.98,20,0.742,14.71
6823,10.1002/aenm.201902898,SLG | ITO | PEDOT:PSS | Perovskite | PCBM-60 | Al,0.142,MA,Pb,I,MAPbI,1.6,DMF; DMSO,9,0.99,20,0.713,14.25
6818,10.1002/aenm.201902898,SLG | ITO | PEDOT:PSS | Perovskite | PCBM-60 | Al,0.142,MA,Pb,I,MAPbI,1.6,DMF; DMSO,9,0.99,20.1,0.733,14.71
6824,10.1002/aenm.201902898,SLG | ITO | PEDOT:PSS | Perovskite | PCBM-60 | Al,0.142,MA,Pb,I,MAPbI,1.6,DMF; DMSO,9,1,21,0.749,16.04
6820,10.1002/aenm.201902898,SLG | ITO | PEDOT:PSS | Perovskite | PCBM-60 | Al,0.142,MA,Pb,I,MAPbI,1.6,DMF; DMSO,9,1,21.5,0.766,16.48
6821,10.1002/aenm.201902898,SLG | ITO | PEDOT:PSS | Perovskite | PCBM-60 | Al,0.142,MA,Pb,I,MAPbI,1.6,DMF; DMSO,9,1,22.5,0.803,18.9
6811,10.1002/aenm.201902898,SLG | ITO | PEDOT:PSS | Perovskite | PCBM-60 | Al,0.142,MA,Pb,I,MAPbI,1.6,DMF; DMSO,9,1.03,22.64,0.748,17.45
6810,10.1002/aenm.201902898,SLG | ITO | PEDOT:PSS | Perovskite | PCBM-60 | Al,0.142,MA,Pb,I,MAPbI,1.6,DMF; DMSO,9,1.03,22.68,0.799,18.66
6825,10.1002/aenm.201902898,SLG | ITO | PEDOT:PSS | Perovskite | PCBM-60 | Al,0.142,MA,Pb,I,MAPbI,1.6,DMF; DMSO,9,1.04,22.61,0.802,18.85
6822,10.1002/aenm.201902898,SLG | ITO | PEDOT:PSS | Perovskite | PCBM-60 | Al,0.142,MA,Pb,I,MAPbI,1.6,DMF; DMSO,9,1.05,22,0.791,17.82
30262,10.1002/aenm.201903357,Silk | Ag-nw | PEDOT:PSS | PEDOT:PSS | Perovskite | PCBM-60 | Ag,0.06,MA,Pb,I,MAPbI,1.6,DMF; DMSO,9,0.99,18.47,0.568,9.62
21323,10.1002/anie.201804886,SLG | ITO | Perovskite | PCBM-60 | Al,0.12,MA,Pb,I,MAPbI,1.6,DMF; DMSO,10,0.99,11.2,0.6,6.7
21324,10.1002/anie.201804886,SLG | ITO | 2D-Sb | Perovskite | PCBM-60 | Al,0.12,MA,Pb,I,MAPbI,1.6,DMF; DMSO,10,1,14.6,0.51,7.5
9260,10.1002/anie.201902235,SLG | ITO | SnO2-np | Perovskite | PTAA | Au,0.1,MA,Pb,I,MAPbI,1.6,DMF; DMSO,0.111111111,1.15,22.7,0.76,19.8
9261,10.1002/anie.201902235,SLG | ITO | SnO2-np | Perovskite | PTAA | Au,2.75,MA,Pb,I,MAPbI,1.6,DMF; DMSO,0.111111111,1.08,20,0.657,14.2
30203,10.1002/anie.201902984,SLG | FTO | TiO2-c | Perovskite | Spiro-MeOTAD | Au,0.16,MA,Pb,I,MAPbI,1.6,DMF; DMSO,4,1.082,22.34,0.748,18.08
30202,10.1002/anie.201902984,SLG | FTO | TiO2-c | Perovskite | Spiro-MeOTAD | Au,0.16,MA,Pb,I,MAPbI,1.6,DMF; DMSO,4,1.17,22.98,0.768,20.65
21832,10.1002/anie.201904195,SLG | ITO | P3CT-Na | Perovskite | C60; PDI | BCP | Ag,0.09,MA,Pb,I,MAPbI,1.6,DMF; DMSO,4,1.009,20.4,0.645,13.4
21828,10.1002/anie.201904195,SLG | ITO | P3CT-Na | Perovskite | PDI | BCP | Ag,0.09,MA,Pb,I,MAPbI,1.6,DMF; DMSO,4,1.023,21.3,0.595,13
21827,10.1002/anie.201904195,SLG | ITO | P3CT-Na | Perovskite | PCBM-60 | BCP | Ag,0.09,MA,Pb,I,MAPbI,1.6,DMF; DMSO,4,1.025,20.9,0.745,15.9
21830,10.1002/anie.201904195,SLG | ITO | P3CT-Na | Perovskite | C60; PDI | BCP | Ag,0.09,MA,Pb,I,MAPbI,1.6,DMF; DMSO,4,1.032,21.9,0.798,18.1
21831,10.1002/anie.201904195,SLG | ITO | P3CT-Na | Perovskite | C60; PDI | BCP | Ag,0.09,MA,Pb,I,MAPbI,1.6,DMF; DMSO,4,1.048,21.4,0.759,17.1
21826,10.1002/anie.201904195,SLG | ITO | P3CT-Na | Perovskite | C60; PDI | BCP | Ag,0.09,MA,Pb,I,MAPbI,1.6,DMF; DMSO,4,1.057,21.9,0.778,18
21829,10.1002/anie.201904195,SLG | ITO | P3CT-Na | Perovskite | C60; PDI | BCP | Ag,0.09,MA,Pb,I,MAPbI,1.6,DMF; DMSO,4,1.061,22.1,0.792,18.21
33255,10.1002/anie.201911518,SLG | FTO | TiO2-c | SnO2-np | Perovskite | Spiro-MeOTAD | Ag,0.1,MA,Pb,I,MAPbI,1.6,DMF; DMSO,4,1.03,23.25,0.76,18.21
33256,10.1002/anie.201911518,SLG | FTO | TiO2-c | SnO2-np | Perovskite | Spiro-MeOTAD | Ag,0.1,MA,Pb,I,MAPbI,1.6,DMF; DMSO,4,1.03,23.25,0.76,18.21
23363,10.1002/celc.201900532,SLG | FTO | TiO2-c | TiO2-nanofibers | Perovskite | PTAA | Au,0.1256,MA,Pb,I,MAPbI,1.6,DMF; DMSO,9,0.801,19.8,0.546,8.8
23360,10.1002/celc.201900532,SLG | FTO | TiO2-c | TiO2-nanofibers | Perovskite | PTAA | Au,0.1256,MA,Pb,I,MAPbI,1.6,DMF; DMSO,9,0.839,19.8,0.512,8.5
23365,10.1002/celc.201900532,SLG | FTO | TiO2-c | TiO2-nanofibers | Perovskite | PTAA | Au,0.1256,MA,Pb,I,MAPbI,1.6,DMF; DMSO,9,0.843,17.4,0.508,7.5
23364,10.1002/celc.201900532,SLG | FTO | TiO2-c | TiO2-nanofibers | Perovskite | PTAA | Au,0.1256,MA,Pb,I,MAPbI,1.6,DMF; DMSO,9,0.851,21.6,0.62,11.4
23362,10.1002/celc.201900532,SLG | FTO | TiO2-c | TiO2-nanofibers | Perovskite | PTAA | Au,0.1256,MA,Pb,I,MAPbI,1.6,DMF; DMSO,9,0.865,17.4,0.558,8.4
23361,10.1002/celc.201900532,SLG | FTO | TiO2-c | TiO2-nanofibers | Perovskite | PTAA | Au,0.1256,MA,Pb,I,MAPbI,1.6,DMF; DMSO,9,0.872,21.9,0.602,11.5
28580,10.1002/celc.201900688,SLG | FTO | TiO2-c | Perovskite | Spiro-MeOTAD | Au,0.1,MA,Pb,I,MAPbI,1.6,DMF; DMSO,2.333333333,1,22.3,0.7,15.7
28581,10.1002/celc.201900688,SLG | FTO | TiO2-c | SiO2 | Perovskite | Spiro-MeOTAD | Au,0.1,MA,Pb,I,MAPbI,1.6,DMF; DMSO,2.333333333,1.06,24,0.71,18
411,10.1002/chem.201704181,SLG | FTO | TiO2-c | Perovskite | Spiro-MeOTAD | Au,0.1,MA,Pb,I,MAPbI,1.6,DMF; DMSO,4,1.07,22.41,0.67,16.02
416,10.1002/chem.201704181,SLG | FTO | TiO2-c | Perovskite | Spiro-MeOTAD | Au,0.1,MA,Pb,I,MAPbI,1.6,DMF; DMSO,4,1.07,22.65,0.73,17.75
412,10.1002/chem.201704181,SLG | FTO | TiO2-c | Perovskite | Spiro-MeOTAD | Au,0.1,MA,Pb,I,MAPbI,1.6,DMF; DMSO,4,1.07,22.78,0.71,17.37
413,10.1002/chem.201704181,SLG | FTO | TiO2-c | Perovskite | Spiro-MeOTAD | Au,0.1,MA,Pb,I,MAPbI,1.6,DMF; DMSO,4,1.091,22.8,0.75,18.67
415,10.1002/chem.201704181,SLG | FTO | TiO2-c | Perovskite | Spiro-MeOTAD | Au,0.1,MA,Pb,I,MAPbI,1.6,DMF; DMSO,4,1.101,22.52,0.74,18.33
414,10.1002/chem.201704181,SLG | FTO | TiO2-c | Perovskite | Spiro-MeOTAD | Au,0.1,MA,Pb,I,MAPbI,1.6,DMF; DMSO,4,1.103,23.54,0.76,19.7
3244,10.1002/chem.201706104,SLG | FTO | TiO2-c | TiO2-mp | Perovskite | HTM-2 | Ag,0.1,MA,Pb,I,MAPbI,1.6,DMF; DMSO,9,0.95,17.1,0.573,9.35
3243,10.1002/chem.201706104,SLG | FTO | TiO2-c | TiO2-mp | Perovskite | HTM-1 | Ag,0.1,MA,Pb,I,MAPbI,1.6,DMF; DMSO,9,1.01,18.37,0.614,11.45
3242,10.1002/chem.201706104,SLG | FTO | TiO2-c | TiO2-mp | Perovskite | Spiro-MeOTAD | Ag,0.11,MA,Pb,I,MAPbI,1.6,DMF; DMSO,9,0.89,16.32,0.497,7.28
35802,10.1002/chem.201804799,SLG | FTO | TiO2-c | Perovskite | Spiro-MeOTAD | Au,0.1,MA,Pb,I,MAPbI,1.6,DMF; DMSO,4,1.04,22.96,0.712,17.14
35806,10.1002/chem.201804799,SLG | FTO | TiO2-c | Dimethylbiguanide | Perovskite | Spiro-MeOTAD | Au,0.1,MA,Pb,I,MAPbI,1.6,DMF; DMSO,4,1.05,23.88,0.716,18.12
35803,10.1002/chem.201804799,SLG | FTO | TiO2-c | Dimethylbiguanide | Perovskite | Spiro-MeOTAD | Au,0.1,MA,Pb,I,MAPbI,1.6,DMF; DMSO,4,1.08,22.6,0.725,17.72
35805,10.1002/chem.201804799,SLG | FTO | TiO2-c | Dimethylbiguanide | Perovskite | Spiro-MeOTAD | Au,0.1,MA,Pb,I,MAPbI,1.6,DMF; DMSO,4,1.08,23.34,0.757,19.1
35804,10.1002/chem.201804799,SLG | FTO | TiO2-c | Dimethylbiguanide | Perovskite | Spiro-MeOTAD | Au,0.1,MA,Pb,I,MAPbI,1.6,DMF; DMSO,4,1.08,23.61,0.736,18.79
24794,10.1002/chem.201806317,SLG | FTO | TiO2-c | TiO2-mp | Perovskite | Azu-Bu | Au,0.1,MA,Pb,I,MAPbI,1.6,DMF; DMSO,3,0.022,1.11,0.78,18.9
24799,10.1002/chem.201806317,SLG | FTO | TiO2-c | TiO2-mp | Perovskite | Azu-Oct | Au,0.1,MA,Pb,I,MAPbI,1.6,DMF; DMSO,3,1.06,20.5,0.72,15.7
24798,10.1002/chem.201806317,SLG | FTO | TiO2-c | TiO2-mp | Perovskite | Azu-EH | Au,0.1,MA,Pb,I,MAPbI,1.6,DMF; DMSO,3,1.08,21.3,0.75,17.3
24797,10.1002/chem.201806317,SLG | FTO | TiO2-c | TiO2-mp | Perovskite | Azu-Hex | Au,0.1,MA,Pb,I,MAPbI,1.6,DMF; DMSO,3,1.08,21.83,0.74,17.5
24793,10.1002/chem.201806317,SLG | FTO | TiO2-c | TiO2-mp | Perovskite | Azu-Bu | Au,0.1,MA,Pb,I,MAPbI,1.6,DMF; DMSO,3,1.09,21.5,0.78,18.3
24795,10.1002/chem.201806317,SLG | FTO | TiO2-c | TiO2-mp | Perovskite | Azu-Me | Au,0.1,MA,Pb,I,MAPbI,1.6,DMF; DMSO,3,1.11,22.12,0.71,17.4
24796,10.1002/chem.201806317,SLG | FTO | TiO2-c | TiO2-mp | Perovskite | Azu-Bu | Au,0.1,MA,Pb,I,MAPbI,1.6,DMF; DMSO,3,1.11,22.44,0.73,18.2
24792,10.1002/chem.201806317,SLG | FTO | TiO2-c | TiO2-mp | Perovskite | Spiro-MeOTAD | Au,0.1,MA,Pb,I,MAPbI,1.6,DMF; DMSO,3,1.12,23.12,0.71,18.4
24791,10.1002/chem.201806317,SLG | FTO | TiO2-c | TiO2-mp | Perovskite | Spiro-MeOTAD | Au,0.1,MA,Pb,I,MAPbI,1.6,DMF; DMSO,3,1.13,21.9,0.81,20
2094,10.1002/cphc.201800002,SLG | FTO | TiO2-c | TiO2-mp | Perovskite | Au,0.09,MA,Pb,I,MAPbI,1.6,DMF; DMSO,14,0.82,11.5,0.583,5.5
25681,10.1002/cssc.201600887,SLG | ITO | PEDOT:PSS | Perovskite | C60 | BCP | Ag,0.1,MA,Pb,I,MAPbI,1.6,DMF; DMSO,0.666666667,1.06,21.53,0.79,18.03
25682,10.1002/cssc.201600887,SLG | ITO | PEDOT:PSS | Perovskite | C60 | BCP | Ag,0.1,MA,Pb,I,MAPbI,1.6,DMF; DMSO,0.666666667,1.06,21.53,0.79,18.03
9226,10.1002/cssc.201600999,SLG | FTO | TiO2-c | Perovskite | Spiro-MeOTAD | Au,0.1,MA,Pb,I,MAPbI,1.6,DMF; DMSO,4,1.07,20.2,0.74,15.9
9225,10.1002/cssc.201600999,SLG | FTO | TiO2-c | Perovskite | Spiro-MeOTAD | Au,0.1,MA,Pb,I,MAPbI,1.6,DMF; DMSO,4,1.08,20.2,0.73,15.6
9224,10.1002/cssc.201600999,SLG | FTO | TiO2-c | Perovskite | Spiro-MeOTAD | Au,0.1,MA,Pb,I,MAPbI,1.6,DMF; DMSO,4,1.1,20.7,0.72,16.4
22146,10.1002/cssc.201700029,SLG | FTO | ZnO-np | Perovskite | Spiro-MeOTAD | Au,0.14,MA,Pb,I,MAPbI,1.6,DMF; DMSO,1,0.88,8.37,0.33,2.5
22149,10.1002/cssc.201700029,SLG | FTO | ZnO-np | Perovskite | Spiro-MeOTAD | Au,0.14,MA,Pb,I,MAPbI,1.6,DMF; DMSO,1,0.91,14.7,0.59,7.86
22147,10.1002/cssc.201700029,SLG | FTO | ZnO-np | Perovskite | Spiro-MeOTAD | Au,0.14,MA,Pb,I,MAPbI,1.6,DMF; DMSO,1,0.93,17,0.44,7
22150,10.1002/cssc.201700029,SLG | FTO | ZnO-np | Perovskite | Spiro-MeOTAD | Au,0.14,MA,Pb,I,MAPbI,1.6,DMF; DMSO,1,0.93,19.3,0.62,11.2
22148,10.1002/cssc.201700029,SLG | FTO | ZnO-np | Perovskite | Spiro-MeOTAD | Au,0.14,MA,Pb,I,MAPbI,1.6,DMF; DMSO,1,0.97,19.3,0.53,10
22151,10.1002/cssc.201700029,SLG | FTO | ZnO-np | Perovskite | Spiro-MeOTAD | Au,0.14,MA,Pb,I,MAPbI,1.6,DMF; DMSO,1,0.98,21.6,0.66,14
31836,10.1002/cssc.201702248,SLG | FTO | C60 | Perovskite | Spiro-MeOTAD | Au,0.09,MA,Pb,I,MAPbI,1.6,DMF; DMSO,0.25,0.98,20.99,0.745,15.3
31837,10.1002/cssc.201702248,SLG | FTO | C60 | Perovskite | Spiro-MeOTAD | Au,0.09,MA,Pb,I,MAPbI,1.6,DMF; DMSO,0.25,1,21.94,0.781,17.1
31839,10.1002/cssc.201702248,SLG | FTO | C60 | Perovskite | Spiro-MeOTAD | Au,0.09,MA,Pb,I,MAPbI,1.6,DMF; DMSO,0.25,1.02,21.72,0.793,17.5
31838,10.1002/cssc.201702248,SLG | FTO | C60 | Perovskite | Spiro-MeOTAD | Au,0.09,MA,Pb,I,MAPbI,1.6,DMF; DMSO,0.25,1.02,21.79,0.8,17.8
16628,10.1002/cssc.201702265,SLG | FTO | TiO2-c | TiO2-mp | C60 | Perovskite | Spiro-MeOTAD | Au,0.25,MA,Pb,I,MAPbI,1.6,DMF; DMSO,4,0.998,18.15,0.68,12.72
16627,10.1002/cssc.201702265,SLG | FTO | TiO2-c | TiO2-mp | C60 | Perovskite | Spiro-MeOTAD | Au,0.25,MA,Pb,I,MAPbI,1.6,DMF; DMSO,4,1.1,19.9,0.77,17.43
35743,10.1002/cssc.201800625,SLG | FTO | SnO2-c | Perovskite | Spiro-MeOTAD | Au,0.1,MA,Pb,I,MAPbI,1.6,DMF; DMSO,4,0.61,18.93,0.539,6.3
35744,10.1002/cssc.201800625,SLG | FTO | SnO2-c | Perovskite | Spiro-MeOTAD | Au,0.1,MA,Pb,I,MAPbI,1.6,DMF; DMSO,4,0.93,19.6,0.634,11.6
35747,10.1002/cssc.201800625,SLG | FTO | SnO2-c | Perovskite | Spiro-MeOTAD | Au,0.1,MA,Pb,I,MAPbI,1.6,DMF; DMSO,4,0.98,21.06,0.634,13.1
35745,10.1002/cssc.201800625,SLG | FTO | SnO2-c | Perovskite | Spiro-MeOTAD | Au,0.1,MA,Pb,I,MAPbI,1.6,DMF; DMSO,4,1.03,21.71,0.635,14.2
35746,10.1002/cssc.201800625,SLG | FTO | SnO2-c | Perovskite | Spiro-MeOTAD | Au,0.1,MA,Pb,I,MAPbI,1.6,DMF; DMSO,4,1.04,22.48,0.7,16.4
24265,10.1002/cssc.201801171,SLG | FTO | TiO2-c | TiO2-mp | Perovskite | Spiro-MeOTAD | Au,0.09,MA,Pb,I,MAPbI,1.6,DMF; DMSO,4,1.04,20.67,0.712,15.25
24263,10.1002/cssc.201801171,SLG | FTO | TiO2-c | TiO2-mp | Perovskite | Spiro-MeOTAD | Au,0.09,MA,Pb,I,MAPbI,1.6,DMF; DMSO,4,1.06,21.67,0.733,16.83
24260,10.1002/cssc.201801171,SLG | FTO | TiO2-c | TiO2-mp | Perovskite | Spiro-MeOTAD | Au,0.09,MA,Pb,I,MAPbI,1.6,DMF; DMSO,4,1.06,22.26,0.729,17.21
24256,10.1002/cssc.201801171,SLG | FTO | TiO2-c | TiO2-mp | Perovskite | Spiro-MeOTAD | Au,0.09,MA,Pb,I,MAPbI,1.6,DMF; DMSO,4,1.06,22.37,0.722,17.13
24264,10.1002/cssc.201801171,SLG | FTO | TiO2-c | TiO2-mp | Perovskite | Spiro-MeOTAD | Au,0.09,MA,Pb,I,MAPbI,1.6,DMF; DMSO,4,1.07,21.21,0.738,16.68
24257,10.1002/cssc.201801171,SLG | FTO | TiO2-c | TiO2-mp | Perovskite | Spiro-MeOTAD | Au,0.09,MA,Pb,I,MAPbI,1.6,DMF; DMSO,4,1.08,22.2,0.737,17.67
24259,10.1002/cssc.201801171,SLG | FTO | TiO2-c | TiO2-mp | Perovskite | Spiro-MeOTAD | Au,0.09,MA,Pb,I,MAPbI,1.6,DMF; DMSO,4,1.09,21.86,0.736,17.54
24258,10.1002/cssc.201801171,SLG | FTO | TiO2-c | TiO2-mp | Perovskite | Spiro-MeOTAD | Au,0.09,MA,Pb,I,MAPbI,1.6,DMF; DMSO,4,1.09,22.19,0.759,18.35
24261,10.1002/cssc.201801171,SLG | FTO | TiO2-c | TiO2-mp | Perovskite | Spiro-MeOTAD | Au,0.09,MA,Pb,I,MAPbI,1.6,DMF; DMSO,4,1.09,22.21,0.744,18.08
24262,10.1002/cssc.201801171,SLG | FTO | TiO2-c | TiO2-mp | Perovskite | Spiro-MeOTAD | Au,0.09,MA,Pb,I,MAPbI,1.6,DMF; DMSO,4,1.1,21.59,0.716,17
32983,10.1002/cssc.201801541,SLG | FTO | SnO2-c | Perovskite | Spiro-MeOTAD | Au,0.1,MA,Pb,I,MAPbI,1.6,DMF; DMSO,9,0.82,20.7,0.68,11.7
32987,10.1002/cssc.201801541,SLG | FTO | SnO2-c | Perovskite | Spiro-MeOTAD | Au,0.1,MA,Pb,I,MAPbI,1.6,DMF; DMSO,9,0.83,20.72,0.63,11
32984,10.1002/cssc.201801541,SLG | FTO | SnO2-c | Perovskite | Spiro-MeOTAD | Au,0.1,MA,Pb,I,MAPbI,1.6,DMF; DMSO,9,0.83,20.8,0.66,11.3
32985,10.1002/cssc.201801541,SLG | FTO | SnO2-c | Perovskite | Spiro-MeOTAD | Au,0.1,MA,Pb,I,MAPbI,1.6,DMF; DMSO,9,0.9,21,0.67,13
32988,10.1002/cssc.201801541,SLG | FTO | SnO2-c | Perovskite | Spiro-MeOTAD | Au,0.1,MA,Pb,I,MAPbI,1.6,DMF; DMSO,9,0.99,19.8,0.68,13.8
32986,10.1002/cssc.201801541,SLG | FTO | SnO2-c | Perovskite | Spiro-MeOTAD | Au,0.1,MA,Pb,I,MAPbI,1.6,DMF; DMSO,9,1,20.3,0.7,14
19267,10.1002/cssc.201801888,SLG | ITO | SnO2-np | Perovskite | Spiro-MeOTAD | Au,0.1,MA,Pb,I,MAPbI,1.6,DMF; DMSO,4,1.02,21.18,0.692,14.98
19266,10.1002/cssc.201801888,SLG | ITO | SnO2-np | Perovskite | Spiro-MeOTAD | Au,0.1,MA,Pb,I,MAPbI,1.6,DMF; DMSO,4,1.02,22.55,0.752,17.38
19264,10.1002/cssc.201801888,SLG | ITO | SnO2-np | Perovskite | Spiro-MeOTAD | Au,0.1,MA,Pb,I,MAPbI,1.6,DMF; DMSO,4,1.03,21.74,0.736,16.3
19265,10.1002/cssc.201801888,SLG | ITO | SnO2-np | Perovskite | Spiro-MeOTAD | Au,0.1,MA,Pb,I,MAPbI,1.6,DMF; DMSO,4,1.06,22.61,0.768,18
40923,10.1002/cssc.201802231,SLG | FTO | NiO-c | Perovskite | PCBM-60 | BCP | Ag,0.1,MA,Pb,I,MAPbI,1.6,DMF; DMSO,4,0.99,18.76,0.667,12.32
40927,10.1002/cssc.201802231,SLG | FTO | NiO-c | Perovskite | PCBM-60 | BCP | Ag,0.1,MA,Pb,I,MAPbI,1.6,DMF; DMSO,4,1,19.53,0.689,13.41
40924,10.1002/cssc.201802231,SLG | FTO | NiO-c | Perovskite | PCBM-60 | BCP | Ag,0.1,MA,Pb,I,MAPbI,1.6,DMF; DMSO,4,1,19.9,0.68,13.08
40925,10.1002/cssc.201802231,SLG | FTO | NiO-c | Perovskite | PCBM-60 | BCP | Ag,0.1,MA,Pb,I,MAPbI,1.6,DMF; DMSO,4,1.01,19.53,0.713,14.09
40926,10.1002/cssc.201802231,SLG | FTO | NiO-c | Perovskite | PCBM-60 | BCP | Ag,0.1,MA,Pb,I,MAPbI,1.6,DMF; DMSO,4,1.02,20.25,0.731,15.03
18949,10.1002/cssc.201900106,SLG | FTO | SnO2-c | Perovskite | Spiro-MeOTAD | Au,0.16,MA,Pb,I,MAPbI,1.6,DMF; DMSO,4,1.06,21.19,0.76,17.02
18950,10.1002/cssc.201900106,SLG | FTO | SnO2-c | Perovskite | Spiro-MeOTAD | Au,0.16,MA,Pb,I,MAPbI,1.6,DMF; DMSO,4,1.06,21.19,0.76,17.02
18948,10.1002/cssc.201900106,SLG | FTO | SnO2-c | Perovskite | Spiro-MeOTAD | Au,0.16,MA,Pb,I,MAPbI,1.6,DMF; DMSO,4,1.07,22.05,0.76,17.95
18947,10.1002/cssc.201900106,SLG | FTO | SnO2-c | Perovskite | Spiro-MeOTAD | Au,0.16,MA,Pb,I,MAPbI,1.6,DMF; DMSO,4,1.08,21.53,0.77,18.01
18945,10.1002/cssc.201900106,SLG | FTO | SnO2-c | Perovskite | Spiro-MeOTAD | Au,0.16,MA,Pb,I,MAPbI,1.6,DMF; DMSO,4,1.09,22.29,0.79,19.19
18946,10.1002/cssc.201900106,SLG | FTO | SnO2-c | Perovskite | Spiro-MeOTAD | Au,0.16,MA,Pb,I,MAPbI,1.6,DMF; DMSO,4,1.09,22.29,0.79,19.19
23510,10.1002/cssc.201901430,SLG | FTO | TiO2-c | Perovskite | P3HT | Au,0.1,MA,Pb,I,MAPbI,1.6,DMF; DMSO,4,1.05,22.05,0.673,15.59
23509,10.1002/cssc.201901430,SLG | FTO | TiO2-c | Perovskite | CuO2 | Au,0.1,MA,Pb,I,MAPbI,1.6,DMF; DMSO,4,1.13,22.53,0.674,17.23
3926,10.1002/cssc.201901948,SLG | FTO | TiO2-c | TiO2-mp | Perovskite | Spiro-MeOTAD | Au,0.09,MA,Pb,I,MAPbI,1.6,DMF; DMSO,4,1.05,22.33,0.74,17.41
17029,10.1002/cssc.201903025,SLG | FTO | NiO-np | Perovskite | PCBM-60 | Zr(acac)4 | Ag,0.1,MA,Pb,I,MAPbI,1.6,DMF; DMSO,4,1.03,18.82,0.659,12.77
17034,10.1002/cssc.201903025,SLG | FTO | NiO-np | Perovskite | PCBM-60 | Zr(acac)4 | Ag,0.1,MA,Pb,I,MAPbI,1.6,DMF; DMSO,4,1.03,18.82,0.659,12.77
17033,10.1002/cssc.201903025,SLG | FTO | NiO-nanowalls | Perovskite | PCBM-60 | Zr(acac)4 | Ag,0.1,MA,Pb,I,MAPbI,1.6,DMF; DMSO,4,1.068,19.93,0.689,14.67
17032,10.1002/cssc.201903025,SLG | FTO | NiO-nanowalls | Perovskite | PCBM-60 | Zr(acac)4 | Ag,0.1,MA,Pb,I,MAPbI,1.6,DMF; DMSO,4,1.084,20.81,0.723,16.32
17030,10.1002/cssc.201903025,SLG | FTO | NiO-nanowalls | Perovskite | PCBM-60 | Zr(acac)4 | Ag,0.1,MA,Pb,I,MAPbI,1.6,DMF; DMSO,4,1.097,21.39,0.758,17.8
17035,10.1002/cssc.201903025,SLG | FTO | NiO-nanowalls | Perovskite | PCBM-60 | Zr(acac)4 | Ag,0.1,MA,Pb,I,MAPbI,1.6,DMF; DMSO,4,1.097,21.39,0.758,17.8
17031,10.1002/cssc.201903025,SLG | FTO | NiO-nanowalls | Diethanolamine | Perovskite | PCBM-60 | Zr(acac)4 | Ag,0.1,MA,Pb,I,MAPbI,1.6,DMF; DMSO,4,1.109,21.54,0.802,18.61
17036,10.1002/cssc.201903025,SLG | FTO | NiO-nanowalls | Diethanolamine | Perovskite | PCBM-60 | Zr(acac)4 | Ag,0.1,MA,Pb,I,MAPbI,1.6,DMF; DMSO,4,1.109,21.54,0.802,18.61
9809,10.1002/ente.201700304,"SLG | FTO | TiO2-c | TiO2-mp | Perovskite | H-3,4 | Au",0.1,MA,Pb,I,MAPbI,1.6,DMF; DMSO,0.176470588,0.88,9.34,0.2,1.67
9810,10.1002/ente.201700304,"SLG | FTO | TiO2-c | TiO2-mp | Perovskite | H-2,5 | Au",0.1,MA,Pb,I,MAPbI,1.6,DMF; DMSO,0.176470588,0.91,19.46,0.36,6.4
9811,10.1002/ente.201700304,"SLG | FTO | TiO2-c | TiO2-mp | Perovskite | H-3,4 | Au",0.1,MA,Pb,I,MAPbI,1.6,DMF; DMSO,0.176470588,0.94,15.62,0.62,9.05
9812,10.1002/ente.201700304,"SLG | FTO | TiO2-c | TiO2-mp | Perovskite | H-2,5 | Au",0.1,MA,Pb,I,MAPbI,1.6,DMF; DMSO,0.176470588,1.03,20.23,0.73,15.13
9808,10.1002/ente.201700304,SLG | FTO | TiO2-c | TiO2-mp | Perovskite | Spiro-MeOTAD | Au,0.1,MA,Pb,I,MAPbI,1.6,DMF; DMSO,0.176470588,1.05,20.49,0.73,15.63
41798,10.1002/ente.201700365,SLG | FTO | TiO2-c | TiO2-mp | Perovskite | Spiro-MeOTAD | Au,0.1,MA,Pb,I,MAPbI,1.6,DMF; DMSO,1,1.025,21.35,0.65,14.22
41799,10.1002/ente.201700365,SLG | FTO | TiO2-c | TiO2-mp | Perovskite | Spiro-MeOTAD | Au,0.1,MA,Pb,I,MAPbI,1.6,DMF; DMSO,1,1.038,21.76,0.69,15.58
41801,10.1002/ente.201700365,SLG | FTO | TiO2-c | TiO2-mp | Perovskite | Spiro-MeOTAD | Au,0.1,MA,Pb,I,MAPbI,1.6,DMF; DMSO,1,1.04,22.66,0.69,16.26
41800,10.1002/ente.201700365,SLG | FTO | TiO2-c | TiO2-mp | Perovskite | Spiro-MeOTAD | Au,0.1,MA,Pb,I,MAPbI,1.6,DMF; DMSO,1,1.059,21.99,0.71,16.53
29091,10.1002/ente.201700374,SLG | FTO | TiO2-c | Perovskite | Spiro-MeOTAD | Au,0.17,MA,Pb,I,MAPbI,1.6,DMF; DMSO,2.333333333,1.027,21.5,0.667,14.83
27907,10.1002/ente.201700377,SLG | FTO | TiO2-c | TiO2-mp | Perovskite | Spiro-MeOTAD | Au,0.136,MA,Pb,I,MAPbI,1.6,DMF; DMSO,9,1.01,22.02,0.679,15.85
27908,10.1002/ente.201700377,SLG | FTO | TiO2-c | TiO2-mp | Perovskite | Spiro-MeOTAD | Au,0.136,MA,Pb,I,MAPbI,1.6,DMF; DMSO,9,1.1,22.62,0.723,17.9
39229,10.1002/ente.201800905,SLG | FTO | TiO2-c | TiO2-mp | Perovskite | Spiro-MeOTAD | Au,0.16,MA,Pb,I,MAPbI,1.6,DMF; DMSO,4,1.05,21.7,0.74,16.91
39230,10.1002/ente.201800905,SLG | FTO | TiO2-c | TiO2-mp | Perovskite | Spiro-MeOTAD | Au,0.16,MA,Pb,I,MAPbI,1.6,DMF; DMSO,4,1.05,22.27,0.76,17.78
33313,10.1002/ente.201900868,SLG | ITO | SnO2-np | Perovskite | Spiro-MeOTAD | MoO3 | Ag | WO3,0.1,MA,Pb,I,MAPbI,1.6,DMF; DMSO,11.11111111,1.04,20.58,0.633,13.54
33316,10.1002/ente.201900868,SLG | ITO | SnO2-np | Perovskite | Spiro-MeOTAD | MoO3 | Ag | WO3,0.1,MA,Pb,I,MAPbI,1.6,DMF; DMSO,11.11111111,1.04,20.86,0.645,14.06
33310,10.1002/ente.201900868,SLG | ITO | SnO2-np | Perovskite | Spiro-MeOTAD | MoO3 | Ag | WO3,0.1,MA,Pb,I,MAPbI,1.6,DMF; DMSO,11.11111111,1.04,21.95,0.65,14.94
39087,10.1002/ente.201900877,SLG | FTO | TiO2-c | TiO2-mp | Perovskite | Spiro-MeOTAD | Au,0.09,MA,Pb,I,MAPbI,1.6,DMF; DMSO,9,1.05,22.5,0.77,18.2
39088,10.1002/ente.201900877,SLG | FTO | TiO2-c | TiO2-mp | Perovskite | Spiro-MeOTAD | Au,0.09,MA,Pb,I,MAPbI,1.6,DMF; DMSO,9,1.07,22.5,0.776,18.7
9516,10.1002/ente.201900922,SLG | FTO | TiO2-c | TiO2-mp | Perovskite | Spiro-MeOTAD | Au,0.09,MA,Pb,I,MAPbI,1.6,DMF; DMSO,8.2,1.021,19.6,0.61,12.14
9517,10.1002/ente.201900922,SLG | FTO | TiO2-c | TiO2-mp | Perovskite | Spiro-MeOTAD | Au,0.09,MA,Pb,I,MAPbI,1.6,DMF; DMSO,4.1,0.993,16.5,0.6,9.81
9518,10.1002/ente.201900922,SLG | FTO | TiO2-c | TiO2-mp | Perovskite | Spiro-MeOTAD | Au,0.09,MA,Pb,I,MAPbI,1.6,DMF; DMSO,2.733333333,1.045,20.1,0.69,14.53
9519,10.1002/ente.201900922,SLG | FTO | TiO2-c | TiO2-mp | Perovskite | Spiro-MeOTAD | Au,0.09,MA,Pb,I,MAPbI,1.6,DMF; DMSO,2.05,1.046,17.8,0.64,11.95
9520,10.1002/ente.201900922,SLG | FTO | TiO2-c | TiO2-mp | Perovskite | Spiro-MeOTAD | Au,1,MA,Pb,I,MAPbI,1.6,DMF; DMSO,4.1,0.971,12.6,0.45,5.89
9521,10.1002/ente.201900922,SLG | FTO | TiO2-c | TiO2-mp | Perovskite | Spiro-MeOTAD | Au,1,MA,Pb,I,MAPbI,1.6,DMF; DMSO,2.05,0.957,14.6,0.49,6.8
663,10.1002/ente.201900972,SLG | FTO | TiO2-c | TiO2-mp | Perovskite | Carbon,0.105,MA,Pb,I,MAPbI,1.6,DMF; DMSO,0.25,0.99,19.49,0.671,13
662,10.1002/ente.201900972,SLG | FTO | TiO2-c | TiO2-mp | Perovskite | Carbon,5.2,MA,Pb,I,MAPbI,1.6,DMF; DMSO,0.25,1,17.5,0.58,10.2
32025,10.1002/ente.201901284,SLG | FTO | SnO2-np | Perovskite | Spiro-MeOTAD | Au,1.84,MA,Pb,I,MAPbI,1.6,DMF; DMSO,8,0.702,14.6,0.731,7.1
32026,10.1002/ente.201901284,SLG | FTO | SnO2-np | Perovskite | Spiro-MeOTAD | Au,1.84,MA,Pb,I,MAPbI,1.6,DMF; DMSO,8,0.772,15.25,0.722,6.8
32023,10.1002/ente.201901284,SLG | FTO | SnO2-np | Perovskite | Spiro-MeOTAD | Au,1.84,MA,Pb,I,MAPbI,1.6,DMF; DMSO,8,1.002,21.63,0.78,16.91
32022,10.1002/ente.201901284,SLG | FTO | SnO2-np | Perovskite | Spiro-MeOTAD | Au,1.84,MA,Pb,I,MAPbI,1.6,DMF; DMSO,8,1.005,21.2,0.786,16.75
32024,10.1002/ente.201901284,SLG | FTO | SnO2-c | Perovskite | Spiro-MeOTAD | Au,1.84,MA,Pb,I,MAPbI,1.6,DMF; DMSO,8,1.005,21.8,0.737,15.1
32021,10.1002/ente.201901284,SLG | FTO | SnO2-c | Perovskite | Spiro-MeOTAD | Au,1.84,MA,Pb,I,MAPbI,1.6,DMF; DMSO,8,1.028,20.59,0.752,16
3804,10.1002/pip.3205,SLG | ITO | PEDOT:PSS | Perovskite | PCBM-60 | BCP | Ag,0.01,MA,Pb,I,MAPbI,1.6,DMF; DMSO,4,0.94,21.3,0.642,12.8
3803,10.1002/pip.3205,SLG | ITO | YC-3 | Perovskite | PCBM-60 | BCP | Ag,0.01,MA,Pb,I,MAPbI,1.6,DMF; DMSO,4,0.968,15.46,0.573,8.53
3802,10.1002/pip.3205,SLG | ITO | YC-2 | Perovskite | PCBM-60 | BCP | Ag,0.01,MA,Pb,I,MAPbI,1.6,DMF; DMSO,4,1.014,16.38,0.645,10.64
3801,10.1002/pip.3205,SLG | ITO | YC-1 | Perovskite | PCBM-60 | BCP | Ag,0.01,MA,Pb,I,MAPbI,1.6,DMF; DMSO,4,1.032,20.98,0.729,15.78
3806,10.1002/pip.3205,SLG | ITO | NiO-c | Perovskite | PCBM-60 | BCP | Ag,0.01,MA,Pb,I,MAPbI,1.6,DMF; DMSO,4,1.053,21.69,0.751,17.16
3805,10.1002/pip.3205,SLG | ITO | NiO-c | YC-1 | Perovskite | PCBM-60 | BCP | Ag,0.01,MA,Pb,I,MAPbI,1.6,DMF; DMSO,4,1.069,22.14,0.795,18.81
25009,10.1002/pssr.201800505,SLG | ITO | PTAA | Perovskite | C60 | BCP | Ag,0.09,MA,Pb,I,MAPbI,1.6,DMF; DMSO,2.333333333,1,21.35,0.728,15.55
25010,10.1002/pssr.201800505,SLG | ITO | PTAA | Perovskite | C60 | BCP | Ag,0.09,MA,Pb,I,MAPbI,1.6,DMF; DMSO,2.333333333,1.01,22.72,0.691,15.86
25011,10.1002/pssr.201800505,SLG | ITO | PTAA | Perovskite | C60 | BCP | Ag,0.09,MA,Pb,I,MAPbI,1.6,DMF; DMSO,2.333333333,1.01,23.64,0.731,17.46
25013,10.1002/pssr.201800505,SLG | ITO | PTAA | Perovskite | LiF | C60 | BCP | Ag,0.09,MA,Pb,I,MAPbI,1.6,DMF; DMSO,2.333333333,1.02,24.09,0.741,18.2
25012,10.1002/pssr.201800505,SLG | ITO | PTAA | Perovskite | C60 | BCP | Ag,0.09,MA,Pb,I,MAPbI,1.6,DMF; DMSO,2.333333333,1.03,22.23,0.657,15.05
30047,10.1002/pssr.201900103,SLG | ITO | PEDOT:PSS | Perovskite | PCBM-60 | Cs2CO3 | Ag,0.09,MA,Pb,I,MAPbI,1.6,DMF; DMSO,9,0.97,19.2,0.75,14.22
30044,10.1002/pssr.201900103,SLG | ITO | PEDOT:PSS | Perovskite | PCBM-60 | Cs2CO3 | Ag,0.09,MA,Pb,I,MAPbI,1.6,DMF; DMSO,9,1,19.85,0.785,15.59
30045,10.1002/pssr.201900103,SLG | ITO | PEDOT:PSS | Perovskite | PCBM-60 | BCP | Ag,0.09,MA,Pb,I,MAPbI,1.6,DMF; DMSO,9,1.01,19.5,0.696,13.61
30046,10.1002/pssr.201900103,SLG | ITO | PEDOT:PSS | Perovskite | PCBM-60 | Ag,0.09,MA,Pb,I,MAPbI,1.6,DMF; DMSO,9,1.01,19.78,0.5,9.86
2558,10.1002/slct.201702419,SLG | Zn0.9Sn0.1O1.10 | Perovskite | Spiro-MeOTAD | Au,0.07,MA,Pb,I,MAPbI,1.6,DMF; DMSO,4,0.82,19.95,0.6,9.8
2557,10.1002/slct.201702419,SLG | ZnO0.95Sn0.05O1.05 | Perovskite | Spiro-MeOTAD | Au,0.07,MA,Pb,I,MAPbI,1.6,DMF; DMSO,4,0.92,17.52,0.622,10.04
2556,10.1002/slct.201702419,SLG | ZnO | Perovskite | Spiro-MeOTAD | Au,0.07,MA,Pb,I,MAPbI,1.6,DMF; DMSO,4,0.98,19,0.647,12.04
2561,10.1002/slct.201702419,SLG | Zn0.75Sn0.25O1.25 | Perovskite | Spiro-MeOTAD | Au,0.07,MA,Pb,I,MAPbI,1.6,DMF; DMSO,4,0.99,15.98,0.661,10.45
2559,10.1002/slct.201702419,SLG | Zn0.85Sn0.15O1.15 | Perovskite | Spiro-MeOTAD | Au,0.07,MA,Pb,I,MAPbI,1.6,DMF; DMSO,4,1.03,20.37,0.54,11.29
2560,10.1002/slct.201702419,SLG | Zn0.8Sn0.2O1.2 | Perovskite | Spiro-MeOTAD | Au,0.07,MA,Pb,I,MAPbI,1.6,DMF; DMSO,4,1.04,20.68,0.656,14.12
16495,10.1002/slct.201802109,SLG | FTO | TiO2-c | TiO2-mp | Perovskite | Spiro-MeOTAD | Au,2.25,MA,Pb,I,MAPbI,1.6,DMF; DMSO,9,1.03,22.45,0.67,15.53
16498,10.1002/slct.201802109,SLG | FTO | TiO2-c | TiO2-mp | Perovskite | Spiro-MeOTAD | Au,2.25,MA,Pb,I,MAPbI,1.6,DMF; DMSO,9,1.03,22.53,0.7,16.46
16496,10.1002/slct.201802109,SLG | FTO | TiO2-c | TiO2-mp | Perovskite | Spiro-MeOTAD | Au,2.25,MA,Pb,I,MAPbI,1.6,DMF; DMSO,9,1.04,22.66,0.71,16.77
16497,10.1002/slct.201802109,SLG | FTO | TiO2-c | TiO2-mp | Perovskite | Spiro-MeOTAD | Au,2.25,MA,Pb,I,MAPbI,1.6,DMF; DMSO,9,1.05,22.89,0.72,17.3
31312,10.1002/slct.201803002,SLG | FTO | TiO2-c | TiO2-mp | Perovskite | Au,0.1,MA,Pb,I,MAPbI,1.6,DMF; DMSO,4,0.57,12.66,0.42,3.27
31316,10.1002/slct.201803002,SLG | FTO | TiO2-c | TiO2-mp | Perovskite | XY1 | Au,0.1,MA,Pb,I,MAPbI,1.6,DMF; DMSO,4,0.88,16.02,0.46,6.51
31313,10.1002/slct.201803002,SLG | FTO | TiO2-c | TiO2-mp | Perovskite | Spiro-MeOTAD | Au,0.1,MA,Pb,I,MAPbI,1.6,DMF; DMSO,4,0.88,17.35,0.5,7.58
31315,10.1002/slct.201803002,SLG | FTO | TiO2-c | TiO2-mp | Perovskite | XY1 | Au,0.1,MA,Pb,I,MAPbI,1.6,DMF; DMSO,4,0.97,19.06,0.71,13.23
31314,10.1002/slct.201803002,SLG | FTO | TiO2-c | TiO2-mp | Perovskite | Spiro-MeOTAD | Au,0.1,MA,Pb,I,MAPbI,1.6,DMF; DMSO,4,0.99,22.32,0.75,16.61
1386,10.1002/smll.201600428,SLG | FTO | TiO2-c | TiO2-mp | Perovskite | Spiro-MeOTAD | Au,0.125,MA,Pb,I,MAPbI,1.6,DMF; DMSO,9,1.01,23.39,0.71,16.9
1385,10.1002/smll.201600428,SLG | FTO | TiO2-c | TiO2-mp | Perovskite | Spiro-MeOTAD | Au,0.125,MA,Pb,I,MAPbI,1.6,DMF; DMSO,9,1.03,22.21,0.67,15.31
41196,10.1002/smll.201601769,SLG | FTO | SnO2-c | Perovskite | Spiro-MeOTAD | Au,0.09,MA,Pb,I,MAPbI,1.6,DMF; DMSO,4,1.05,19.31,0.66,12.23
41197,10.1002/smll.201601769,SLG | FTO | SnO2-c | Perovskite | Spiro-MeOTAD | Au,0.09,MA,Pb,I,MAPbI,1.6,DMF; DMSO,4,1.08,22.55,0.71,16.25
3167,10.1002/smll.201704007,SLG | ITO | PTAA | Perovskite | PCBM-60 | Bphen | Al,0.12,MA,Pb,I,MAPbI,1.6,DMF; DMSO,9,1.06,20.67,0.736,16.18
3171,10.1002/smll.201704007,SLG | ITO | PTAA | Perovskite | PCBM-60 | Bphen | Al,0.12,MA,Pb,I,MAPbI,1.6,DMF; DMSO,9,1.07,22.7,0.713,17.37
3172,10.1002/smll.201704007,SLG | ITO | PTAA | PMMA | Perovskite | PCBM-60 | Bphen | Al,0.12,MA,Pb,I,MAPbI,1.6,DMF; DMSO,9,1.08,20.75,0.709,15.85
3168,10.1002/smll.201704007,SLG | ITO | PTAA | Perovskite | PCBM-60 | Bphen | Al,0.12,MA,Pb,I,MAPbI,1.6,DMF; DMSO,9,1.08,22.16,0.756,18.08
3170,10.1002/smll.201704007,SLG | ITO | PTAA | Perovskite | PCBM-60 | Bphen | Al,0.12,MA,Pb,I,MAPbI,1.6,DMF; DMSO,9,1.08,22.87,0.749,18.5
3169,10.1002/smll.201704007,SLG | ITO | PTAA | Perovskite | PCBM-60 | Bphen | Al,0.12,MA,Pb,I,MAPbI,1.6,DMF; DMSO,9,1.08,22.96,0.762,18.94
3173,10.1002/smll.201704007,SLG | ITO | PTAA | PMMA | Perovskite | PCBM-60 | Bphen | Al,0.12,MA,Pb,I,MAPbI,1.6,DMF; DMSO,9,1.1,22.45,0.745,18.47
3166,10.1002/smll.201704007,SLG | ITO | PTAA | PMMA | Perovskite | PCBM-60 | Bphen | Al,0.12,MA,Pb,I,MAPbI,1.6,DMF; DMSO,9,1.1,23.46,0.76,20.03
3165,10.1002/smll.201704007,SLG | ITO | PTAA | PS | Perovskite | PCBM-60 | Bphen | Al,0.12,MA,Pb,I,MAPbI,1.6,DMF; DMSO,9,1.1,23.58,0.76,20.05
3174,10.1002/smll.201704007,SLG | ITO | PTAA | PMMA | Perovskite | PCBM-60 | Bphen | Al,0.12,MA,Pb,I,MAPbI,1.6,DMF; DMSO,9,1.12,23.36,0.769,20.08
3176,10.1002/smll.201704007,SLG | ITO | PTAA | PMMA | Perovskite | PCBM-60 | Bphen | Al,0.12,MA,Pb,I,MAPbI,1.6,DMF; DMSO,9,1.12,23.38,0.759,19.9
3175,10.1002/smll.201704007,SLG | ITO | PTAA | PMMA | Perovskite | PCBM-60 | Bphen | Al,0.12,MA,Pb,I,MAPbI,1.6,DMF; DMSO,9,1.12,23.38,0.771,20.16
9108,10.1002/smll.201800181,SLG | FTO | TiO2-c | Perovskite | Spiro-MeOTAD | Au,0.066,MA,Pb,I,MAPbI,1.6,DMF; DMSO,11,0.98,22.3,0.74,16.2
9109,10.1002/smll.201800181,SLG | FTO | TiO2-c | Perovskite | Spiro-MeOTAD | Au,0.066,MA,Pb,I,MAPbI,1.6,DMF; DMSO,11,1.02,22.5,0.73,16.8
9111,10.1002/smll.201800181,SLG | FTO | TiO2-c | Perovskite | Spiro-MeOTAD | Au,0.066,MA,Pb,I,MAPbI,1.6,DMF; DMSO,11,1.04,22.5,0.74,17.3
9115,10.1002/smll.201800181,SLG | FTO | TiO2-c | Perovskite | Spiro-MeOTAD | Au,0.066,MA,Pb,I,MAPbI,1.6,DMF; DMSO,11,1.06,22.3,0.77,18.2
9110,10.1002/smll.201800181,SLG | FTO | TiO2-c | Perovskite | Spiro-MeOTAD | Au,0.066,MA,Pb,I,MAPbI,1.6,DMF; DMSO,11,1.06,22.5,0.72,17.2
9106,10.1002/smll.201800181,SLG | FTO | TiO2-c | Perovskite | Spiro-MeOTAD | Au,0.066,MA,Pb,I,MAPbI,1.6,DMF; DMSO,11,1.06,22.67,0.78,18.7
9112,10.1002/smll.201800181,SLG | FTO | TiO2-c | Perovskite | Spiro-MeOTAD | Au,0.066,MA,Pb,I,MAPbI,1.6,DMF; DMSO,11,1.07,23.2,0.77,19.1
9113,10.1002/smll.201800181,SLG | FTO | TiO2-c | Perovskite | Spiro-MeOTAD | Au,0.066,MA,Pb,I,MAPbI,1.6,DMF; DMSO,11,1.07,23.7,0.78,19.8
9107,10.1002/smll.201800181,SLG | FTO | TiO2-c | Perovskite | Spiro-MeOTAD | Au,0.066,MA,Pb,I,MAPbI,1.6,DMF; DMSO,11,1.08,21.58,0.76,17.7
9114,10.1002/smll.201800181,SLG | FTO | TiO2-c | Perovskite | Spiro-MeOTAD | Au,0.066,MA,Pb,I,MAPbI,1.6,DMF; DMSO,11,1.09,22.9,0.76,19
9050,10.1002/smll.201801016,SLG | FTO | TiO2-c | TiO2-mp | Perovskite | Spiro-MeOTAD | Au,0.1,MA,Pb,I,MAPbI,1.6,DMF; DMSO,4,1.018,21.9,0.731,16.3
9053,10.1002/smll.201801016,SLG | FTO | TiO2-c | TiO2-mp | Perovskite | Spiro-MeOTAD | Au,0.1,MA,Pb,I,MAPbI,1.6,DMF; DMSO,4,1.018,22.1,0.72,16.2
9051,10.1002/smll.201801016,SLG | FTO | TiO2-c | TiO2-mp | Perovskite | Spiro-MeOTAD | Au,0.1,MA,Pb,I,MAPbI,1.6,DMF; DMSO,4,1.028,22.4,0.76,17.5
9052,10.1002/smll.201801016,SLG | FTO | TiO2-c | TiO2-mp | Perovskite | Spiro-MeOTAD | Au,0.1,MA,Pb,I,MAPbI,1.6,DMF; DMSO,4,1.028,23.5,0.772,18.6
9365,10.1002/smll.201904422,SLG | ITO | PEDOT:PSS | Perovskite | PCBM-60 | PEIE | Ag,0.1,MA,Pb,I,MAPbI,1.6,DMF; DMSO,9,0.84,14.45,0.458,5.56
9366,10.1002/smll.201904422,SLG | ITO | PEDOT:PSS | Perovskite | PCBM-60 | PEIE | Ag,0.1,MA,Pb,I,MAPbI,1.6,DMF; DMSO,9,0.98,22.9,0.743,17.78
6613,10.1002/smll.201904715,SLG | ITO | PEDOT:PSS | Perovskite | PCBM-60 | BCP | Ag,0.11,MA,Pb,I,MAPbI,1.6,DMF; DMSO,4,0.83,19.25,0.772,12.03
6614,10.1002/smll.201904715,SLG | ITO | DMZ | Perovskite | PCBM-60 | BCP | Ag,0.11,MA,Pb,I,MAPbI,1.6,DMF; DMSO,4,0.86,19.39,0.722,12.09
6615,10.1002/smll.201904715,SLG | ITO | DMZ | Perovskite | PCBM-60 | BCP | Ag,0.11,MA,Pb,I,MAPbI,1.6,DMF; DMSO,4,1,21.4,0.826,17.62
6616,10.1002/smll.201904715,SLG | ITO | DMZ | Perovskite | PCBM-60 | BCP | Ag,0.11,MA,Pb,I,MAPbI,1.6,DMF; DMSO,4,1.01,22.32,0.816,18.4
6619,10.1002/smll.201904715,SLG | ITO | DMZ | Perovskite | PCBM-60 | BCP | Ag,0.11,MA,Pb,I,MAPbI,1.6,DMF; DMSO,4,1.02,18.98,0.71,13.8
