Repository: RhythmShah-04/ML_Perovskite

# ML_Perovskite


This is a beginner project for leaning Machine Learning and applying it to Perovskites for predicting them using various ML models

File: DataFinalProject.csv (part 6 of 19)
Ref_ID,Ref_DOI_number,Cell_stack_sequence,Cell_area_measured,Perovskite_composition_a_ions,Perovskite_composition_b_ions,Perovskite_composition_c_ions,Perovskite_composition_short_form,Perovskite_band_gap,Perovskite_deposition_solvents,DMF/DMSO,JV_default_Voc,JV_default_Jsc,JV_default_FF,JV_default_PCE
6617,10.1002/smll.201904715,SLG | ITO | DMZ | Perovskite | PCBM-60 | BCP | Ag,0.11,MA,Pb,I,MAPbI,1.6,DMF; DMSO,4,1.02,22.62,0.81,18.61
6618,10.1002/smll.201904715,SLG | ITO | DMZ | Perovskite | PCBM-60 | BCP | Ag,0.11,MA,Pb,I,MAPbI,1.6,DMF; DMSO,4,1.03,20.72,0.803,17.17
9849,10.1002/smtd.201800361,SLG | ITO | TiO2-c | TiO2-mp | Perovskite | Spiro-MeOTAD | Au,0.09,MA,Pb,I,MAPbI,1.6,DMF; DMSO,9,0.99,22.32,0.71,15.76
9852,10.1002/smtd.201800361,SLG | ITO | TiO2-c | TiO2-mp | Perovskite | Spiro-MeOTAD | Au,0.09,MA,Pb,I,MAPbI,1.6,DMF; DMSO,9,1.01,22.68,0.709,15.2
9851,10.1002/smtd.201800361,SLG | ITO | TiO2-c | TiO2-mp | Perovskite | Spiro-MeOTAD | Au,0.09,MA,Pb,I,MAPbI,1.6,DMF; DMSO,9,1.03,23.07,0.735,17.57
9850,10.1002/smtd.201800361,SLG | ITO | TiO2-c | TiO2-mp | Perovskite | Spiro-MeOTAD | Au,0.09,MA,Pb,I,MAPbI,1.6,DMF; DMSO,9,1.06,23.56,0.748,18.31
4136,10.1002/smtd.201900164,SLG | FTO | TiO2-c | TiO2-mp | Perovskite | PTAA | Au,0.1,MA,Pb,I,MAPbI,1.6,DMF; DMSO,9,1.05,21.4,0.71,17.1
4138,10.1002/smtd.201900164,SLG | FTO | TiO2-c | Carbon-nt; TiO2-mp | Perovskite | PTAA | Au,0.1,MA,Pb,I,MAPbI,1.6,DMF; DMSO,9,1.07,22.9,0.73,18
4137,10.1002/smtd.201900164,SLG | FTO | TiO2-c | TiO2-mp | Perovskite | PTAA | Au,0.1,MA,Pb,I,MAPbI,1.6,DMF; DMSO,9,1.08,22.4,0.76,17.1
4139,10.1002/smtd.201900164,SLG | FTO | TiO2-c | Carbon-nt; TiO2-mp | Perovskite | PTAA | Au,0.1,MA,Pb,I,MAPbI,1.6,DMF; DMSO,9,1.1,23.6,0.79,18
29576,10.1002/smtd.201900375,SLG | ITO | PEDOT:PSS | Perovskite | PCBM-60 | BCP | Ag,0.06,MA,Pb,I,MAPbI,1.6,DMF; DMSO,9,0.88,14.24,0.678,8.62
39226,10.1002/smtd.201900375,SLG | ITO | PEDOT:PSS | Perovskite | PCBM-60 | BCP | Ag,0.06,MA,Pb,I,MAPbI,1.6,DMF; DMSO,9,0.88,14.24,0.678,8.62
32197,10.1002/solr.201600027,SLG | FTO | Perovskite | Spiro-MeOTAD | Au,0.1,MA,Pb,I,MAPbI,1.6,DMF; DMSO,9,0.95,7.66,0.53,4.45
32198,10.1002/solr.201600027,SLG | FTO | Perovskite | Spiro-MeOTAD | Au,0.1,MA,Pb,I,MAPbI,1.6,DMF; DMSO,9,0.99,14.5,0.33,4.93
32199,10.1002/solr.201600027,SLG | FTO | Perovskite | Spiro-MeOTAD | Au,0.1,MA,Pb,I,MAPbI,1.6,DMF; DMSO,9,1,16.26,0.5,9.46
32200,10.1002/solr.201600027,SLG | FTO | Perovskite | Spiro-MeOTAD | Au,0.1,MA,Pb,I,MAPbI,1.6,DMF; DMSO,9,1.03,23.21,0.61,15.69
32201,10.1002/solr.201600027,SLG | FTO | Perovskite | Spiro-MeOTAD | Au,0.1,MA,Pb,I,MAPbI,1.6,DMF; DMSO,9,1.04,22.58,0.58,13.87
9847,10.1002/solr.201700038,SLG | FTO | SnO2-c | Perovskite | Spiro-MeOTAD | Au,0.09,MA,Pb,I,MAPbI,1.6,DMF; DMSO,9,1.1,21.76,0.728,16.44
9848,10.1002/solr.201700038,SLG | FTO | SnO2-c | Perovskite | Spiro-MeOTAD | Cu1.75S | Au,0.09,MA,Pb,I,MAPbI,1.6,DMF; DMSO,9,1.125,23.1,0.715,17.91
37546,10.1002/solr.201700046,SLG | FTO | NiMgLiO-c | Perovskite | SFX-PDI4 | TiO2-c | Ag,0.126,MA,Pb,I,MAPbI,1.6,DMF; DMSO,4,1.03,18.6,0.696,13.33
37548,10.1002/solr.201700046,SLG | FTO | NiMgLiO-c | Perovskite | SFX-PDI4 | TiO2-c | Ag,0.126,MA,Pb,I,MAPbI,1.6,DMF; DMSO,4,1.03,19.9,0.699,14.33
37544,10.1002/solr.201700046,SLG | FTO | NiMgLiO-c | Perovskite | SFX-PDI4 | TiO2-c | Ag,0.126,MA,Pb,I,MAPbI,1.6,DMF; DMSO,4,1.04,20.3,0.701,14.8
37549,10.1002/solr.201700046,SLG | FTO | NiMgLiO-c | Perovskite | SFX-PDI4 | TiO2-c | Ag,0.126,MA,Pb,I,MAPbI,1.6,DMF; DMSO,4,1.045,20.2,0.688,14.52
37543,10.1002/solr.201700046,SLG | FTO | NiMgLiO-c | Perovskite | SFX-PDI4 | TiO2-c | Ag,0.126,MA,Pb,I,MAPbI,1.6,DMF; DMSO,4,1.06,20.1,0.706,15.04
37550,10.1002/solr.201700046,SLG | FTO | NiMgLiO-c | Perovskite | SFX-PDI4 | TiO2-c | Ag,0.126,MA,Pb,I,MAPbI,1.6,DMF; DMSO,4,1.07,18.8,0.721,14.5
37547,10.1002/solr.201700046,SLG | FTO | NiMgLiO-c | Perovskite | SFX-PDI4 | TiO2-c | Ag,0.126,MA,Pb,I,MAPbI,1.6,DMF; DMSO,4,1.075,20,0.711,15.29
37545,10.1002/solr.201700046,SLG | FTO | NiMgLiO-c | Perovskite | SFX-PDI4 | TiO2-c | Ag,0.126,MA,Pb,I,MAPbI,1.6,DMF; DMSO,4,1.08,19.7,0.717,15.25
37542,10.1002/solr.201700046,SLG | FTO | NiMgLiO-c | Perovskite | SFX-PDI4 | TiO2-c | Ag,0.126,MA,Pb,I,MAPbI,1.6,DMF; DMSO,4,1.08,19.9,0.714,15.2
37541,10.1002/solr.201700046,SLG | FTO | NiMgLiO-c | Perovskite | PCBM-60 | TiO2-c | Ag,0.126,MA,Pb,I,MAPbI,1.6,DMF; DMSO,4,1.095,20.6,0.75,16.9
37551,10.1002/solr.201700046,SLG | FTO | NiMgLiO-c | Perovskite | SFX-PDI4 | TiO2-c | Ag,0.126,MA,Pb,I,MAPbI,1.6,DMF; DMSO,4,1.1,20.1,0.692,15.3
4212,10.1002/solr.201700058,SLG | FTO | CuO2 | Perovskite | PCBM-60 | Ag,0.1,MA,Pb,I,MAPbI,1.6,DMF; DMSO,4,1,18.37,0.69,12.67
4211,10.1002/solr.201700058,SLG | FTO | Cu0.8Cr0.2O2 | Perovskite | PCBM-60 | Ag,0.1,MA,Pb,I,MAPbI,1.6,DMF; DMSO,4,1.02,19.1,0.68,13.24
4205,10.1002/solr.201700058,SLG | FTO | CrO2 | Perovskite | PCBM-60 | Ag,0.1,MA,Pb,I,MAPbI,1.6,DMF; DMSO,4,1.05,17.19,0.68,12.24
4206,10.1002/solr.201700058,SLG | FTO | Cu0.2Cr0.8O2 | Perovskite | PCBM-60 | Ag,0.1,MA,Pb,I,MAPbI,1.6,DMF; DMSO,4,1.05,19.02,0.69,13.8
4207,10.1002/solr.201700058,SLG | FTO | Cu0.33Cr0.67O2 | Perovskite | PCBM-60 | Ag,0.1,MA,Pb,I,MAPbI,1.6,DMF; DMSO,4,1.06,19.67,0.7,14.6
4208,10.1002/solr.201700058,SLG | FTO | Cu0.5Cr0.5O2 | Perovskite | PCBM-60 | Ag,0.1,MA,Pb,I,MAPbI,1.6,DMF; DMSO,4,1.06,20.08,0.69,14.64
4210,10.1002/solr.201700058,SLG | FTO | Cu0.67Cr0.33O2 | Perovskite | PCBM-60 | Ag,0.1,MA,Pb,I,MAPbI,1.6,DMF; DMSO,4,1.07,20.48,0.7,15.3
4213,10.1002/solr.201700058,SLG | ITO | Cu0.67Cr0.33O2 | Perovskite | PCBM-60 | Ag,0.1,MA,Pb,I,MAPbI,1.6,DMF; DMSO,4,1.07,21.14,0.69,15.63
4209,10.1002/solr.201700058,SLG | FTO | Cu0.67Cr0.33O2 | Perovskite | PCBM-60 | Ag,0.1,MA,Pb,I,MAPbI,1.6,DMF; DMSO,4,1.1,21.7,0.72,17.19
9597,10.1002/solr.201700117,SLG | FTO | TiO2-nanosphere | Perovskite | Spiro-MeOTAD | Au,0.16,MA,Pb,I,MAPbI,1.6,DMF; DMSO,4,0.993,22.8,0.67,15.25
9596,10.1002/solr.201700117,SLG | FTO | SnO2-nanosheets | Perovskite | Spiro-MeOTAD | Au,0.16,MA,Pb,I,MAPbI,1.6,DMF; DMSO,4,1.007,23.05,0.75,17.36
9598,10.1002/solr.201700117,SLG | FTO | SnO2-nanosheets | C60 | Perovskite | Spiro-MeOTAD | Au,0.16,MA,Pb,I,MAPbI,1.6,DMF; DMSO,4,1.039,23.62,0.75,18.31
23679,10.1002/solr.201700164,SLG | FTO | TiO2-c | Perovskite | Spiro-MeOTAD | Au,0.09,MA,Pb,I,MAPbI,1.6,DMF; DMSO,4,0.96,21.9,0.48,10.2
23683,10.1002/solr.201700164,SLG | FTO | TiO2-c | Perovskite | Spiro-MeOTAD | Au,0.09,MA,Pb,I,MAPbI,1.6,DMF; DMSO,4,0.97,21.8,0.52,11.1
23682,10.1002/solr.201700164,SLG | FTO | TiO2-c | Perovskite | Spiro-MeOTAD | Au,0.09,MA,Pb,I,MAPbI,1.6,DMF; DMSO,4,1,21,0.62,13.3
23681,10.1002/solr.201700164,SLG | FTO | TiO2-c | Perovskite | Spiro-MeOTAD | Au,0.09,MA,Pb,I,MAPbI,1.6,DMF; DMSO,4,1,23.6,0.6,14.2
23680,10.1002/solr.201700164,SLG | FTO | TiO2-c | Perovskite | Spiro-MeOTAD | Au,0.09,MA,Pb,I,MAPbI,1.6,DMF; DMSO,4,1.02,22.4,0.67,14.4
23482,10.1002/solr.201800004,PEN | ITO | NiO-np | Perovskite | PCBM-60 | TiO2-c | Ag,1.02,MA,Pb,I,MAPbI,1.6,DMF; DMSO,4,1.02,19.71,0.71,14.27
23483,10.1002/solr.201800004,PEN | ITO | NiO-np | Perovskite | PCBM-60 | TiO2-c | Ag,1.02,MA,Pb,I,MAPbI,1.6,DMF; DMSO,4,1.02,20.48,0.72,15.04
23481,10.1002/solr.201800004,PEN | ITO | NiO-np | Perovskite | PCBM-60 | TiO2-c | Ag,1.02,MA,Pb,I,MAPbI,1.6,DMF; DMSO,4,1.03,20.57,0.75,15.89
23484,10.1002/solr.201800004,PEN | ITO | NiO-np | Perovskite | PCBM-60 | TiO2-c | Ag,1.02,MA,Pb,I,MAPbI,1.6,DMF; DMSO,4,1.04,20.49,0.78,16.98
23486,10.1002/solr.201800004,PEN | ITO | NiO-np | Perovskite | PCBM-60 | TiO2-c | Ag,1.02,MA,Pb,I,MAPbI,1.6,DMF; DMSO,4,1.05,20.46,0.76,16.32
23480,10.1002/solr.201800004,SLG | ITO | NiO-np | Perovskite | PCBM-60 | TiO2-c | Ag,1.02,MA,Pb,I,MAPbI,1.6,DMF; DMSO,4,1.06,21.13,0.76,17.02
23485,10.1002/solr.201800004,PEN | ITO | NiO-np | Perovskite | PCBM-60 | TiO2-c | Ag,1.02,MA,Pb,I,MAPbI,1.6,DMF; DMSO,4,1.06,21.75,0.8,18.44
23479,10.1002/solr.201800004,SLG | ITO | NiO-np | Perovskite | PCBM-60 | TiO2-c | Ag,1.02,MA,Pb,I,MAPbI,1.6,DMF; DMSO,4,1.07,21.88,0.79,18.49
13695,10.1002/solr.201800034,SLG | FTO | TiO2-c | TiO2-mp | Perovskite | Spiro-MeOTAD | Au,0.1,MA,Pb,I,MAPbI,1.6,DMF; DMSO,4,1,11.97,0.71,8.5
13696,10.1002/solr.201800034,SLG | FTO | TiO2-c | TiO2-mp | Perovskite | Spiro-MeOTAD | Au,0.1,MA,Pb,I,MAPbI,1.6,DMF; DMSO,4,1.03,22.38,0.72,15.76
13690,10.1002/solr.201800034,SLG | FTO | TiO2-c | TiO2-mp | Perovskite | Spiro-MeOTAD | Au,0.1,MA,Pb,I,MAPbI,1.6,DMF; DMSO,4,1.03,22.38,0.72,16.6
13694,10.1002/solr.201800034,SLG | FTO | TiO2-c | TiO2-mp | Perovskite | Spiro-MeOTAD | Au,0.1,MA,Pb,I,MAPbI,1.6,DMF; DMSO,4,1.04,19.38,0.65,13.1
13691,10.1002/solr.201800034,SLG | FTO | TiO2-c | TiO2-mp | Perovskite | Spiro-MeOTAD | Au,0.1,MA,Pb,I,MAPbI,1.6,DMF; DMSO,4,1.08,22.08,0.73,17.4
13692,10.1002/solr.201800034,SLG | FTO | TiO2-c | TiO2-mp | Perovskite | Spiro-MeOTAD | Au,0.1,MA,Pb,I,MAPbI,1.6,DMF; DMSO,4,1.09,23.41,0.74,18.89
13697,10.1002/solr.201800034,SLG | FTO | TiO2-c | TiO2-mp | Perovskite | Spiro-MeOTAD | Au,0.1,MA,Pb,I,MAPbI,1.6,DMF; DMSO,4,1.09,23.97,0.75,18.6
13693,10.1002/solr.201800034,SLG | FTO | TiO2-c | TiO2-mp | Perovskite | Spiro-MeOTAD | Au,0.1,MA,Pb,I,MAPbI,1.6,DMF; DMSO,4,1.09,23.97,0.75,19.8
27452,10.1002/solr.201800048,SLG | FTO | TiO2-c | Perovskite | Spiro-MeOTAD | Au,0.1,MA,Pb,I,MAPbI,1.6,DMF; DMSO,2.333333333,1.06,22.42,0.75,17.82
27453,10.1002/solr.201800048,SLG | FTO | TiO2-c | Perovskite | Dispiro-OMeTAD | Au,0.1,MA,Pb,I,MAPbI,1.6,DMF; DMSO,2.333333333,1.08,22.79,0.75,18.46
13790,10.1002/solr.201800066,SLG | ITO | PTAA | Perovskite | PCBM-60 | BCP | Ag,0.06,MA,Pb,I,MAPbI,1.6,DMF; DMSO,9,1.01,20.89,0.796,16.15
13794,10.1002/solr.201800066,SLG | ITO | PTAA | Perovskite | PCBM-60 | BCP | Ag,0.06,MA,Pb,I,MAPbI,1.6,DMF; DMSO,9,1.03,18.94,0.735,14.33
13793,10.1002/solr.201800066,SLG | ITO | PTAA | Perovskite | PCBM-60 | BCP | Ag,0.06,MA,Pb,I,MAPbI,1.6,DMF; DMSO,9,1.03,20.08,0.799,16.52
13791,10.1002/solr.201800066,SLG | ITO | PTAA | Perovskite | PCBM-60 | BCP | Ag,0.06,MA,Pb,I,MAPbI,1.6,DMF; DMSO,9,1.04,21.53,0.777,17.39
13796,10.1002/solr.201800066,SLG | ITO | PTAA | Perovskite | PCBM-60 | BCP | Ag,0.06,MA,Pb,I,MAPbI,1.6,DMF; DMSO,9,1.05,21.37,0.76,16.13
13792,10.1002/solr.201800066,SLG | ITO | PTAA | Perovskite | PCBM-60 | BCP | Ag,0.06,MA,Pb,I,MAPbI,1.6,DMF; DMSO,9,1.05,22.2,0.791,18.43
13795,10.1002/solr.201800066,SLG | ITO | PTAA | Perovskite | PCBM-60 | BCP | Ag,0.06,MA,Pb,I,MAPbI,1.6,DMF; DMSO,9,1.06,22.78,0.779,18.5
19022,10.1002/solr.201800083,SLG | FTO | NiO-c | Perovskite | PCBM-60 | Al,0.12,MA,Pb,I,MAPbI,1.6,DMF; DMSO,9,1.011,21.45,0.75,16.26
19021,10.1002/solr.201800083,SLG | FTO | NiO-c | MoOx | Perovskite | ZrO2-c | PCBM-60 | Al,0.12,MA,Pb,I,MAPbI,1.6,DMF; DMSO,9,1.11,21.85,0.75,18.22
29990,10.1002/solr.201800173,SLG | ITO | PTAA | Perovskite | C60 | BCP | Ag,0.1,MA,Pb,I,MAPbI,1.6,DMF; DMSO,4,1.08,21,0.777,17.56
29991,10.1002/solr.201800173,SLG | ITO | PTAA | Perovskite | C60 | BCP | Ag,0.1,MA,Pb,I,MAPbI,1.6,DMF; DMSO,4,1.08,23.47,0.77,19.53
5171,10.1002/solr.201800207,SLG | ITO | PEDOT:PSS | Perovskite | PCBM-60 | LiF | Al,0.045,MA,Pb,I,MAPbI,1.6,DMF; DMSO,9,0.95,18.9,0.679,12.2
5172,10.1002/solr.201800207,SLG | ITO | PTPD | PFN | Perovskite | PCBM-60 | LiF | Al,0.045,MA,Pb,I,MAPbI,1.6,DMF; DMSO,9,1.07,21.6,0.736,17
5180,10.1002/solr.201800207,SLG | FTO | TiO2-c | TiO2-mp | Perovskite | PTAA | Au,0.08,MA,Pb,I,MAPbI,1.6,DMF; DMSO,9,0.201,0.019,0.318,0
5181,10.1002/solr.201800207,SLG | ITO | PEDOT:PSS | Perovskite | PCBM-60 | LiF | Al,0.08,MA,Pb,I,MAPbI,1.6,DMF; DMSO,9,0.329,0.042,0.325,0
5175,10.1002/solr.201800207,SLG | FTO | TiO2-c | TiO2-mp | Perovskite | PTAA | Au,0.08,MA,Pb,I,MAPbI,1.6,DMF; DMSO,9,0.47,0.086,0.36,0.02
5182,10.1002/solr.201800207,SLG | ITO | PTPD | Perovskite | PCBM-60 | LiF | Al,0.08,MA,Pb,I,MAPbI,1.6,DMF; DMSO,9,0.782,0.034,0.735,0.02
5176,10.1002/solr.201800207,SLG | ITO | PEDOT:PSS | Perovskite | PCBM-60 | LiF | Al,0.08,MA,Pb,I,MAPbI,1.6,DMF; DMSO,9,0.797,0.189,0.452,0.07
5179,10.1002/solr.201800207,SLG | FTO | TiO2-c | TiO2-mp | Perovskite | Spiro-MeOTAD | Au,0.08,MA,Pb,I,MAPbI,1.6,DMF; DMSO,9,0.812,0.036,0.684,0.02
5189,10.1002/solr.201800207,SLG | FTO | TiO2-c | TiO2-mp | Perovskite | Spiro-MeOTAD | Au,0.08,MA,Pb,I,MAPbI,1.6,DMF; DMSO,9,0.836,0.015,0.683,0.1
5185,10.1002/solr.201800207,SLG | ITO | PTPD | Perovskite | PCBM-60 | LiF | Al,0.08,MA,Pb,I,MAPbI,1.6,DMF; DMSO,9,0.841,0.104,0.746,0.06
5177,10.1002/solr.201800207,SLG | ITO | PTPD | Perovskite | PCBM-60 | LiF | Al,0.08,MA,Pb,I,MAPbI,1.6,DMF; DMSO,9,0.86,0.172,0.754,0.11
5190,10.1002/solr.201800207,SLG | ITO | PTPD | Perovskite | PCBM-60 | LiF | Al,0.08,MA,Pb,I,MAPbI,1.6,DMF; DMSO,9,0.869,0.16,0.761,0.11
5184,10.1002/solr.201800207,SLG | FTO | TiO2-c | TiO2-mp | Perovskite | Spiro-MeOTAD | Au,0.08,MA,Pb,I,MAPbI,1.6,DMF; DMSO,9,0.885,0.107,0.723,0.07
5174,10.1002/solr.201800207,SLG | FTO | TiO2-c | TiO2-mp | Perovskite | Spiro-MeOTAD | Au,0.08,MA,Pb,I,MAPbI,1.6,DMF; DMSO,9,0.91,0.174,0.731,0.12
5170,10.1002/solr.201800207,SLG | FTO | TiO2-c | TiO2-mp | Perovskite | PTAA | Au,0.08,MA,Pb,I,MAPbI,1.6,DMF; DMSO,9,1.01,19.9,0.704,14.2
5169,10.1002/solr.201800207,SLG | FTO | TiO2-c | TiO2-mp | Perovskite | Spiro-MeOTAD | Au,0.08,MA,Pb,I,MAPbI,1.6,DMF; DMSO,9,1.08,22.9,0.602,14.9
4359,10.1002/solr.201800222,SLG | FTO | NiO-c | Perovskite | PCBM-60 | Ag,0.01,MA,Pb,I,MAPbI,1.6,DMF; DMSO,4,1.03,18.48,0.73,13.97
4358,10.1002/solr.201800222,SLG | FTO | NiO-c | Perovskite | PCBM-60 | Ag,0.01,MA,Pb,I,MAPbI,1.6,DMF; DMSO,4,1.04,18.73,0.74,14.41
4360,10.1002/solr.201800222,SLG | FTO | NiO-c | Perovskite | PCBM-60; Zn0.8Cd0.2S-np | Ag,0.01,MA,Pb,I,MAPbI,1.6,DMF; DMSO,4,1.05,20.98,0.78,17.18
4361,10.1002/solr.201800222,SLG | FTO | NiO-c | Perovskite | PCBM-60; Zn0.8Cd0.2S-np | Ag,0.01,MA,Pb,I,MAPbI,1.6,DMF; DMSO,4,1.05,21,0.77,16.8
16501,10.1002/solr.201800240,SLG | ITO | ZnO-c | APTES-SAM | Perovskite | PCBM-60 | Au,0.1,MA,Pb,I,MAPbI,1.6,DMF; DMSO,9,0.018,0.94,0.654,10.99
16499,10.1002/solr.201800240,SLG | ITO | ZnO-c | Perovskite | PCBM-60 | Au,0.1,MA,Pb,I,MAPbI,1.6,DMF; DMSO,9,0.019,0.99,0.629,12.11
16500,10.1002/solr.201800240,SLG | ITO | ZnO-c | APTES-SAM | Perovskite | PCBM-60 | Au,0.1,MA,Pb,I,MAPbI,1.6,DMF; DMSO,9,0.022,1,0.642,13.85
16502,10.1002/solr.201800240,SLG | ITO | ZnO-c | APTES-SAM | Perovskite | PCBM-60 | Au,0.1,MA,Pb,I,MAPbI,1.6,DMF; DMSO,9,0.96,9.14,0.603,5.3
18635,10.1002/solr.201800275,SLG | FTO | SnO2-c | Perovskite | P3HT | Spiro-MeOTAD | Au,0.1,MA,Pb,I,MAPbI,1.6,DMF; DMSO,4,1.02,20.25,0.664,13.7
18636,10.1002/solr.201800275,SLG | FTO | SnO2-c | Perovskite | P3HT | Spiro-MeOTAD | Au,0.1,MA,Pb,I,MAPbI,1.6,DMF; DMSO,4,1.03,20.63,0.696,14.7
18637,10.1002/solr.201800275,SLG | FTO | SnO2-c | Perovskite | P3HT | Spiro-MeOTAD | Au,0.1,MA,Pb,I,MAPbI,1.6,DMF; DMSO,4,1.07,20.85,0.771,17.2
18638,10.1002/solr.201800275,SLG | FTO | SnO2-c | Perovskite | P3HT | Spiro-MeOTAD | Au,0.1,MA,Pb,I,MAPbI,1.6,DMF; DMSO,4,1.08,19.74,0.757,16.2
15777,10.1002/solr.201800278,SLG | FTO | NiO-c | Perovskite | PCBM-60 | Ag,0.1,MA,Pb,I,MAPbI,1.6,DMF; DMSO,3.5,1.09,21.6,0.72,17.3
15779,10.1002/solr.201800278,SLG | FTO | NiO-c | Perovskite | PCBM-60 | Ag,0.1,MA,Pb,I,MAPbI,1.6,DMF; DMSO,3.5,1.1,21.8,0.74,17.8
15776,10.1002/solr.201800278,SLG | FTO | Au-np | NiO-c | Perovskite | PCBM-60 | Ag,0.1,MA,Pb,I,MAPbI,1.6,DMF; DMSO,3.5,1.11,23.1,0.79,20.1
15778,10.1002/solr.201800278,SLG | FTO | Au-np | NiO-c | Perovskite | PCBM-60 | Ag,0.1,MA,Pb,I,MAPbI,1.6,DMF; DMSO,3.5,1.12,22.8,0.79,19.7
15245,10.1002/solr.201800317,SLG | TiO2-c | Ag | TiO2-c | CPTA | Perovskite | Spiro-MeOTAD | Au,0.06,MA,Pb,I,MAPbI,1.6,DMF; DMSO,1,1.03,19.71,0.736,14.95
15242,10.1002/solr.201800317,Cellophane | TiO2-c | Ag | TiO2-c | CPTA | Perovskite | Spiro-MeOTAD | Au,0.06,MA,Pb,I,MAPbI,1.6,DMF; DMSO,1,1.04,17.56,0.673,12
15244,10.1002/solr.201800317,Cellophane | TiO2-c | Ag | TiO2-c | CPTA | Perovskite | Spiro-MeOTAD | Au,0.06,MA,Pb,I,MAPbI,1.6,DMF; DMSO,1,1.04,17.81,0.713,13.19
15243,10.1002/solr.201800317,SLG | TiO2-c | Ag | TiO2-c | CPTA | Perovskite | Spiro-MeOTAD | Au,0.06,MA,Pb,I,MAPbI,1.6,DMF; DMSO,1,1.04,19.75,0.702,14.36
34641,10.1002/solr.201800324,SLG | FTO | SnO2-np | Perovskite | Spiro-MeOTAD | Au,0.1,MA,Pb,I,MAPbI,1.6,DMF; DMSO,4,1.06,17.1,0.685,12.5
34640,10.1002/solr.201800324,SLG | FTO | SnO2-np | Perovskite | Spiro-MeOTAD | Au,0.1,MA,Pb,I,MAPbI,1.6,DMF; DMSO,4,1.09,17.2,0.709,13.3
34639,10.1002/solr.201800324,SLG | FTO | SnO2-np | Perovskite | Spiro-MeOTAD | Au,0.1,MA,Pb,I,MAPbI,1.6,DMF; DMSO,4,1.1,22.2,0.739,18.1
34638,10.1002/solr.201800324,SLG | FTO | SnO2-np | Perovskite | Spiro-MeOTAD | Au,0.1,MA,Pb,I,MAPbI,1.6,DMF; DMSO,4,1.12,22.5,0.759,19.1
26348,10.1002/solr.201800339,SLG | FTO | NiO-c | Perovskite | PCBM-60 | BCP | Ag,0.1,MA,Pb,I,MAPbI,1.6,DMF; DMSO,0.333333333,0.97,15.55,0.73,11.11
26349,10.1002/solr.201800339,SLG | FTO | NiO-c | Perovskite | PCBM-60 | BCP | Ag,0.1,MA,Pb,I,MAPbI,1.6,DMF; DMSO,0.333333333,0.98,14.84,0.72,10.53
26346,10.1002/solr.201800339,SLG | FTO | NiO-c | Perovskite | PCBM-60 | BCP | Ag,0.1,MA,Pb,I,MAPbI,1.6,DMF; DMSO,0.333333333,1.01,19.76,0.78,16.22
26353,10.1002/solr.201800339,SLG | FTO | NiO-c | Perovskite | PCBM-60 | BCP | Ag,0.1,MA,Pb,I,MAPbI,1.6,DMF; DMSO,0.333333333,1.01,20.27,0.8,16.32
26347,10.1002/solr.201800339,SLG | FTO | NiO-c | Perovskite | PCBM-60 | BCP | Ag,0.1,MA,Pb,I,MAPbI,1.6,DMF; DMSO,0.333333333,1.02,19.45,0.75,14.93
26350,10.1002/solr.201800339,SLG | FTO | NiO-c | Perovskite | PCBM-60 | BCP | Ag,0.1,MA,Pb,I,MAPbI,1.6,DMF; DMSO,0.333333333,1.03,14.23,0.72,10.63
26351,10.1002/solr.201800339,SLG | FTO | NiO-c | Perovskite | PCBM-60 | BCP | Ag,0.1,MA,Pb,I,MAPbI,1.6,DMF; DMSO,0.333333333,1.04,19.44,0.74,15.02
26354,10.1002/solr.201800339,SLG | FTO | NiO-c | Perovskite | PCBM-60 | BCP | Ag,0.1,MA,Pb,I,MAPbI,1.6,DMF; DMSO,0.333333333,1.04,19.47,0.71,14.4
26352,10.1002/solr.201800339,SLG | FTO | NiO-c | Perovskite | PCBM-60 | BCP | Ag,0.1,MA,Pb,I,MAPbI,1.6,DMF; DMSO,0.333333333,1.04,19.88,0.76,15.72
33241,10.1002/solr.201800352,SLG | FTO | TiO2-c | Perovskite | X59 | Au,0.09,MA,Pb,I,MAPbI,1.6,DMF; DMSO,9,0.85,9.52,0.465,3.95
33243,10.1002/solr.201800352,SLG | FTO | TiO2-c | Perovskite | 2mF-X59 | Au,0.09,MA,Pb,I,MAPbI,1.6,DMF; DMSO,9,0.96,23.77,0.643,14.75
33242,10.1002/solr.201800352,SLG | FTO | TiO2-c | Perovskite | 2mF-X59 | Au,0.09,MA,Pb,I,MAPbI,1.6,DMF; DMSO,9,0.97,24,0.663,15.45
33244,10.1002/solr.201800352,SLG | FTO | TiO2-c | Perovskite | 2mF-X59 | Au,0.09,MA,Pb,I,MAPbI,1.6,DMF; DMSO,9,0.99,23.58,0.644,15.03
33250,10.1002/solr.201800352,SLG | FTO | TiO2-c | Perovskite | 2mF-X59 | Au,0.09,MA,Pb,I,MAPbI,1.6,DMF; DMSO,9,0.99,23.62,0.644,14.97
33245,10.1002/solr.201800352,SLG | FTO | TiO2-c | Perovskite | 2mF-X59 | Au,0.09,MA,Pb,I,MAPbI,1.6,DMF; DMSO,9,1,23.32,0.699,16.19
33247,10.1002/solr.201800352,SLG | FTO | TiO2-c | Perovskite | 2mF-X59 | Au,0.09,MA,Pb,I,MAPbI,1.6,DMF; DMSO,9,1.01,23.7,0.723,17.18
33246,10.1002/solr.201800352,SLG | FTO | TiO2-c | Perovskite | 2mF-X59 | Au,0.09,MA,Pb,I,MAPbI,1.6,DMF; DMSO,9,1.01,24.97,0.716,18.13
33248,10.1002/solr.201800352,SLG | FTO | TiO2-c | Perovskite | 2mF-X59 | Au,0.09,MA,Pb,I,MAPbI,1.6,DMF; DMSO,9,1.028,23.26,0.704,16.88
33251,10.1002/solr.201800352,SLG | FTO | TiO2-c | Perovskite | 2mF-X59 | Au,0.09,MA,Pb,I,MAPbI,1.6,DMF; DMSO,9,1.03,23.81,0.698,17.21
33249,10.1002/solr.201800352,SLG | FTO | TiO2-c | Perovskite | Spiro-MeOTAD | Au,0.09,MA,Pb,I,MAPbI,1.6,DMF; DMSO,9,1.09,23.95,0.703,18.22
33487,10.1002/solr.201900041,SLG | FTO | SnO2-np | Perovskite | Spiro-MeOTAD | Ag,0.1,MA,Pb,I,MAPbI,1.6,DMF; DMSO,0.428571429,0.99,21.72,0.736,15.8
33491,10.1002/solr.201900041,SLG | FTO | SnO2-np | Perovskite | Spiro-MeOTAD | Ag,0.1,MA,Pb,I,MAPbI,1.6,DMF; DMSO,0.428571429,1.03,21.69,0.7,15.71
33488,10.1002/solr.201900041,SLG | FTO | SnO2-np | Perovskite | Spiro-MeOTAD | Ag,0.1,MA,Pb,I,MAPbI,1.6,DMF; DMSO,0.428571429,1.03,21.78,0.742,16.67
33490,10.1002/solr.201900041,SLG | FTO | SnO2-np | Perovskite | Spiro-MeOTAD | Ag,0.1,MA,Pb,I,MAPbI,1.6,DMF; DMSO,0.428571429,1.04,21.63,0.728,16.45
33489,10.1002/solr.201900041,SLG | FTO | SnO2-np | Perovskite | Spiro-MeOTAD | Ag,0.1,MA,Pb,I,MAPbI,1.6,DMF; DMSO,0.428571429,1.06,21.6,0.746,17.01
33492,10.1002/solr.201900041,SLG | FTO | SnO2-np | Perovskite | Spiro-MeOTAD | Ag,0.1,MA,Pb,I,MAPbI,1.6,DMF; DMSO,0.428571429,1.08,22.78,0.754,19.38
33698,10.1002/solr.201900061,SLG | ITO | C60 | Perovskite | MoO3 | Ag,0.04,MA,Pb,I,MAPbI,1.6,DMF; DMSO,4,0.418,7.1,0.283,0.84
33693,10.1002/solr.201900061,SLG | ITO | C60 | Perovskite | Spiro-MeOTAD | MoO3 | Ag,0.04,MA,Pb,I,MAPbI,1.6,DMF; DMSO,4,0.951,20.73,0.762,15.02
33697,10.1002/solr.201900061,SLG | ITO | C60 | Perovskite | Spiro-MeOTAD | MoO3 | Ag,0.04,MA,Pb,I,MAPbI,1.6,DMF; DMSO,4,0.968,20,0.721,13.95
33696,10.1002/solr.201900061,SLG | ITO | C60 | Perovskite | Spiro-MeOTAD | MoO3 | Ag,0.04,MA,Pb,I,MAPbI,1.6,DMF; DMSO,4,0.974,20.56,0.752,15.05
33692,10.1002/solr.201900061,SLG | ITO | C60 | Perovskite | Spiro-MeOTAD | MoO3 | Ag,0.04,MA,Pb,I,MAPbI,1.6,DMF; DMSO,4,0.974,20.82,0.743,15.06
33699,10.1002/solr.201900061,SLG | ITO | C60 | Perovskite | Spiro-MeOTAD | MoO3 | Ag,0.04,MA,Pb,I,MAPbI,1.6,DMF; DMSO,4,0.977,20.82,0.736,14.97
33691,10.1002/solr.201900061,SLG | ITO | C60 | Perovskite | Spiro-MeOTAD | MoO3 | Ag,0.04,MA,Pb,I,MAPbI,1.6,DMF; DMSO,4,0.985,20.27,0.712,14.22
33700,10.1002/solr.201900061,SLG | ITO | C60 | Perovskite | Spiro-MeOTAD | MoO3 | Ag,0.04,MA,Pb,I,MAPbI,1.6,DMF; DMSO,4,0.985,20.7,0.718,14.64
33695,10.1002/solr.201900061,SLG | ITO | C60 | Perovskite | Spiro-MeOTAD | MoO3 | Ag,0.04,MA,Pb,I,MAPbI,1.6,DMF; DMSO,4,0.998,20.85,0.757,15.76
33694,10.1002/solr.201900061,SLG | ITO | C60 | Perovskite | Spiro-MeOTAD | MoO3 | Ag,0.04,MA,Pb,I,MAPbI,1.6,DMF; DMSO,4,1.012,19.81,0.686,13.76
33701,10.1002/solr.201900061,SLG | ITO | C60 | Perovskite | Spiro-MeOTAD | MoO3 | Ag,0.04,MA,Pb,I,MAPbI,1.6,DMF; DMSO,4,1.013,21.06,0.775,16.6
33702,10.1002/solr.201900061,SLG | ITO | C60 | Perovskite | Spiro-MeOTAD | MoO3 | Ag,0.04,MA,Pb,I,MAPbI,1.6,DMF; DMSO,4,1.013,21.15,0.764,16.37
39167,10.1002/solr.201900146,SLG | FTO | TiO2-c | TiO2-mp | Perovskite | Carbon | Sn,1,MA,Pb,I,MAPbI,1.6,DMF; DMSO,4,1.018,20.6,0.51,10.7
39168,10.1002/solr.201900146,SLG | FTO | TiO2-c | TiO2-mp | Perovskite | Carbon | Sn,1,MA,Pb,I,MAPbI,1.6,DMF; DMSO,4,1.028,21.5,0.6,13.3
3950,10.1002/solr.201900164,SLG | FTO | NiO-c | Perovskite | PCBM-60 | BCP | Ag,0.1,MA,Pb,I,MAPbI,1.6,DMF; DMSO,2.333333333,1.02,20.65,0.728,15.65
3951,10.1002/solr.201900164,SLG | FTO | NiO-c | Perovskite | PCBM-60 | BCP | Ag,0.1,MA,Pb,I,MAPbI,1.6,DMF; DMSO,2.333333333,1.02,21.96,0.761,17.77
1121,10.1002/solr.201900197,SLG | FTO | TiO2-c | SnO2-np | Perovskite | Spiro-MeOTAD | Ag,0.12,MA,Pb,I,MAPbI,1.6,DMF; DMSO,4,0.023,1.054,0.797,18.96
1122,10.1002/solr.201900197,SLG | FTO | TiO2-c | SnO2-np | Perovskite | Spiro-MeOTAD | Ag,0.12,MA,Pb,I,MAPbI,1.6,DMF; DMSO,4,0.023,1.082,0.822,20.23
1127,10.1002/solr.201900197,SLG | FTO | TiO2-c | SnO2-np | Perovskite | Spiro-MeOTAD | Ag,0.12,MA,Pb,I,MAPbI,1.6,DMF; DMSO,4,1.039,20.48,0.758,17.71
1128,10.1002/solr.201900197,SLG | FTO | TiO2-c | SnO2-np | Perovskite | Spiro-MeOTAD | Ag,0.12,MA,Pb,I,MAPbI,1.6,DMF; DMSO,4,1.061,22.95,0.807,19.66
3836,10.1002/solr.201900235,SLG | FTO | PEDOT:PSS | Perovskite | PCBM-60 | BCP | Ag,0.1,MA,Pb,I,MAPbI,1.6,DMF; DMSO,2,0.83,14.27,0.76,9
3835,10.1002/solr.201900235,SLG | FTO | PEDOT:PSS | Perovskite | PCBM-60 | BCP | Ag,0.1,MA,Pb,I,MAPbI,1.6,DMF; DMSO,2,0.89,16.39,0.73,10.6
3834,10.1002/solr.201900235,SLG | FTO | TiO2-c | PCBM-60 | Perovskite | Spiro-MeOTAD | Ag,0.1,MA,Pb,I,MAPbI,1.6,DMF; DMSO,2,1.05,19.83,0.73,15.1
3831,10.1002/solr.201900235,SLG | FTO | TiO2-c | Perovskite | Spiro-MeOTAD | Ag,0.1,MA,Pb,I,MAPbI,1.6,DMF; DMSO,2,1.06,21.66,0.69,15.7
3832,10.1002/solr.201900235,SLG | FTO | TiO2-c | Perovskite | Spiro-MeOTAD | Ag,0.1,MA,Pb,I,MAPbI,1.6,DMF; DMSO,2,1.07,19.46,0.73,15.3
3833,10.1002/solr.201900235,SLG | FTO | TiO2-c | PCBM-60 | Perovskite | Spiro-MeOTAD | Ag,0.1,MA,Pb,I,MAPbI,1.6,DMF; DMSO,2,1.07,19.79,0.73,15.4
14590,10.1002/solr.201900241,SLG | ITO | P3CT-K | Perovskite | PCBM-60 | ZnO-c | Al,0.06,MA,Pb,I,MAPbI,1.6,DMF; DMSO,4,1.06,21.3,0.759,17.08
14591,10.1002/solr.201900241,SLG | ITO | P3CT-K | Perovskite | PCBM-60 | ZnO-c | Al,0.06,MA,Pb,I,MAPbI,1.6,DMF; DMSO,4,1.08,23.8,0.791,20.34
34570,10.1002/solr.201900243,SLG | ITO | PTAA | PMMA | Perovskite | PEAI | PCBM-60 | Bphen | Al,0.1,MA,Pb,I,MAPbI,1.6,DMF; DMSO,9,1.093,23.91,0.745,19.49
34576,10.1002/solr.201900243,SLG | ITO | PTAA | PMMA | Perovskite | PCBM-60 | Bphen | Al,0.1,MA,Pb,I,MAPbI,1.6,DMF; DMSO,9,1.098,23.81,0.748,19.06
34571,10.1002/solr.201900243,SLG | ITO | PTAA | PMMA | Perovskite | PEAI | PCBM-60 | Bphen | Al,0.1,MA,Pb,I,MAPbI,1.6,DMF; DMSO,9,1.125,24.01,0.743,20.07
34574,10.1002/solr.201900243,SLG | ITO | PTAA | PMMA | Perovskite | PEAI | PCBM-60 | Bphen | Al,0.1,MA,Pb,I,MAPbI,1.6,DMF; DMSO,9,1.129,18.06,0.619,12.62
34572,10.1002/solr.201900243,SLG | ITO | PTAA | PMMA | Perovskite | PEAI | PCBM-60 | Bphen | Al,0.1,MA,Pb,I,MAPbI,1.6,DMF; DMSO,9,1.143,24.02,0.746,20.48
34575,10.1002/solr.201900243,SLG | ITO | PTAA | PMMA | Perovskite | PEAI | PCBM-60 | Bphen | Al,0.1,MA,Pb,I,MAPbI,1.6,DMF; DMSO,9,1.156,24.12,0.744,20.82
34573,10.1002/solr.201900243,SLG | ITO | PTAA | PMMA | Perovskite | PEAI | PCBM-60 | Bphen | Al,0.1,MA,Pb,I,MAPbI,1.6,DMF; DMSO,9,1.188,22.3,0.71,18.81
33622,10.1002/solr.201900278,SLG | FTO | TiO2-c | TiO2-mp | Perovskite | Carbon | MAAc,0.48,MA,Pb,I,MAPbI,1.6,DMF; DMSO,9,0.962,19.97,0.618,11.88
33623,10.1002/solr.201900278,SLG | FTO | TiO2-c | TiO2-mp | Perovskite | Carbon | FAAc,0.48,MA,Pb,I,MAPbI,1.6,DMF; DMSO,9,0.967,20.22,0.636,12.43
33620,10.1002/solr.201900278,SLG | FTO | TiO2-c | TiO2-mp | Perovskite | Carbon,0.48,MA,Pb,I,MAPbI,1.6,DMF; DMSO,9,0.974,18.86,0.582,10.7
33629,10.1002/solr.201900278,SLG | FTO | TiO2-c | TiO2-mp | Perovskite | Carbon,0.48,MA,Pb,I,MAPbI,1.6,DMF; DMSO,9,0.977,19.55,0.659,12.58
33621,10.1002/solr.201900278,SLG | FTO | TiO2-c | TiO2-mp | Perovskite | Carbon | CsAc,0.48,MA,Pb,I,MAPbI,1.6,DMF; DMSO,9,0.993,19.62,0.65,12.66
33624,10.1002/solr.201900278,SLG | FTO | TiO2-c | TiO2-mp | Perovskite | Carbon | KAc,0.48,MA,Pb,I,MAPbI,1.6,DMF; DMSO,9,0.997,16.35,0.46,7.49
33625,10.1002/solr.201900278,SLG | FTO | TiO2-c | TiO2-mp | Perovskite | Carbon,0.48,MA,Pb,I,MAPbI,1.6,DMF; DMSO,9,1.008,18.91,0.658,12.55
33630,10.1002/solr.201900278,SLG | FTO | TiO2-c | TiO2-mp | Perovskite | Carbon | CsAc,0.48,MA,Pb,I,MAPbI,1.6,DMF; DMSO,9,1.035,20.18,0.731,15.27
33631,10.1002/solr.201900278,SLG | FTO | TiO2-c | TiO2-mp | Perovskite | Carbon | CsAc,0.48,MA,Pb,I,MAPbI,1.6,DMF; DMSO,9,1.036,20.61,0.71,15.6
33627,10.1002/solr.201900278,SLG | FTO | TiO2-c | TiO2-mp | Perovskite | CsAc | Carbon,0.48,MA,Pb,I,MAPbI,1.6,DMF; DMSO,9,1.055,18.91,0.683,13.62
33628,10.1002/solr.201900278,SLG | FTO | TiO2-c | TiO2-mp | Perovskite | Carbon | IPA,0.48,MA,Pb,I,MAPbI,1.6,DMF; DMSO,9,1.056,18.67,0.678,13.24
6153,10.1002/solr.201900370,SLG | FTO | SnO2-np | Perovskite | Spiro-MeOTAD | Au,0.06,MA,Pb,I,MAPbI,1.6,DMF; DMSO,4,1.06,21.9,0.758,17.3
6152,10.1002/solr.201900370,SLG | FTO | SnO2-np | Perovskite | Spiro-MeOTAD | Au,0.06,MA,Pb,I,MAPbI,1.6,DMF; DMSO,4,1.07,22.8,0.774,18.2
40458,10.1002/solr.201900463,SLG | ITO | PTAA | Perovskite | C60 | BCP | Cu,0.16,MA,Pb,I,MAPbI,1.6,DMF; DMSO,6,1.04,21.4,0.73,16.5
40453,10.1002/solr.201900463,SLG | ITO | PTAA | Perovskite | C60 | BCP | Cu,0.16,MA,Pb,I,MAPbI,1.6,DMF; DMSO,6,1.08,19,0.66,13.4
40454,10.1002/solr.201900463,SLG | ITO | PTAA | Perovskite | C60 | BCP | Cu,0.16,MA,Pb,I,MAPbI,1.6,DMF; DMSO,6,1.11,19.1,0.63,14
40456,10.1002/solr.201900463,SLG | ITO | PTAA | Perovskite | C60 | BCP | Cu,0.16,MA,Pb,I,MAPbI,1.6,DMF; DMSO,6,1.11,21.6,0.66,16.5
40455,10.1002/solr.201900463,SLG | ITO | PTAA | Perovskite | C60 | BCP | Cu,0.16,MA,Pb,I,MAPbI,1.6,DMF; DMSO,6,1.12,21.3,0.65,15.4
40457,10.1002/solr.201900463,SLG | ITO | PTAA | Perovskite | C60 | BCP | Cu,0.16,MA,Pb,I,MAPbI,1.6,DMF; DMSO,6,1.125,21.5,0.74,17.9
4802,10.1002/solr.201900499,SLG | FTO | WOx | Perovskite | Spiro-MeOTAD | Ag,0.1,MA,Pb,I,MAPbI,1.6,DMF; DMSO,2.333333333,0.73,16.91,0.945,12.31
4803,10.1002/solr.201900499,SLG | FTO | WOx | Perovskite | Spiro-MeOTAD | Ag,0.1,MA,Pb,I,MAPbI,1.6,DMF; DMSO,2.333333333,0.88,19.51,0.923,17.24
4804,10.1002/solr.201900499,SLG | FTO | WOx | Perovskite | Spiro-MeOTAD | Ag,0.1,MA,Pb,I,MAPbI,1.6,DMF; DMSO,2.333333333,0.91,20.36,0.984,18.56
17100,10.1002/solr.201900529,SLG | ITO | PTAA | Perovskite | PCBM-60 | Al,0.05,MA,Pb,I,MAPbI,1.6,DMF; DMSO,8.8,1.076,21.31,0.791,18.13
17102,10.1002/solr.201900529,SLG | ITO | PTAA | Perovskite | PCBM-60 | Al,0.05,MA,Pb,I,MAPbI,1.6,DMF; DMSO,8.8,1.076,21.31,0.791,18.13
17101,10.1002/solr.201900529,SLG | ITO | PTAA | Perovskite | PCBM-60 | Al,0.05,MA,Pb,I,MAPbI,1.6,DMF; DMSO,8.8,1.083,22.94,0.812,20.18
17103,10.1002/solr.201900529,SLG | ITO | PTAA | Perovskite | PCBM-60 | Al,0.05,MA,Pb,I,MAPbI,1.6,DMF; DMSO,8.8,1.083,22.94,0.812,20.18
4743,10.1002/solr.201900565,SLG | ITO | P3CT-Na | Perovskite | PCBM-60 | BCP | Ag,0.09,MA,Pb,I,MAPbI,1.6,DMF; DMSO,4,1.03,21.05,0.766,16.57
4744,10.1002/solr.201900565,SLG | ITO | P3CT-Na | Perovskite | ITCP-M | BCP | Ag,0.09,MA,Pb,I,MAPbI,1.6,DMF; DMSO,4,1.05,22.02,0.724,16.73
4747,10.1002/solr.201900565,SLG | ITO | P3CT-Na | Perovskite | ITCP-M | BCP | Ag,0.09,MA,Pb,I,MAPbI,1.6,DMF; DMSO,4,1.06,21.26,0.751,16.85
4746,10.1002/solr.201900565,SLG | ITO | P3CT-Na | Perovskite | ITCP-M | BCP | Ag,0.09,MA,Pb,I,MAPbI,1.6,DMF; DMSO,4,1.07,22.09,0.774,18.25
4745,10.1002/solr.201900565,SLG | ITO | P3CT-Na | Perovskite | ITCP-M | BCP | Ag,0.09,MA,Pb,I,MAPbI,1.6,DMF; DMSO,4,1.07,22.33,0.803,19.15
39099,10.1007/s00339-017-1240-7,SLG | FTO | TiO2-c | TiO2-mp | ZrO2-mp | Perovskite | Carbon,0.1,MA,Pb,I,MAPbI,1.6,DMF; DMSO,7.6,0.94,20.42,0.467,8.96
39098,10.1007/s00339-017-1240-7,SLG | FTO | TiO2-c | TiO2-mp | ZrO2-mp | Perovskite | Carbon,0.1,MA,Pb,I,MAPbI,1.6,DMF; DMSO,7.6,0.95,17.56,0.461,7.68
39097,10.1007/s00339-017-1240-7,SLG | FTO | TiO2-c | TiO2-mp | ZrO2-mp | Perovskite | Carbon,0.1,MA,Pb,I,MAPbI,1.6,DMF; DMSO,7.6,0.96,16.63,0.431,6.88
39100,10.1007/s00339-017-1240-7,SLG | FTO | TiO2-c | TiO2-mp | ZrO2-mp | Perovskite | Carbon,0.1,MA,Pb,I,MAPbI,1.6,DMF; DMSO,7.6,0.99,13.6,0.485,6.53
17,10.1007/s10118-017-1891-z,SLG | ITO | PEDOT:PSS | Perovskite | PCBM-70 | BCP | Ag,0.06,MA,Pb,I,MAPbI,1.6,DMF; DMSO,9,0.83,14.44,0.78,9
16,10.1007/s10118-017-1891-z,SLG | ITO | PEDOT:PSS | Perovskite | PCBM-70 | BCP | Ag,0.06,MA,Pb,I,MAPbI,1.6,DMF; DMSO,9,0.85,18.23,0.81,12
11959,10.1007/s10853-017-1429-3,SLG | FTO | TiO2-c | TiO2-mp | Perovskite | Spiro-MeOTAD | Au,0.08,MA,Pb,I,MAPbI,1.6,DMF; DMSO,8.943661972,0.84,19.7,0.595,9.8
7108,10.1007/s10853-018-2190-y,SLG | FTO | TiO2-c | TiO2-mp | Perovskite | Spiro-MeOTAD | Ag,0.04,MA,Pb,I,MAPbI,1.6,DMF; DMSO,9,1.06,19.35,0.624,12.79
7109,10.1007/s10853-018-2190-y,SLG | FTO | TiO2-c | TiO2-mp | Perovskite | Spiro-MeOTAD | Ag,0.04,MA,Pb,I,MAPbI,1.6,DMF; DMSO,9,1.08,20.66,0.739,16.49
30582,10.1007/s10853-018-2685-6,SLG | FTO | TiO2-c | TiO2-nw | Perovskite | Spiro-MeOTAD | Au,0.1,MA,Pb,I,MAPbI,1.6,DMF; DMSO,4,0.94,21.41,0.753,15.09
30583,10.1007/s10853-018-2685-6,SLG | FTO | TiO2-c | TiO2-nw | Perovskite | Spiro-MeOTAD | Au,0.1,MA,Pb,I,MAPbI,1.6,DMF; DMSO,4,0.95,20.37,0.74,14.44
30569,10.1007/s10853-018-2685-6,SLG | FTO | TiO2-c | TiO2-nw | Perovskite | Spiro-MeOTAD | Au,0.1,MA,Pb,I,MAPbI,1.6,DMF; DMSO,4,1,20.05,0.716,14.41
30576,10.1007/s10853-018-2685-6,SLG | FTO | TiO2-c | TiO2-nw | Perovskite | Spiro-MeOTAD | Au,0.1,MA,Pb,I,MAPbI,1.6,DMF; DMSO,4,1.01,19.78,0.731,14.92
30568,10.1007/s10853-018-2685-6,SLG | FTO | TiO2-c | TiO2-nw | Perovskite | Spiro-MeOTAD | Au,0.1,MA,Pb,I,MAPbI,1.6,DMF; DMSO,4,1.01,20.14,0.747,15.05
30574,10.1007/s10853-018-2685-6,SLG | FTO | TiO2-c | TiO2-nw | Perovskite | Spiro-MeOTAD | Au,0.1,MA,Pb,I,MAPbI,1.6,DMF; DMSO,4,1.01,21.31,0.731,15.94
30572,10.1007/s10853-018-2685-6,SLG | FTO | TiO2-c | TiO2-nw | Perovskite | Spiro-MeOTAD | Au,0.1,MA,Pb,I,MAPbI,1.6,DMF; DMSO,4,1.02,20.24,0.736,16.01
30575,10.1007/s10853-018-2685-6,SLG | FTO | TiO2-c | TiO2-nw | Perovskite | Spiro-MeOTAD | Au,0.1,MA,Pb,I,MAPbI,1.6,DMF; DMSO,4,1.02,20.43,0.745,15.52
30578,10.1007/s10853-018-2685-6,SLG | FTO | TiO2-c | TiO2-nw | Perovskite | Spiro-MeOTAD | Au,0.1,MA,Pb,I,MAPbI,1.6,DMF; DMSO,4,1.02,21.06,0.741,15.88
30570,10.1007/s10853-018-2685-6,SLG | FTO | TiO2-c | TiO2-nw | Perovskite | Spiro-MeOTAD | Au,0.1,MA,Pb,I,MAPbI,1.6,DMF; DMSO,4,1.02,21.72,0.759,16.8
30571,10.1007/s10853-018-2685-6,SLG | FTO | TiO2-c | TiO2-nw | Perovskite | Spiro-MeOTAD | Au,0.1,MA,Pb,I,MAPbI,1.6,DMF; DMSO,4,1.02,21.72,0.759,16.8
30577,10.1007/s10853-018-2685-6,SLG | FTO | TiO2-c | TiO2-nw | Perovskite | Spiro-MeOTAD | Au,0.1,MA,Pb,I,MAPbI,1.6,DMF; DMSO,4,1.02,21.76,0.759,16.87
30581,10.1007/s10853-018-2685-6,SLG | FTO | TiO2-c | TiO2-nw | Perovskite | Spiro-MeOTAD | Au,0.1,MA,Pb,I,MAPbI,1.6,DMF; DMSO,4,1.03,21.32,0.747,16.63
30573,10.1007/s10853-018-2685-6,SLG | FTO | TiO2-c | TiO2-nw | Perovskite | Spiro-MeOTAD | Au,0.1,MA,Pb,I,MAPbI,1.6,DMF; DMSO,4,1.03,21.5,0.744,16.48
30579,10.1007/s10853-018-2685-6,SLG | FTO | TiO2-c | TiO2-nw | Perovskite | Spiro-MeOTAD | Au,0.1,MA,Pb,I,MAPbI,1.6,DMF; DMSO,4,1.04,22.04,0.765,17.57
30580,10.1007/s10853-018-2685-6,SLG | FTO | TiO2-c | TiO2-nw | Perovskite | Spiro-MeOTAD | Au,0.1,MA,Pb,I,MAPbI,1.6,DMF; DMSO,4,1.04,22.04,0.765,17.57
13474,10.1007/s10853-019-03768-2,SLG | ITO | NiO-c | Perovskite | PCBM-60 | Ag,0.1,MA,Pb,I,MAPbI,1.6,DMF; DMSO,2.333333333,0.98,20.3,0.75,14.81
13477,10.1007/s10853-019-03768-2,SLG | ITO | NiO-c | Perovskite | PCBM-60 | Ag,0.1,MA,Pb,I,MAPbI,1.6,DMF; DMSO,2.333333333,0.99,20.4,0.703,14.14
13476,10.1007/s10853-019-03768-2,SLG | ITO | NiO-c | Perovskite | PCBM-60 | Ag,0.1,MA,Pb,I,MAPbI,1.6,DMF; DMSO,2.333333333,0.99,20.7,0.732,14.92
13475,10.1007/s10853-019-03768-2,SLG | ITO | NiO-c | Perovskite | PCBM-60 | Ag,0.1,MA,Pb,I,MAPbI,1.6,DMF; DMSO,2.333333333,1,22.1,0.701,15.2
16137,10.1007/s10854-017-7691-y,SLG | FTO | TiO2-c | TiO2-mp | Perovskite | B58 | Au,0.1,MA,Pb,I,MAPbI,1.6,DMF; DMSO,4,0.836,13.7,0.593,7.5
16136,10.1007/s10854-017-7691-y,SLG | FTO | TiO2-c | TiO2-mp | Perovskite | B63 | Au,0.1,MA,Pb,I,MAPbI,1.6,DMF; DMSO,4,0.878,18.6,0.592,10.8
16139,10.1007/s10854-017-7691-y,SLG | FTO | TiO2-c | TiO2-mp | Perovskite | Spiro-MeOTAD | Au,0.1,MA,Pb,I,MAPbI,1.6,DMF; DMSO,4,0.921,15.8,0.692,11.2
16138,10.1007/s10854-017-7691-y,SLG | FTO | TiO2-c | TiO2-mp | Perovskite | B74 | Au,0.1,MA,Pb,I,MAPbI,1.6,DMF; DMSO,4,0.931,17.5,0.547,9.9
14133,10.1007/s10854-018-0319-z,SLG | FTO | NiO-c | Perovskite | PCBM-60 | BCP | Au,0.12,MA,Pb,I,MAPbI,1.6,DMF; DMSO,5,1.05,20.99,0.649,15.11
14134,10.1007/s10854-018-0319-z,SLG | FTO | TiO2-np | NiO-np | Perovskite | PCBM-60 | BCP | Au,0.12,MA,Pb,I,MAPbI,1.6,DMF; DMSO,5,1.09,21.72,0.641,15.9
17274,10.1007/s10854-020-02913-x,SLG | FTO | TiO2-c | TiO2-mp | ZrO2-mp | Perovskite | Carbon,0.1,MA,Pb,I,MAPbI,1.6,DMF; DMSO,7.692307692,0.98,22.84,0.617,13.6
17273,10.1007/s10854-020-02913-x,SLG | FTO | TiO2-c | TiO2-mp | ZrO2-mp | Perovskite | Carbon,0.1,MA,Pb,I,MAPbI,1.6,DMF; DMSO,7.692307692,0.99,22.36,0.616,13.34
17275,10.1007/s10854-020-02913-x,SLG | FTO | TiO2-c | TiO2-mp | ZrO2-mp | Perovskite | Carbon,0.1,MA,Pb,I,MAPbI,1.6,DMF; DMSO,7.692307692,0.99,22.58,0.59,12.38
17272,10.1007/s10854-020-02913-x,SLG | FTO | TiO2-c | TiO2-mp | ZrO2-mp | Perovskite | Carbon,0.1,MA,Pb,I,MAPbI,1.6,DMF; DMSO,7.692307692,1,21.55,0.596,12.44
36826,10.1007/s10971-019-04957-w,SLG | FTO | TiO2-c | TiO2-mp | Perovskite | Pt | Si,0.1,MA,Pb,I,MAPbI,1.6,DMF; DMSO,0.428571429,0.716,5.6,0.65,2.6
36827,10.1007/s10971-019-04957-w,SLG | FTO | TiO2-c | TiO2-mp | Perovskite | Pt | Si,0.1,MA,Pb,I,MAPbI,1.6,DMF; DMSO,0.666666667,0.743,12.4,0.61,5.6
36831,10.1007/s10971-019-04957-w,SLG | FTO | TiO2-c | TiO2-mp | Perovskite | Pt | Si,0.1,MA,Pb,I,MAPbI,1.6,DMF; DMSO,1,0.693,10.5,0.62,4.5
36828,10.1007/s10971-019-04957-w,SLG | FTO | TiO2-c | TiO2-mp | Perovskite | Pt | Si,0.1,MA,Pb,I,MAPbI,1.6,DMF; DMSO,1,0.693,11.9,0.59,4.9
36830,10.1007/s10971-019-04957-w,SLG | FTO | TiO2-c | TiO2-mp | Perovskite | Pt | Si,0.1,MA,Pb,I,MAPbI,1.6,DMF; DMSO,1.5,0.725,10.5,0.61,4.7
36829,10.1007/s10971-019-04957-w,SLG | FTO | TiO2-c | TiO2-mp | Perovskite | Pt | Si,0.1,MA,Pb,I,MAPbI,1.6,DMF; DMSO,2.333333333,0.704,4.7,0.58,2
4737,10.1007/s10971-020-05221-2,SLG | FTO | TiO2-c | SnO2@TiO2-np | Perovskite | Spiro-MeOTAD | Au,0.08,MA,Pb,I,MAPbI,1.6,DMF; DMSO,9,0.91,20.6,0.43,8.18
4736,10.1007/s10971-020-05221-2,SLG | FTO | TiO2-c | SnO2-np | Perovskite | Spiro-MeOTAD | Au,0.08,MA,Pb,I,MAPbI,1.6,DMF; DMSO,9,0.92,15.88,0.38,5.59
35990,10.1007/s11426-018-9432-x,SLG | ITO | TiO2-c | Perovskite | Spiro-OiPrTAD | Au,0.4,MA,Pb,I,MAPbI,1.6,DMF; DMSO,2.333333333,1.05,22.17,0.71,16.59
35988,10.1007/s11426-018-9432-x,SLG | ITO | TiO2-c | Perovskite | Spiro-OprTAD | Au,0.4,MA,Pb,I,MAPbI,1.6,DMF; DMSO,2.333333333,1.06,22.92,0.699,16.99
35992,10.1007/s11426-018-9432-x,SLG | ITO | TiO2-c | Perovskite | Spiro-OBuTAD | Au,0.4,MA,Pb,I,MAPbI,1.6,DMF; DMSO,2.333333333,1.08,23,0.751,18.68
35984,10.1007/s11426-018-9432-x,SLG | ITO | TiO2-c | Perovskite | Spiro-MeOTAD | Au,0.4,MA,Pb,I,MAPbI,1.6,DMF; DMSO,2.333333333,1.1,22.72,0.75,18.28
35986,10.1007/s11426-018-9432-x,SLG | ITO | TiO2-c | Perovskite | Spiro-OEtTAD | Au,0.4,MA,Pb,I,MAPbI,1.6,DMF; DMSO,2.333333333,1.11,23.93,0.756,20.16
21088,10.1007/s11434-016-0994-1,SLG | FTO | TiO2-c | Perovskite | Spiro-MeOTAD | Ag,0.1,MA,Pb,I,MAPbI,1.6,DMF; DMSO,4,1.036,20.4,0.735,15.7
1403,10.1007/s11581-019-02990-x,SLG | FTO | TiO2-c | TiO2-mp | Perovskite | Spiro-MeOTAD | Au,0.1,MA,Pb,I,MAPbI,1.6,DMF; DMSO,4,0.99,17.8,0.59,11.4
1402,10.1007/s11581-019-02990-x,SLG | FTO | TiO2-c | TiO2-mp | Perovskite | Spiro-MeOTAD | Au,0.1,MA,Pb,I,MAPbI,1.6,DMF; DMSO,4,1.015,18.8,0.65,14.2
1399,10.1007/s11581-019-02990-x,SLG | FTO | TiO2-c | TiO2-mp | Perovskite | Spiro-MeOTAD | Au,0.1,MA,Pb,I,MAPbI,1.6,DMF; DMSO,4,1.03,19.56,0.65,13.13
1401,10.1007/s11581-019-02990-x,SLG | FTO | TiO2-c | TiO2-mp | Perovskite | Spiro-MeOTAD | Au,0.1,MA,Pb,I,MAPbI,1.6,DMF; DMSO,4,1.04,21,0.69,15.2
1400,10.1007/s11581-019-02990-x,SLG | FTO | TiO2-c | TiO2-mp | Perovskite | Spiro-MeOTAD | Au,0.1,MA,Pb,I,MAPbI,1.6,DMF; DMSO,4,1.06,18,0.7,12.8
1398,10.1007/s11581-019-02990-x,SLG | FTO | TiO2-c | TiO2-mp | Perovskite | Spiro-MeOTAD | Au,0.1,MA,Pb,I,MAPbI,1.6,DMF; DMSO,4,1.07,20.49,0.74,16.2
1397,10.1007/s11581-019-02990-x,SLG | FTO | TiO2-c | TiO2-mp | Perovskite | Spiro-MeOTAD | Au,0.1,MA,Pb,I,MAPbI,1.6,DMF; DMSO,4,1.07,22.37,0.71,17.11
1396,10.1007/s11581-019-02990-x,SLG | FTO | TiO2-c | TiO2-mp | Perovskite | Spiro-MeOTAD | Au,0.1,MA,Pb,I,MAPbI,1.6,DMF; DMSO,4,1.09,18.33,0.75,14.86
21196,10.1007/s12274-017-1603-6,SLG | FTO | TiO2-c | TiO2-mp | Perovskite | Spiro-MeOTAD | Au,0.14,MA,Pb,I,MAPbI,1.6,DMF; DMSO,2.333333333,1.07,21.4,0.75,17.3
21195,10.1007/s12274-017-1603-6,SLG | FTO | TiO2-c | TiO2-mp | Perovskite | Spiro-MeOTAD | Au,0.14,MA,Pb,I,MAPbI,1.6,DMF; DMSO,2.333333333,1.07,22.4,0.75,17.4
21194,10.1007/s12274-017-1603-6,SLG | FTO | TiO2-c | TiO2-mp | Perovskite | Spiro-MeOTAD | Au,0.14,MA,Pb,I,MAPbI,1.6,DMF; DMSO,2.333333333,1.09,22.3,0.75,18.2
22400,10.1007/s12274-017-1896-5,PET | ITO | SnO2-c | Perovskite | Spiro-MeOTAD | Au,0.1,MA,Pb,I,MAPbI,1.6,DMF; DMSO,9,0.451,2.01,0.45,0.51
22404,10.1007/s12274-017-1896-5,PET | ITO | SnO2-c | TiO2-mp | Perovskite | Spiro-MeOTAD | Au,0.1,MA,Pb,I,MAPbI,1.6,DMF; DMSO,9,0.502,3,0.41,8.24
22402,10.1007/s12274-017-1896-5,PET | ITO | SnO2-c | Perovskite | Spiro-MeOTAD | Au,0.1,MA,Pb,I,MAPbI,1.6,DMF; DMSO,9,0.805,23.68,0.5,12.11
22396,10.1007/s12274-017-1896-5,PET | ITO | SnO2-c | Perovskite | Spiro-MeOTAD | Au,0.1,MA,Pb,I,MAPbI,1.6,DMF; DMSO,9,0.936,20.12,0.52,10.3
22398,10.1007/s12274-017-1896-5,PET | ITO | SnO2-c | TiO2-mp | Perovskite | Spiro-MeOTAD | Au,0.1,MA,Pb,I,MAPbI,1.6,DMF; DMSO,9,1.036,20.7,0.66,11.4
22407,10.1007/s12274-017-1896-5,PET | ITO | SnO2-c | TiO2-mp | Perovskite | Spiro-MeOTAD | Au,2.4,MA,Pb,I,MAPbI,1.6,DMF; DMSO,9,1,15.62,0.56,8.8
33320,10.1007/s12274-019-2556-8,SLG | FTO | NiO-c | Perovskite | PCBM-60 | BCP | Ag,0.14,MA,Pb,I,MAPbI,1.6,DMF; DMSO,9,0.7,12.8,0.27,2.4
