Repository: RhythmShah-04/ML_Perovskite

# ML_Perovskite


This is a beginner project for leaning Machine Learning and applying it to Perovskites for predicting them using various ML models

File: DataFinalProject.csv (part 7 of 19)
Ref_ID,Ref_DOI_number,Cell_stack_sequence,Cell_area_measured,Perovskite_composition_a_ions,Perovskite_composition_b_ions,Perovskite_composition_c_ions,Perovskite_composition_short_form,Perovskite_band_gap,Perovskite_deposition_solvents,DMF/DMSO,JV_default_Voc,JV_default_Jsc,JV_default_FF,JV_default_PCE
33318,10.1007/s12274-019-2556-8,SLG | FTO | NiO-c | Perovskite | PCBM-60 | BCP | Ag,0.14,MA,Pb,I,MAPbI,1.6,DMF; DMSO,9,0.95,19.7,0.59,11.12
33319,10.1007/s12274-019-2556-8,SLG | FTO | NiO-c | Perovskite | PCBM-60 | BCP | Ag,0.14,MA,Pb,I,MAPbI,1.6,DMF; DMSO,9,0.99,18.5,0.52,9.6
33317,10.1007/s12274-019-2556-8,SLG | FTO | NiO-c | Perovskite | PCBM-60 | BCP | Ag,0.14,MA,Pb,I,MAPbI,1.6,DMF; DMSO,9,1.04,21.5,0.73,16.37
16653,10.1007/s40820-018-0203-7,SLG | FTO | TiO2-c | Perovskite | Spiro-MeOTAD | Au,1.02,MA,Pb,I,MAPbI,1.6,DMF; DMSO,4,1.069,21.96,0.728,17.09
16654,10.1007/s40820-018-0203-7,SLG | FTO | TiO2-c | Perovskite | Spiro-MeOTAD | Au,2.5,MA,Pb,I,MAPbI,1.6,DMF; DMSO,4,1.02,20.88,0.65,14.01
3465,10.1007/s40820-019-0282-0,SLG | ITO | PTAA | Perovskite | TTC | C60 | BCP | Ag,0.04,MA,Pb,I,MAPbI,1.6,DMF; DMSO,9,1.04,20.698,0.748,16.1
3461,10.1007/s40820-019-0282-0,SLG | ITO | PTAA | Perovskite | C60 | BCP | Ag,0.04,MA,Pb,I,MAPbI,1.6,DMF; DMSO,9,1.051,21.93,0.752,17.2
3462,10.1007/s40820-019-0282-0,SLG | ITO | PTAA | Perovskite | TTC | C60 | BCP | Ag,0.04,MA,Pb,I,MAPbI,1.6,DMF; DMSO,9,1.052,22.031,0.764,17.71
3463,10.1007/s40820-019-0282-0,SLG | ITO | PTAA | Perovskite | TTC | C60 | BCP | Ag,0.04,MA,Pb,I,MAPbI,1.6,DMF; DMSO,9,1.069,22.27,0.773,18.41
3464,10.1007/s40820-019-0282-0,SLG | ITO | PTAA | Perovskite | TTC | C60 | BCP | Ag,0.04,MA,Pb,I,MAPbI,1.6,DMF; DMSO,9,1.094,23.075,0.794,20
1587,10.1016/j.apmt.2017.11.003,SLG | ITO | NiO-c | Perovskite | PCBM-60 | BCP | Ag,0.0464,MA,Pb,I,MAPbI,1.6,DMF; DMSO,2.3,1.02,18.7,0.75,14.5
1585,10.1016/j.apmt.2017.11.003,SLG | ITO | NiO-c | Perovskite | PCBM-60 | BCP | Ag,0.0464,MA,Pb,I,MAPbI,1.6,DMF; DMSO,2.3,1.04,19,0.76,15.05
30008,10.1016/j.apsusc.2016.09.138,SLG | FTO | TiO2-c | TiO2-mp | Perovskite | Spiro-MeOTAD | Au,0.09,MA,Pb,I,MAPbI,1.6,DMF; DMSO,1,0.99,19.89,0.662,13.04
30009,10.1016/j.apsusc.2016.09.138,SLG | FTO | TiO2-c | TiO2-mp | Perovskite | Spiro-MeOTAD | Au,0.09,MA,Pb,I,MAPbI,1.6,DMF; DMSO,0.333333333,1.01,22.87,0.709,15.5
34157,10.1016/j.apsusc.2017.01.240,SLG | FTO | TiO2-c | TiO2-mp | Perovskite | Spiro-MeOTAD | Au,0.125,MA,Pb,I,MAPbI,1.6,DMF; DMSO,28.57142857,1.012,20.89,0.67,14.16
34158,10.1016/j.apsusc.2017.01.240,SLG | FTO | TiO2-c | TiO2-mp | Perovskite | Spiro-MeOTAD | Au,0.125,MA,Pb,I,MAPbI,1.6,DMF; DMSO,14.08450704,1.035,22.13,0.69,15.8
34159,10.1016/j.apsusc.2017.01.240,SLG | FTO | TiO2-c | TiO2-mp | Perovskite | Spiro-MeOTAD | Au,0.125,MA,Pb,I,MAPbI,1.6,DMF; DMSO,9.345794393,1.052,22.35,0.69,16.22
34160,10.1016/j.apsusc.2017.01.240,SLG | FTO | TiO2-c | TiO2-mp | Perovskite | Spiro-MeOTAD | Au,0.125,MA,Pb,I,MAPbI,1.6,DMF; DMSO,7.042253521,1.076,23.03,0.72,17.25
34161,10.1016/j.apsusc.2017.01.240,SLG | FTO | TiO2-c | TiO2-mp | Perovskite | Spiro-MeOTAD | Au,0.125,MA,Pb,I,MAPbI,1.6,DMF; DMSO,3.521126761,1.049,22.8,0.71,16.98
34162,10.1016/j.apsusc.2017.01.240,SLG | FTO | TiO2-c | TiO2-mp | Perovskite | Spiro-MeOTAD | Au,0.125,MA,Pb,I,MAPbI,1.6,DMF; DMSO,2.34741784,0.997,21.74,0.67,14.52
1647,10.1016/j.apsusc.2017.11.124,SLG | FTO | TiO2-c | TiO2-mp | Perovskite | Spiro-MeOTAD | Au,0.14,MA,Pb,I,MAPbI,1.6,DMF; DMSO,6.02,1.01,21.8,0.62,13.55
1641,10.1016/j.apsusc.2017.11.124,SLG | FTO | TiO2-c | TiO2-mp | Perovskite | Spiro-MeOTAD | Au,0.14,MA,Pb,I,MAPbI,1.6,DMF; DMSO,6.02,1.03,21.429,0.65,14.34
1640,10.1016/j.apsusc.2017.11.124,SLG | FTO | TiO2-c | TiO2-mp | Perovskite | Spiro-MeOTAD | Au,0.14,MA,Pb,I,MAPbI,1.6,DMF; DMSO,6.02,1.036,23.129,0.69,16.52
1650,10.1016/j.apsusc.2017.11.124,SLG | FTO | TiO2-c | TiO2-mp | Perovskite | Spiro-MeOTAD | Au,0.14,MA,Pb,I,MAPbI,1.6,DMF; DMSO,6.02,1.037,22.917,0.68,16.17
1644,10.1016/j.apsusc.2017.11.124,SLG | FTO | TiO2-c | TiO2-mp | Perovskite | Spiro-MeOTAD | Au,0.14,MA,Pb,I,MAPbI,1.6,DMF; DMSO,6.02,1.044,23.579,0.72,17.77
1646,10.1016/j.apsusc.2017.11.124,SLG | FTO | TiO2-c | TiO2-mp | Perovskite | Spiro-MeOTAD | Au,0.14,MA,Pb,I,MAPbI,1.6,DMF; DMSO,6.02,1.052,22.759,0.69,16.43
1649,10.1016/j.apsusc.2017.11.124,SLG | FTO | TiO2-c | TiO2-mp | Perovskite | Spiro-MeOTAD | Au,0.14,MA,Pb,I,MAPbI,1.6,DMF; DMSO,6.02,1.056,22.892,0.71,17.22
1639,10.1016/j.apsusc.2017.11.124,SLG | FTO | TiO2-c | TiO2-mp | Perovskite | Spiro-MeOTAD | Au,0.14,MA,Pb,I,MAPbI,1.6,DMF; DMSO,6.02,1.06,23.643,0.72,18.03
1643,10.1016/j.apsusc.2017.11.124,SLG | FTO | TiO2-c | TiO2-mp | Perovskite | Spiro-MeOTAD | Au,0.14,MA,Pb,I,MAPbI,1.6,DMF; DMSO,6.02,1.066,23.186,0.74,18.38
1645,10.1016/j.apsusc.2017.11.124,SLG | FTO | TiO2-c | TiO2-mp | Perovskite | Spiro-MeOTAD | Au,0.14,MA,Pb,I,MAPbI,1.6,DMF; DMSO,6.02,1.079,22.993,0.72,17.77
1648,10.1016/j.apsusc.2017.11.124,SLG | FTO | TiO2-c | TiO2-mp | Perovskite | Spiro-MeOTAD | Au,0.14,MA,Pb,I,MAPbI,1.6,DMF; DMSO,6.02,1.082,22.593,0.75,18.4
1642,10.1016/j.apsusc.2017.11.124,SLG | FTO | TiO2-c | TiO2-mp | Perovskite | Spiro-MeOTAD | Au,0.14,MA,Pb,I,MAPbI,1.6,DMF; DMSO,6.02,1.09,22.893,0.75,18.72
475,10.1016/j.apsusc.2018.04.245,SLG | FTO | TiO2-c | Perovskite | Spiro-MeOTAD | Au,0.1,MA,Pb,I,MAPbI,1.6,DMF; DMSO,9,0.96,12.89,0.54,6.75
477,10.1016/j.apsusc.2018.04.245,SLG | FTO | TiO2-c | TiO2-nt | Perovskite | Spiro-MeOTAD | Au,0.1,MA,Pb,I,MAPbI,1.6,DMF; DMSO,9,1.02,21,0.66,14.13
476,10.1016/j.apsusc.2018.04.245,SLG | FTO | TiO2-c | TiO2-nt | Perovskite | Spiro-MeOTAD | Au,0.1,MA,Pb,I,MAPbI,1.6,DMF; DMSO,9,1.03,16.98,0.58,10.22
27617,10.1016/j.apsusc.2018.06.068,SLG | ITO | Graphene | AuCl3 | PEDOT:PSS | Perovskite | PCBM-60 | BCP | Al,0.16,MA,Pb,I,MAPbI,1.6,DMF; DMSO,4,0.95,19.2,0.727,13.27
27616,10.1016/j.apsusc.2018.06.068,SLG | ITO | Graphene | AuCl3 | PEDOT:PSS | Perovskite | PCBM-60 | BCP | Al,0.16,MA,Pb,I,MAPbI,1.6,DMF; DMSO,4,0.97,19.69,0.763,14.57
27615,10.1016/j.apsusc.2018.06.068,SLG | ITO | Graphene | AuCl3 | PEDOT:PSS | Perovskite | PCBM-60 | BCP | Al,0.16,MA,Pb,I,MAPbI,1.6,DMF; DMSO,4,1,20.59,0.772,15.9
27612,10.1016/j.apsusc.2018.06.068,SLG | ITO | PEDOT:PSS | Perovskite | PCBM-60 | BCP | Al,0.16,MA,Pb,I,MAPbI,1.6,DMF; DMSO,4,1.01,19.09,0.737,14.21
27613,10.1016/j.apsusc.2018.06.068,SLG | ITO | Graphene | PEDOT:PSS | Perovskite | PCBM-60 | BCP | Al,0.16,MA,Pb,I,MAPbI,1.6,DMF; DMSO,4,1.01,19.75,0.75,14.67
27614,10.1016/j.apsusc.2018.06.068,SLG | ITO | Graphene | AuCl3 | PEDOT:PSS | Perovskite | PCBM-60 | BCP | Al,0.16,MA,Pb,I,MAPbI,1.6,DMF; DMSO,4,1.01,20.25,0.772,15.79
1928,10.1016/j.apsusc.2018.08.078,SLG | FTO | TiO2-c | TiO2-mp | Perovskite | Carbon,0.14,MA,Pb,I,MAPbI,1.6,DMF; DMSO,4,0.88,15.9,0.562,7.83
1924,10.1016/j.apsusc.2018.08.078,SLG | FTO | TiO2-c | TiO2-mp | Perovskite | Carbon,0.14,MA,Pb,I,MAPbI,1.6,DMF; DMSO,4,0.88,16.67,0.579,8.49
1925,10.1016/j.apsusc.2018.08.078,SLG | FTO | TiO2-c | TiO2-mp | Perovskite | Carbon,0.14,MA,Pb,I,MAPbI,1.6,DMF; DMSO,4,0.89,16.25,0.618,8.41
1926,10.1016/j.apsusc.2018.08.078,SLG | FTO | TiO2-c | TiO2-mp | Perovskite | Carbon,0.14,MA,Pb,I,MAPbI,1.6,DMF; DMSO,4,0.91,16.81,0.61,9.32
1923,10.1016/j.apsusc.2018.08.078,SLG | FTO | TiO2-c | TiO2-mp | Perovskite | Carbon,0.14,MA,Pb,I,MAPbI,1.6,DMF; DMSO,4,0.92,16.62,0.639,10.14
1921,10.1016/j.apsusc.2018.08.078,SLG | FTO | TiO2-c | TiO2-mp | Perovskite | Carbon,0.14,MA,Pb,I,MAPbI,1.6,DMF; DMSO,4,0.93,16.14,0.627,9.36
1927,10.1016/j.apsusc.2018.08.078,SLG | FTO | TiO2-c | TiO2-mp | Perovskite | Carbon,0.14,MA,Pb,I,MAPbI,1.6,DMF; DMSO,4,0.93,17.81,0.618,10.22
1922,10.1016/j.apsusc.2018.08.078,SLG | FTO | TiO2-c | TiO2-mp | Perovskite | Carbon,0.14,MA,Pb,I,MAPbI,1.6,DMF; DMSO,4,0.98,18.26,0.632,11.28
4586,10.1016/j.apsusc.2018.08.128,SLG | FTO | TiO2-c | Perovskite | Spiro-MeOTAD | Au,0.09,MA,Pb,I,MAPbI,1.6,DMF; DMSO,4,1.05,20.5,0.63,13.9
4587,10.1016/j.apsusc.2018.08.128,SLG | FTO | TiO2-c | Perovskite | Spiro-MeOTAD | Au,0.09,MA,Pb,I,MAPbI,1.6,DMF; DMSO,4,1.09,22.7,0.67,16.8
36717,10.1016/j.apsusc.2018.09.146,SLG | FTO | TiO2-c | Perovskite | Spiro-MeOTAD | Ag,0.07,MA,Pb,I,MAPbI,1.6,DMF; DMSO,0.428571429,1.065,18.35,0.676,12.7
36718,10.1016/j.apsusc.2018.09.146,SLG | FTO | SnO2-np | Perovskite | Spiro-MeOTAD | Ag,0.07,MA,Pb,I,MAPbI,1.6,DMF; DMSO,0.428571429,1.089,21.27,0.723,15.47
36719,10.1016/j.apsusc.2018.09.146,SLG | FTO | TiO2-c | SnO2-np | Perovskite | Spiro-MeOTAD | Ag,0.07,MA,Pb,I,MAPbI,1.6,DMF; DMSO,0.428571429,1.1,22.52,0.761,17.83
26684,10.1016/j.apsusc.2018.11.163,SLG | FTO | SnO2-c | TiO2-mp | Perovskite | Spiro-MeOTAD | Au,0.07,MA,Pb,I,MAPbI,1.6,DMF; DMSO,4,1.01,20.88,0.657,13.84
26688,10.1016/j.apsusc.2018.11.163,SLG | FTO | SnO2-c | TiO2-mp | Perovskite | Spiro-MeOTAD | Au,0.07,MA,Pb,I,MAPbI,1.6,DMF; DMSO,4,1.01,20.97,0.625,13.21
26687,10.1016/j.apsusc.2018.11.163,SLG | FTO | SnO2-c | TiO2-mp | Perovskite | Spiro-MeOTAD | Au,0.07,MA,Pb,I,MAPbI,1.6,DMF; DMSO,4,1.01,22.85,0.696,16.06
26686,10.1016/j.apsusc.2018.11.163,SLG | FTO | SnO2-c | TiO2-mp | Perovskite | Spiro-MeOTAD | Au,0.07,MA,Pb,I,MAPbI,1.6,DMF; DMSO,4,1.04,20.29,0.724,16.8
26685,10.1016/j.apsusc.2018.11.163,SLG | FTO | SnO2-c | TiO2-mp | Perovskite | Spiro-MeOTAD | Au,0.07,MA,Pb,I,MAPbI,1.6,DMF; DMSO,4,1.06,22.21,0.626,14.67
26689,10.1016/j.apsusc.2018.11.163,SLG | FTO | SnO2-c | TiO2-mp | Perovskite | Spiro-MeOTAD | Au,1,MA,Pb,I,MAPbI,1.6,DMF; DMSO,4,1.01,20.43,0.699,14.35
27081,10.1016/j.apsusc.2019.03.164,SLG | ITO | NiO-np | Perovskite | PCBM-60 | BCP | Ag,0.0464,MA,Pb,I,MAPbI,1.6,DMF; DMSO,2.333333333,1.046,17.84,0.818,15.27
27085,10.1016/j.apsusc.2019.03.164,SLG | ITO | NiO-np | Perovskite | PCBM-60 | BCP | Ag,0.0464,MA,Pb,I,MAPbI,1.6,DMF; DMSO,2.333333333,1.048,17.66,0.816,15.36
27086,10.1016/j.apsusc.2019.03.164,SLG | ITO | NiO-np | Perovskite | PCBM-60 | BCP | Ag,0.0464,MA,Pb,I,MAPbI,1.6,DMF; DMSO,2.333333333,1.048,18.04,0.819,15.47
27082,10.1016/j.apsusc.2019.03.164,SLG | ITO | NiO-np | Perovskite | PCBM-60 | BCP | Ag,0.0464,MA,Pb,I,MAPbI,1.6,DMF; DMSO,2.333333333,1.07,18.32,0.823,16.13
27084,10.1016/j.apsusc.2019.03.164,SLG | ITO | NiO-np | Perovskite | PCBM-60 | BCP | Ag,0.0464,MA,Pb,I,MAPbI,1.6,DMF; DMSO,2.333333333,1.079,18.71,0.827,16.63
27088,10.1016/j.apsusc.2019.03.164,SLG | ITO | NiO-np | Perovskite | PCBM-60 | BCP | Ag,0.0464,MA,Pb,I,MAPbI,1.6,DMF; DMSO,2.333333333,1.08,17.85,0.693,13.37
27083,10.1016/j.apsusc.2019.03.164,SLG | ITO | NiO-np | Perovskite | PCBM-60 | BCP | Ag,0.0464,MA,Pb,I,MAPbI,1.6,DMF; DMSO,2.333333333,1.084,19.1,0.844,17.4
27087,10.1016/j.apsusc.2019.03.164,SLG | ITO | NiO-np | Perovskite | PCBM-60 | BCP | Ag,0.0464,MA,Pb,I,MAPbI,1.6,DMF; DMSO,2.333333333,1.085,19.16,0.848,17.54
27089,10.1016/j.apsusc.2019.03.164,SLG | ITO | NiO-np | Perovskite | PCBM-60 | BCP | Ag,0.0464,MA,Pb,I,MAPbI,1.6,DMF; DMSO,2.333333333,1.095,18.16,0.724,14.42
4813,10.1016/j.apsusc.2019.05.067,SLG | FTO | TiO2-c | Perovskite | Spiro-MeOTAD | Au,0.09,MA,Pb,I,MAPbI,1.6,DMF; DMSO,4,1.08,22.71,0.712,17.46
4814,10.1016/j.apsusc.2019.05.067,SLG | FTO | TiO2-c | Perovskite | PbS-QDs | Spiro-MeOTAD | Au,0.09,MA,Pb,I,MAPbI,1.6,DMF; DMSO,4,1.11,22.77,0.72,18.2
4815,10.1016/j.apsusc.2019.05.068,SLG | FTO | TiO2-c | Perovskite | PbS-QDs | Spiro-MeOTAD | Au,0.09,MA,Pb,I,MAPbI,1.6,DMF; DMSO,4,1.14,23.17,0.728,19.24
4816,10.1016/j.apsusc.2019.05.069,SLG | FTO | TiO2-c | Perovskite | PbS-QDs | Spiro-MeOTAD | Au,0.09,MA,Pb,I,MAPbI,1.6,DMF; DMSO,4,1.12,22.97,0.724,18.63
6890,10.1016/j.apsusc.2019.07.232,SLG | FTO | TiO2-c | PCBM-60 | Perovskite | Spiro-MeOTAD | Au,0.1,MA,Pb,I,MAPbI,1.6,DMF; DMSO,9,0.93,12.9,0.503,6.07
6889,10.1016/j.apsusc.2019.07.232,SLG | FTO | TiO2-c | PCBM-60 | Perovskite | Spiro-MeOTAD | Au,0.1,MA,Pb,I,MAPbI,1.6,DMF; DMSO,9,1.01,16.21,0.584,9.57
6892,10.1016/j.apsusc.2019.07.232,SLG | FTO | TiO2-c | Perovskite | Spiro-MeOTAD | Au,0.1,MA,Pb,I,MAPbI,1.6,DMF; DMSO,9,1.09,1.09,0.651,14.39
6891,10.1016/j.apsusc.2019.07.232,SLG | FTO | TiO2-c | Perovskite | Spiro-MeOTAD | Au,0.1,MA,Pb,I,MAPbI,1.6,DMF; DMSO,9,1.1,21.42,0.68,16.03
9323,10.1016/j.apsusc.2019.143610,SLG | ITO | SnO2-np | Perovskite | CuIn1.5Se3-QDs | Au,0.12,MA,Pb,I,MAPbI,1.6,DMF; DMSO,7.692307692,0.842,16.93,0.53,7.56
9320,10.1016/j.apsusc.2019.143610,SLG | ITO | SnO2-np | Perovskite | CuIn1.5Se3-QDs | Au,0.12,MA,Pb,I,MAPbI,1.6,DMF; DMSO,7.692307692,0.857,17.84,0.581,8.88
9325,10.1016/j.apsusc.2019.143610,SLG | ITO | SnO2-np | Perovskite | CuIn1.5Se3-QDs | Au,0.12,MA,Pb,I,MAPbI,1.6,DMF; DMSO,7.692307692,0.935,17.58,0.589,9.68
9322,10.1016/j.apsusc.2019.143610,SLG | ITO | SnO2-np | Perovskite | CuIn1.5Se3-QDs | Au,0.12,MA,Pb,I,MAPbI,1.6,DMF; DMSO,7.692307692,0.954,18.72,0.604,10.79
9324,10.1016/j.apsusc.2019.143610,SLG | ITO | SnO2-np | Perovskite | CuIn1.5Se3-QDs | Au,0.12,MA,Pb,I,MAPbI,1.6,DMF; DMSO,7.692307692,0.965,20.32,0.654,12.83
9321,10.1016/j.apsusc.2019.143610,SLG | ITO | SnO2-np | Perovskite | CuIn1.5Se3-QDs | Au,0.12,MA,Pb,I,MAPbI,1.6,DMF; DMSO,7.692307692,0.979,20.46,0.685,13.72
9326,10.1016/j.apsusc.2019.143610,SLG | ITO | SnO2-np | Perovskite | CuIn1.5Se3-QDs | Au,0.5,MA,Pb,I,MAPbI,1.6,DMF; DMSO,7.692307692,0.962,20.31,0.668,13.05
9327,10.1016/j.apsusc.2019.143610,SLG | ITO | SnO2-np | Perovskite | CuIn1.5Se3-QDs | Au,1,MA,Pb,I,MAPbI,1.6,DMF; DMSO,7.692307692,0.957,20.03,0.636,12.19
26295,10.1016/j.apsusc.2019.144478,SLG | ITO | NiO-c | Perovskite | PCBM-60 | BCP | Ag,0.1,MA,Pb,I,MAPbI,1.6,DMF; DMSO,4,1.04,18.07,0.772,14.5
26298,10.1016/j.apsusc.2019.144478,SLG | ITO | NiO-c | Perovskite | PCBM-60 | BCP | Ag,0.1,MA,Pb,I,MAPbI,1.6,DMF; DMSO,4,1.04,18.07,0.772,14.5
26293,10.1016/j.apsusc.2019.144478,SLG | ITO | NiO-c | Perovskite | PCBM-60 | BCP | Ag,0.1,MA,Pb,I,MAPbI,1.6,DMF; DMSO,4,1.04,18.08,0.767,14.37
26294,10.1016/j.apsusc.2019.144478,SLG | ITO | NiO-c | Perovskite | PCBM-60 | BCP | Ag,0.1,MA,Pb,I,MAPbI,1.6,DMF; DMSO,4,1.04,18.58,0.775,14.97
26297,10.1016/j.apsusc.2019.144478,SLG | ITO | NiO-c | Perovskite | PCBM-60 | BCP | Ag,0.1,MA,Pb,I,MAPbI,1.6,DMF; DMSO,4,1.04,18.58,0.775,14.97
26296,10.1016/j.apsusc.2019.144478,SLG | ITO | NiO-c | Perovskite | PCBM-60 | BCP | Ag,0.1,MA,Pb,I,MAPbI,1.6,DMF; DMSO,4,1.05,17.47,0.73,13.4
26289,10.1016/j.apsusc.2019.144478,SLG | ITO | NiO-c | Perovskite | PCBM-60 | BCP | Ag,0.1,MA,Pb,I,MAPbI,1.6,DMF; DMSO,4,1.05,18.28,0.712,13.63
26291,10.1016/j.apsusc.2019.144478,SLG | ITO | NiO-c | Perovskite | PCBM-60 | BCP | Ag,0.1,MA,Pb,I,MAPbI,1.6,DMF; DMSO,4,1.05,18.71,0.76,14.86
26292,10.1016/j.apsusc.2019.144478,SLG | ITO | NiO-c | Perovskite | PCBM-60 | BCP | Ag,0.1,MA,Pb,I,MAPbI,1.6,DMF; DMSO,4,1.05,19.4,0.764,15.51
26301,10.1016/j.apsusc.2019.144478,SLG | ITO | NiO-c | Perovskite | PCBM-60 | BCP | Ag,0.1,MA,Pb,I,MAPbI,1.6,DMF; DMSO,4,1.05,22.15,0.758,17.7
26302,10.1016/j.apsusc.2019.144478,SLG | ITO | NiO-c | Perovskite | PCBM-60 | BCP | Ag,0.1,MA,Pb,I,MAPbI,1.6,DMF; DMSO,4,1.05,22.15,0.758,17.7
26303,10.1016/j.apsusc.2019.144478,SLG | ITO | NiO-c | Perovskite | PCBM-60 | BCP | Ag,0.1,MA,Pb,I,MAPbI,1.6,DMF; DMSO,4,1.05,22.15,0.758,17.7
26290,10.1016/j.apsusc.2019.144478,SLG | ITO | NiO-c | Perovskite | PCBM-60 | BCP | Ag,0.1,MA,Pb,I,MAPbI,1.6,DMF; DMSO,4,1.06,20.44,0.749,16.16
26300,10.1016/j.apsusc.2019.144478,SLG | ITO | NiO-c | Perovskite | PCBM-60 | BCP | Ag,0.1,MA,Pb,I,MAPbI,1.6,DMF; DMSO,4,1.06,21.31,0.715,16.19
26299,10.1016/j.apsusc.2019.144478,SLG | ITO | NiO-c | Perovskite | PCBM-60 | BCP | Ag,0.1,MA,Pb,I,MAPbI,1.6,DMF; DMSO,4,1.06,22.37,0.765,18.14
23632,10.1016/j.cap.2018.05.022,SLG | ITO | PEDOT:PSS | Perovskite | PCBM-60 | C60 | BCP | Ag,0.09,MA,Pb,I,MAPbI,1.6,DMF; DMSO,9,1.07,18.78,0.77,15.5
23633,10.1016/j.cap.2018.05.022,SLG | ITO | Pentacene | Perovskite | PCBM-60 | C60 | BCP | Ag,0.09,MA,Pb,I,MAPbI,1.6,DMF; DMSO,9,1.07,19.44,0.76,15.9
25517,10.1016/j.cap.2018.10.020,SLG | FTO | TiO2-c | TiO2-mp | Perovskite | Spiro-MeOTAD | Ag,0.1,MA,Pb,I,MAPbI,1.6,DMF; DMSO,9,1.009,20.2,0.643,13.13
25516,10.1016/j.cap.2018.10.020,SLG | FTO | TiO2-c | TiO2-mp | Perovskite | Spiro-MeOTAD | Ag,0.1,MA,Pb,I,MAPbI,1.6,DMF; DMSO,9,1.022,21.5,0.699,15.4
25514,10.1016/j.cap.2018.10.020,SLG | FTO | TiO2-c | TiO2-mp | Perovskite | Spiro-MeOTAD | Ag,0.1,MA,Pb,I,MAPbI,1.6,DMF; DMSO,9,1.033,21.4,0.7,15.5
25515,10.1016/j.cap.2018.10.020,SLG | FTO | TiO2-c | TiO2-mp | Perovskite | Spiro-MeOTAD | Ag,0.1,MA,Pb,I,MAPbI,1.6,DMF; DMSO,9,1.034,22.3,0.724,16.56
25513,10.1016/j.cap.2018.10.020,SLG | FTO | TiO2-c | TiO2-mp | Perovskite | Spiro-MeOTAD | Ag,0.1,MA,Pb,I,MAPbI,1.6,DMF; DMSO,9,1.039,21.2,0.706,15.28
7284,10.1016/j.carbon.2019.01.105,SLG | FTO | TiO2-c | TiO2-mp | Perovskite | Spiro-MeOTAD | Ag,0.1,MA,Pb,I,MAPbI,1.6,DMF; DMSO,10,1.033,21.72,0.657,14.76
7285,10.1016/j.carbon.2019.01.105,SLG | FTO | TiO2-c | TiO2-mp | Perovskite | Spiro-MeOTAD | Ag,0.1,MA,Pb,I,MAPbI,1.6,DMF; DMSO,10,1.037,20.91,0.687,15.6
7286,10.1016/j.carbon.2019.01.105,SLG | FTO | TiO2-c | TiO2-mp | Perovskite | Spiro-MeOTAD | Ag,0.1,MA,Pb,I,MAPbI,1.6,DMF; DMSO,10,1.061,21.68,0.711,16.75
7289,10.1016/j.carbon.2019.01.105,SLG | FTO | TiO2-c | TiO2-mp | Perovskite | Spiro-MeOTAD | Ag,0.1,MA,Pb,I,MAPbI,1.6,DMF; DMSO,10,1.062,21.96,0.73,17.05
7287,10.1016/j.carbon.2019.01.105,SLG | FTO | TiO2-c | TiO2-mp | Perovskite | Spiro-MeOTAD | Ag,0.1,MA,Pb,I,MAPbI,1.6,DMF; DMSO,10,1.07,23.23,0.75,18.62
7288,10.1016/j.carbon.2019.01.105,SLG | FTO | TiO2-c | TiO2-mp | Perovskite | Spiro-MeOTAD | Ag,0.1,MA,Pb,I,MAPbI,1.6,DMF; DMSO,10,1.081,23.22,0.747,18.82
19156,10.1016/j.cej.2017.08.045,SLG | FTO | TiO2-c | TiO2-mp | Perovskite | Spiro-MeOTAD | AgAl,0.1,MA,Pb,I,MAPbI,1.6,DMF; DMSO,5,0.99,18.35,0.583,10.6
19153,10.1016/j.cej.2017.08.045,SLG | FTO | TiO2-c | TiO2-mp | Perovskite | Spiro-MeOTAD | AgAl,0.1,MA,Pb,I,MAPbI,1.6,DMF; DMSO,5,0.99,20.67,0.637,13.03
19154,10.1016/j.cej.2017.08.045,SLG | FTO | TiO2-c | TiO2-mp | Perovskite | Spiro-MeOTAD | AgAl,0.1,MA,Pb,I,MAPbI,1.6,DMF; DMSO,5,0.99,21.72,0.531,11.46
19155,10.1016/j.cej.2017.08.045,SLG | FTO | TiO2-c | TiO2-mp | Perovskite | Spiro-MeOTAD | AgAl,0.1,MA,Pb,I,MAPbI,1.6,DMF; DMSO,5,1.01,22.03,0.632,14.05
19150,10.1016/j.cej.2017.08.045,SLG | FTO | TiO2-c | TiO2-mp | Perovskite | Spiro-MeOTAD | AgAl,0.1,MA,Pb,I,MAPbI,1.6,DMF; DMSO,5,1.01,22.46,0.689,15.64
19152,10.1016/j.cej.2017.08.045,SLG | FTO | TiO2-c | TiO2-mp | Perovskite | Spiro-MeOTAD | AgAl,0.1,MA,Pb,I,MAPbI,1.6,DMF; DMSO,5,1.02,23.02,0.713,16.72
19151,10.1016/j.cej.2017.08.045,SLG | FTO | TiO2-c | TiO2-mp | Perovskite | Spiro-MeOTAD | AgAl,0.1,MA,Pb,I,MAPbI,1.6,DMF; DMSO,5,1.03,23.91,0.741,18.25
11313,10.1016/j.cej.2019.03.257,SLG | FTO | TiO2-c | Perovskite | Spiro-MeOTAD | Au,0.09,MA,Pb,I,MAPbI,1.6,DMF; DMSO,9,0.95,22.49,0.68,14.23
11312,10.1016/j.cej.2019.03.257,SLG | FTO | TiO2-c | Perovskite | Spiro-MeOTAD | Au,0.09,MA,Pb,I,MAPbI,1.6,DMF; DMSO,9,0.97,20.97,0.67,13.66
41125,10.1016/j.cej.2019.122298,SLG | FTO | SnO2 | Perovskite | Spiro-MeOTAD | Au,0.12,MA,Pb,I,MAPbI,1.6,DMF; DMSO,4,1.115,21.44,0.746,17.83
30349,10.1016/j.cej.2019.123976,SLG | ITO | C60 | Perovskite | F22 | Au,0.04,MA,Pb,I,MAPbI,1.6,DMF; DMSO,4,1.007,21.11,0.72,15.1
30348,10.1016/j.cej.2019.123976,SLG | ITO | C60 | Perovskite | Spiro-MeOTAD | Au,0.04,MA,Pb,I,MAPbI,1.6,DMF; DMSO,4,1.07,21.24,0.773,17.57
30350,10.1016/j.cej.2019.123976,SLG | ITO | C60 | Perovskite | F23 | Au,0.04,MA,Pb,I,MAPbI,1.6,DMF; DMSO,4,1.07,21.62,0.761,17.4
35912,10.1016/j.ceramint.2018.02.147,SLG | ITO | PEDOT:PSS | Perovskite | PCBM-60 | Ag,0.04,MA,Pb,I,MAPbI,1.6,DMF; DMSO,7.8125,0.981,19.65,0.743,14.32
35917,10.1016/j.ceramint.2018.02.147,SLG | ITO | NiO-c | Perovskite | PCBM-60 | Ag,0.04,MA,Pb,I,MAPbI,1.6,DMF; DMSO,7.8125,1.071,20.68,0.705,15.63
35916,10.1016/j.ceramint.2018.02.147,SLG | ITO | NiO-c | Perovskite | PCBM-60 | Ag,0.04,MA,Pb,I,MAPbI,1.6,DMF; DMSO,7.8125,1.08,21.13,0.713,16.28
35913,10.1016/j.ceramint.2018.02.147,SLG | ITO | NiO-c | Perovskite | PCBM-60 | Ag,0.04,MA,Pb,I,MAPbI,1.6,DMF; DMSO,7.8125,1.097,21.24,0.599,13.95
35918,10.1016/j.ceramint.2018.02.147,SLG | ITO | NiO-c | Perovskite | PCBM-60 | Ag,0.04,MA,Pb,I,MAPbI,1.6,DMF; DMSO,7.8125,1.103,20.6,0.627,14.23
35915,10.1016/j.ceramint.2018.02.147,SLG | ITO | NiO-c | Perovskite | PCBM-60 | Ag,0.04,MA,Pb,I,MAPbI,1.6,DMF; DMSO,7.8125,1.103,21.28,0.714,16.74
35914,10.1016/j.ceramint.2018.02.147,SLG | ITO | NiO-c | Perovskite | PCBM-60 | Ag,0.04,MA,Pb,I,MAPbI,1.6,DMF; DMSO,7.8125,1.116,21.43,0.662,15.84
881,10.1016/j.ceramint.2019.08.042,SLG | ITO | NiO-c | Perovskite | PCBM-60 | Ag,0.04,MA,Pb,I,MAPbI,1.6,DMF; DMSO,9,0.47,3.71,0.364,0.63
882,10.1016/j.ceramint.2019.08.042,SLG | ITO | NiO-c | Perovskite | PCBM-60 | Ag,0.04,MA,Pb,I,MAPbI,1.6,DMF; DMSO,9,0.89,14.86,0.571,7.52
883,10.1016/j.ceramint.2019.08.042,SLG | ITO | NiO-c | Perovskite | PCBM-60 | Ag,0.04,MA,Pb,I,MAPbI,1.6,DMF; DMSO,9,0.96,15.97,0.517,7.92
887,10.1016/j.ceramint.2019.08.042,SLG | ITO | NiO-c | Perovskite | PCBM-60 | Ag,0.04,MA,Pb,I,MAPbI,1.6,DMF; DMSO,9,1.02,6.91,0.62,4.38
884,10.1016/j.ceramint.2019.08.042,SLG | ITO | NiO-c | Perovskite | PCBM-60 | Ag,0.04,MA,Pb,I,MAPbI,1.6,DMF; DMSO,9,1.05,13.94,0.544,7.94
885,10.1016/j.ceramint.2019.08.042,SLG | ITO | NiO-c | Perovskite | PCBM-60 | Ag,0.09,MA,Pb,I,MAPbI,1.6,DMF; DMSO,9,0.27,2.56,0.298,0.24
886,10.1016/j.ceramint.2019.08.042,SLG | ITO | NiO-c | Perovskite | PCBM-60 | Ag,0.09,MA,Pb,I,MAPbI,1.6,DMF; DMSO,9,0.94,13.28,0.582,7.25
25476,10.1016/j.cplett.2016.12.036,SLG | ITO | PEDOT:PSS | Perovskite | PCBM-60 | Ag,0.04,MA,Pb,I,MAPbI,1.6,DMF; DMSO,16.66666667,1,15.83,0.55,8.77
25477,10.1016/j.cplett.2016.12.036,SLG | ITO | PEDOT:PSS | Perovskite | PCBM-60 | Ag,0.04,MA,Pb,I,MAPbI,1.6,DMF; DMSO,16.66666667,1,16.65,0.67,11.33
25479,10.1016/j.cplett.2016.12.036,SLG | ITO | PEDOT:PSS | Perovskite | PCBM-60 | Ag,0.04,MA,Pb,I,MAPbI,1.6,DMF; DMSO,16.66666667,1,18.79,0.72,13.41
25478,10.1016/j.cplett.2016.12.036,SLG | ITO | PEDOT:PSS | Perovskite | PCBM-60 | Ag,0.04,MA,Pb,I,MAPbI,1.6,DMF; DMSO,16.66666667,1.03,17.47,0.65,11.82
7292,10.1016/j.cplett.2017.12.012,SLG | FTO | SnO2-c | Perovskite | Spiro-MeOTAD | Ag,0.07,MA,Pb,I,MAPbI,1.6,DMF; DMSO,4,1.07,20.02,0.48,10.27
10681,10.1016/j.dyepig.2018.11.005,SLG | FTO | TiO2-c | TiO2-mp | Perovskite | ZnChl-1 | Ag,0.1,MA,Pb,I,MAPbI,1.6,DMF; DMSO,4,0.88,20.07,0.58,10.33
10683,10.1016/j.dyepig.2018.11.005,SLG | FTO | TiO2-c | TiO2-mp | Perovskite | ZnChl-4 | Ag,0.1,MA,Pb,I,MAPbI,1.6,DMF; DMSO,4,0.91,18.28,0.59,12.52
10682,10.1016/j.dyepig.2018.11.005,SLG | FTO | TiO2-c | TiO2-mp | Perovskite | ZnChl-2 | Ag,0.1,MA,Pb,I,MAPbI,1.6,DMF; DMSO,4,0.92,21.67,0.65,13.06
10680,10.1016/j.dyepig.2018.11.005,SLG | FTO | TiO2-c | TiO2-mp | Perovskite | ZnChl-3 | Ag,0.1,MA,Pb,I,MAPbI,1.6,DMF; DMSO,4,0.93,20.96,0.64,12.52
21156,10.1016/j.dyepig.2019.01.002,SLG | FTO | TiO2-c | TiO2-mp | Perovskite | Spiro-MeOTAD | Au,0.1,MA,Pb,I,MAPbI,1.6,DMF; DMSO,9,1.04,21.3,0.71,16.7
21155,10.1016/j.dyepig.2019.01.002,SLG | FTO | TiO2-c | TiO2-mp | Perovskite | FEH | Au,0.1,MA,Pb,I,MAPbI,1.6,DMF; DMSO,9,1.05,21.7,0.745,17.96
32292,10.1016/j.dyepig.2019.01.052,SLG | ITO | PEDOT:PSS | Perovskite | PCBM-60 | BCP | Ag,0.1,MA,Pb,I,MAPbI,1.6,DMF; DMSO,9,0.92,20.3,0.77,14.4
32293,10.1016/j.dyepig.2019.01.052,SLG | ITO | M115 | Perovskite | PCBM-60 | BCP | Ag,0.1,MA,Pb,I,MAPbI,1.6,DMF; DMSO,9,0.98,20.4,0.66,13.2
32294,10.1016/j.dyepig.2019.01.052,SLG | ITO | M116 | Perovskite | PCBM-60 | BCP | Ag,0.1,MA,Pb,I,MAPbI,1.6,DMF; DMSO,9,1.03,21.1,0.72,15.5
32295,10.1016/j.dyepig.2019.01.052,SLG | ITO | M117 | Perovskite | PCBM-60 | BCP | Ag,0.1,MA,Pb,I,MAPbI,1.6,DMF; DMSO,9,1.03,21.7,0.7,15.7
32296,10.1016/j.dyepig.2019.01.052,SLG | ITO | M118 | Perovskite | PCBM-60 | BCP | Ag,0.1,MA,Pb,I,MAPbI,1.6,DMF; DMSO,9,1.06,22.4,0.72,16.9
31536,10.1016/j.dyepig.2019.107630,SLG | Graphene | PCBM-60 | Perovskite | PTAA | Au,0.01,MA,Pb,I,MAPbI,1.6,DMF; DMSO,9,0.98,18.16,0.676,12.03
31532,10.1016/j.dyepig.2019.107630,SLG | APTES; Graphene | PCBM-60 | Perovskite | PTAA | Au,0.01,MA,Pb,I,MAPbI,1.6,DMF; DMSO,9,1.02,18.44,0.633,11.92
31533,10.1016/j.dyepig.2019.107630,SLG | APTES; Graphene | PCBM-60 | Perovskite | PTAA | Au,0.01,MA,Pb,I,MAPbI,1.6,DMF; DMSO,9,1.03,19.5,0.706,14.19
31537,10.1016/j.dyepig.2019.107630,PET | APTES; Graphene | PCBM-60 | Perovskite | PTAA | Au,0.01,MA,Pb,I,MAPbI,1.6,DMF; DMSO,9,1.05,19.45,0.715,14.6
31535,10.1016/j.dyepig.2019.107630,SLG | APTES; Graphene | PCBM-60 | Perovskite | PTAA | Au,0.01,MA,Pb,I,MAPbI,1.6,DMF; DMSO,9,1.06,20.69,0.728,15.98
31534,10.1016/j.dyepig.2019.107630,SLG | APTES; Graphene | PCBM-60 | Perovskite | PTAA | Au,0.01,MA,Pb,I,MAPbI,1.6,DMF; DMSO,9,1.06,20.69,0.736,16.15
33433,10.1016/j.dyepig.2019.107954,SLG | FTO | TiO2-c | TiO2-mp | Perovskite | Spiro-MeOTAD | Au,0.1,MA,Pb,I,MAPbI,1.6,DMF; DMSO,4,0.88,20.76,0.43,7.96
33430,10.1016/j.dyepig.2019.107954,SLG | FTO | TiO2-c | TiO2-mp | Perovskite | B1 | Au,0.1,MA,Pb,I,MAPbI,1.6,DMF; DMSO,4,0.9,16.96,0.44,6.95
33432,10.1016/j.dyepig.2019.107954,SLG | FTO | TiO2-c | TiO2-mp | Perovskite | B3 | Au,0.1,MA,Pb,I,MAPbI,1.6,DMF; DMSO,4,0.91,20.9,0.64,12.1
33431,10.1016/j.dyepig.2019.107954,SLG | FTO | TiO2-c | TiO2-mp | Perovskite | B2 | Au,0.1,MA,Pb,I,MAPbI,1.6,DMF; DMSO,4,0.92,18.58,0.6,10.3
9093,10.1016/j.elecom.2016.04.013,SLG | FTO | TiO2-c | Perovskite | Spiro-MeOTAD | Au,0.1,MA,Pb,I,MAPbI,1.6,DMF; DMSO,4,1.01,16.36,0.595,9.87
9094,10.1016/j.elecom.2016.04.013,SLG | FTO | TiO2-c | Perovskite | Spiro-MeOTAD | Au,0.1,MA,Pb,I,MAPbI,1.6,DMF; DMSO,4,1.01,16.68,0.648,10.86
32735,10.1016/j.electacta.2016.11.119,SLG | FTO | TiO2-c | TiO2-mp | Perovskite | Spiro-MeOTAD | Au,0.15,MA,Pb,I,MAPbI,1.6,DMF; DMSO,2.333333333,0.81,24.6,0.53,10.4
32737,10.1016/j.electacta.2016.11.119,SLG | FTO | TiO2-c | TiO2-mp | Perovskite | Spiro-MeOTAD | Au,0.15,MA,Pb,I,MAPbI,1.6,DMF; DMSO,2.333333333,0.82,22.4,0.55,10.1
32738,10.1016/j.electacta.2016.11.119,SLG | FTO | TiO2-c | TiO2-mp | Perovskite | CuBuPc | Au,0.15,MA,Pb,I,MAPbI,1.6,DMF; DMSO,2.333333333,0.89,20.5,0.45,8.2
32736,10.1016/j.electacta.2016.11.119,SLG | FTO | TiO2-c | TiO2-mp | Perovskite | Spiro-MeOTAD | Au,0.15,MA,Pb,I,MAPbI,1.6,DMF; DMSO,2.333333333,0.97,24.9,0.64,15.4
10908,10.1016/j.electacta.2017.03.027,SLG | FTO | TiO2-c | TiO2-mp | Perovskite | Spiro-MeOTAD | Au,0.06,MA,Pb,I,MAPbI,1.6,DMF; DMSO,2,0.84,16.8,0.61,8.6
10909,10.1016/j.electacta.2017.03.027,SLG | FTO | TiO2-c | TiO2-mp | Perovskite | Al2O3-np | Spiro-MeOTAD | Au,0.06,MA,Pb,I,MAPbI,1.6,DMF; DMSO,2,0.85,19.4,0.55,9.1
10910,10.1016/j.electacta.2017.03.027,SLG | FTO | TiO2-c | TiO2-mp | Perovskite | Graphene oxide | Spiro-MeOTAD | Au,0.06,MA,Pb,I,MAPbI,1.6,DMF; DMSO,2,0.87,21.7,0.66,12.5
10905,10.1016/j.electacta.2017.03.027,SLG | FTO | TiO2-c | TiO2-mp | Perovskite | CuBuPc | Au,0.06,MA,Pb,I,MAPbI,1.6,DMF; DMSO,2,0.89,17,0.48,7.3
10906,10.1016/j.electacta.2017.03.027,SLG | FTO | TiO2-c | TiO2-mp | Perovskite | Al2O3-np | CuBuPc | Au,0.06,MA,Pb,I,MAPbI,1.6,DMF; DMSO,2,0.99,19.5,0.5,9.7
10907,10.1016/j.electacta.2017.03.027,SLG | FTO | TiO2-c | TiO2-mp | Perovskite | Graphene oxide | CuBuPc | Au,0.06,MA,Pb,I,MAPbI,1.6,DMF; DMSO,2,1.04,20.9,0.66,14.4
11207,10.1016/j.electacta.2017.08.083,SLG | FTO | TiO2-c | TiO2-mp | Perovskite | Spiro-MeOTAD | Au,0.1,MA,Pb,I,MAPbI,1.6,DMF; DMSO,9,1.019,23.27,0.625,14.83
11203,10.1016/j.electacta.2017.08.083,SLG | FTO | TiO2-c | Zn2SnO4-mp | Perovskite | Spiro-MeOTAD | Au,0.1,MA,Pb,I,MAPbI,1.6,DMF; DMSO,9,1.032,22.89,0.645,15.24
11204,10.1016/j.electacta.2017.08.083,SLG | FTO | TiO2-c | Zn2SnO4-mp | Perovskite | Spiro-MeOTAD | Au,0.1,MA,Pb,I,MAPbI,1.6,DMF; DMSO,9,1.036,23.75,0.658,16.21
11206,10.1016/j.electacta.2017.08.083,SLG | FTO | TiO2-c | Zn2SnO4-mp | Perovskite | Spiro-MeOTAD | Au,0.1,MA,Pb,I,MAPbI,1.6,DMF; DMSO,9,1.038,22.78,0.675,15.98
11205,10.1016/j.electacta.2017.08.083,SLG | FTO | TiO2-c | Zn2SnO4-mp | Perovskite | Spiro-MeOTAD | Au,0.1,MA,Pb,I,MAPbI,1.6,DMF; DMSO,9,1.048,23.71,0.692,17.21
9096,10.1016/j.electacta.2017.11.182,SLG | FTO | TiO2-c | TiO2-mp | Perovskite | Spiro-MeOTAD | Au,0.04,MA,Pb,I,MAPbI,1.6,DMF; DMSO,11,1.01,21.5,0.644,14
10643,10.1016/j.electacta.2017.11.183,SLG | FTO | TiO2-c | TiO2-mp | Perovskite | Carbon,0.09,MA,Pb,I,MAPbI,1.6,DMF; DMSO,7.692307692,0.943,19.34,0.611,11.15
10644,10.1016/j.electacta.2017.11.183,SLG | FTO | TiO2-c | TiO2-mp | Perovskite | Carbon,0.09,MA,Pb,I,MAPbI,1.6,DMF; DMSO,7.692307692,0.943,19.34,0.611,11.15
10645,10.1016/j.electacta.2017.11.183,SLG | FTO | TiO2-c | TiO2-mp | Perovskite | Carbon,0.09,MA,Pb,I,MAPbI,1.6,DMF; DMSO,7.692307692,0.943,19.34,0.611,11.15
10646,10.1016/j.electacta.2017.11.183,SLG | FTO | TiO2-c | TiO2-mp | Perovskite | Carbon,0.09,MA,Pb,I,MAPbI,1.6,DMF; DMSO,7.692307692,0.956,19.96,0.627,11.96
10649,10.1016/j.electacta.2017.11.183,SLG | FTO | TiO2-c | TiO2-mp | Perovskite | Carbon,0.09,MA,Pb,I,MAPbI,1.6,DMF; DMSO,7.692307692,0.96,14.65,0.614,8.63
10648,10.1016/j.electacta.2017.11.183,SLG | FTO | TiO2-c | TiO2-mp | Perovskite | Carbon,0.09,MA,Pb,I,MAPbI,1.6,DMF; DMSO,7.692307692,0.96,18.22,0.618,10.6
10647,10.1016/j.electacta.2017.11.183,SLG | FTO | TiO2-c | TiO2-mp | Perovskite | Carbon,0.09,MA,Pb,I,MAPbI,1.6,DMF; DMSO,7.692307692,0.969,21.75,0.633,13.33
10640,10.1016/j.electacta.2017.11.183,SLG | FTO | TiO2-c | TiO2-mp | Perovskite | Carbon,0.09,MA,Pb,I,MAPbI,1.6,DMF; DMSO,7.692307692,0.97,22.78,0.64,14.29
10641,10.1016/j.electacta.2017.11.183,SLG | FTO | TiO2-c | TiO2-mp | Perovskite | Carbon,0.09,MA,Pb,I,MAPbI,1.6,DMF; DMSO,7.692307692,0.97,22.78,0.64,14.29
10642,10.1016/j.electacta.2017.11.183,SLG | FTO | TiO2-c | TiO2-mp | Perovskite | Carbon,0.09,MA,Pb,I,MAPbI,1.6,DMF; DMSO,7.692307692,0.97,22.78,0.64,14.29
13704,10.1016/j.electacta.2018.06.019,SLG | FTO | NiO-np | Perovskite | PCBM-60 | Ag,0.07,MA,Pb,I,MAPbI,1.6,DMF; DMSO,2.333333333,0.978,3.7,0.606,2.21
13707,10.1016/j.electacta.2018.06.019,SLG | FTO | NiO-np | Perovskite | PCBM-60 | Ag,0.07,MA,Pb,I,MAPbI,1.6,DMF; DMSO,2.333333333,1.028,18.78,0.723,14.2
13706,10.1016/j.electacta.2018.06.019,SLG | FTO | NiO-np | Perovskite | PCBM-60 | Ag,0.07,MA,Pb,I,MAPbI,1.6,DMF; DMSO,2.333333333,1.034,16.76,0.679,11.45
13705,10.1016/j.electacta.2018.06.019,SLG | FTO | NiO-np | Perovskite | PCBM-60 | Ag,0.07,MA,Pb,I,MAPbI,1.6,DMF; DMSO,2.333333333,1.039,17.94,0.702,13.2
15685,10.1016/j.electacta.2018.07.178,SLG | ITO | NiO-c | Perovskite | PCBM-60 | bis-C60 | Ag,0.1,MA,Pb,I,MAPbI,1.6,DMF; DMSO,9,0.99,18.71,0.56,10.43
15686,10.1016/j.electacta.2018.07.178,SLG | ITO | NiO-c | Perovskite | PCBM-60 | bis-C60 | Ag,0.1,MA,Pb,I,MAPbI,1.6,DMF; DMSO,9,1,20.58,0.57,11.73
15687,10.1016/j.electacta.2018.07.178,SLG | ITO | NiO-c | Perovskite | PCBM-60 | bis-C60 | Ag,0.1,MA,Pb,I,MAPbI,1.6,DMF; DMSO,9,1.01,20.23,0.6,12.26
15688,10.1016/j.electacta.2018.07.178,SLG | ITO | NiO-c | Perovskite | PCBM-60 | bis-C60 | Ag,0.1,MA,Pb,I,MAPbI,1.6,DMF; DMSO,9,1.01,22.59,0.54,12.32
15690,10.1016/j.electacta.2018.07.178,SLG | ITO | NiO-c | Perovskite | PCBM-60 | bis-C60 | Ag,0.1,MA,Pb,I,MAPbI,1.6,DMF; DMSO,9,1.02,18.25,0.58,9.13
15691,10.1016/j.electacta.2018.07.178,SLG | ITO | NiO-c | Perovskite | PCBM-60 | bis-C60 | Ag,0.1,MA,Pb,I,MAPbI,1.6,DMF; DMSO,9,1.03,19.55,0.6,12
15689,10.1016/j.electacta.2018.07.178,SLG | ITO | NiO-c | Perovskite | PCBM-60 | bis-C60 | Ag,0.1,MA,Pb,I,MAPbI,1.6,DMF; DMSO,9,1.03,21.84,0.61,13.72
30457,10.1016/j.electacta.2018.09.195,SLG | FTO | TiO2-c | Perovskite | Spiro-MeOTAD | Au,0.1,MA,Pb,I,MAPbI,1.6,DMF; DMSO,4,1.058,21.84,0.717,16.53
31437,10.1016/j.electacta.2018.09.196,SLG | FTO | Poly-EDOT-C60 | Perovskite | Spiro-MeOTAD | Ag,0.11,MA,Pb,I,MAPbI,1.6,DMF; DMSO,9,0.55,13.7,0.43,3.3
31438,10.1016/j.electacta.2018.09.196,SLG | FTO | Poly-EDOT-C60 | Perovskite | Spiro-MeOTAD | Ag,0.11,MA,Pb,I,MAPbI,1.6,DMF; DMSO,9,0.88,14.54,0.627,8
7303,10.1016/j.electacta.2018.10.087,SLG | FTO | TiO2-c | TiO2-mp | Perovskite | Spiro-MeOTAD | Ag,0.1,MA,Pb,I,MAPbI,1.6,DMF; DMSO,3,0.99,20.83,0.64,13.2
7307,10.1016/j.electacta.2018.10.087,SLG | FTO | TiO2-c | TiO2-mp | Perovskite | ZnPc | Spiro-MeOTAD | Ag,0.1,MA,Pb,I,MAPbI,1.6,DMF; DMSO,3,1.01,19.74,0.64,12.76
7304,10.1016/j.electacta.2018.10.087,SLG | FTO | TiO2-c | TiO2-mp | Perovskite | ZnPc | Spiro-MeOTAD | Ag,0.1,MA,Pb,I,MAPbI,1.6,DMF; DMSO,3,1.011,21.33,0.66,14.23
7305,10.1016/j.electacta.2018.10.087,SLG | FTO | TiO2-c | TiO2-mp | Perovskite | ZnPc | Spiro-MeOTAD | Ag,0.1,MA,Pb,I,MAPbI,1.6,DMF; DMSO,3,1.018,22.16,0.67,15.11
7306,10.1016/j.electacta.2018.10.087,SLG | FTO | TiO2-c | TiO2-mp | Perovskite | ZnPc | Spiro-MeOTAD | Ag,0.1,MA,Pb,I,MAPbI,1.6,DMF; DMSO,3,1.038,23.41,0.68,16.52
8231,10.1016/j.electacta.2018.10.138,SLG | ITO | PEIE | SnO2-np | Perovskite | Spiro-MeOTAD | Au,0.1,MA,Pb,I,MAPbI,1.6,DMF; DMSO,9,0.97,16.53,0.51,8.01
8232,10.1016/j.electacta.2018.10.138,SLG | ITO | PEIE | SnO2-np | ITIC | Perovskite | Spiro-MeOTAD | Au,0.1,MA,Pb,I,MAPbI,1.6,DMF; DMSO,9,0.98,19.31,0.56,10.63
8235,10.1016/j.electacta.2018.10.138,SLG | ITO | PEIE | SnO2-np | ITIC | Perovskite | Spiro-MeOTAD | Au,0.1,MA,Pb,I,MAPbI,1.6,DMF; DMSO,9,1.01,16.03,0.3,4.9
8233,10.1016/j.electacta.2018.10.138,SLG | ITO | PEIE | SnO2-np | ITIC | Perovskite | Spiro-MeOTAD | Au,0.1,MA,Pb,I,MAPbI,1.6,DMF; DMSO,9,1.01,22.17,0.64,14.3
8234,10.1016/j.electacta.2018.10.138,SLG | ITO | PEIE | SnO2-np | ITIC | Perovskite | Spiro-MeOTAD | Au,0.1,MA,Pb,I,MAPbI,1.6,DMF; DMSO,9,1.02,21.16,0.6,12.95
7308,10.1016/j.electacta.2018.11.055,SLG | ITO | PEDOT:PSS | Perovskite | PCBM-60 | BCP | Ag,0.1,MA,Pb,I,MAPbI,1.6,DMF; DMSO,9,0.951,19.22,0.654,11.54
7309,10.1016/j.electacta.2018.11.055,SLG | ITO | XSln1453 | Perovskite | PCBM-60 | BCP | Ag,0.1,MA,Pb,I,MAPbI,1.6,DMF; DMSO,9,1.023,19.28,0.642,12.58
7310,10.1016/j.electacta.2018.11.055,SLG | ITO | XSln847 | Perovskite | PCBM-60 | BCP | Ag,0.1,MA,Pb,I,MAPbI,1.6,DMF; DMSO,9,1.06,21.58,0.657,15.02
7311,10.1016/j.electacta.2018.11.055,SLG | ITO | XSln847 | Perovskite | PCBM-60 | BCP | Ag,0.1,MA,Pb,I,MAPbI,1.6,DMF; DMSO,9,1.08,22.34,0.712,17.16
23669,10.1016/j.electacta.2018.11.066,SLG | FTO | TiO2-c | TiO2-mp | Perovskite | Spiro-MeOTAD | Au,0.1,MA,Pb,I,MAPbI,1.6,DMF; DMSO,9,1.08,23.9,0.712,18.4
23668,10.1016/j.electacta.2018.11.066,SLG | FTO | TiO2-c | TiO2-mp | Perovskite | Spiro-MeOTAD | Au,0.1,MA,Pb,I,MAPbI,1.6,DMF; DMSO,9,1.09,23.8,0.74,19.1
11424,10.1016/j.electacta.2019.04.123,SLG | FTO | TiO2-c | Perovskite | Spiro-MeOTAD | Ag,0.07,MA,Pb,I,MAPbI,1.6,DMF; DMSO,4,0.83,14.8,0.47,5.7
11423,10.1016/j.electacta.2019.04.123,SLG | FTO | TiO2-c | Perovskite | Spiro-MeOTAD | Ag,0.07,MA,Pb,I,MAPbI,1.6,DMF; DMSO,4,0.95,18.8,0.54,9.6
11422,10.1016/j.electacta.2019.04.123,SLG | FTO | TiO2-c | Perovskite | Spiro-MeOTAD | Ag,0.07,MA,Pb,I,MAPbI,1.6,DMF; DMSO,4,1.03,20.8,0.67,14.4
11430,10.1016/j.electacta.2019.04.123,SLG | FTO | TiO2-c | Perovskite | Spiro-MeOTAD | Ag,0.07,MA,Pb,I,MAPbI,1.6,DMF; DMSO,4,1.04,21.1,0.71,15.7
11429,10.1016/j.electacta.2019.04.123,SLG | FTO | TiO2-c | Perovskite | Spiro-MeOTAD | Ag,0.07,MA,Pb,I,MAPbI,1.6,DMF; DMSO,4,1.06,21.5,0.72,16.5
11421,10.1016/j.electacta.2019.04.123,SLG | FTO | TiO2-c | Perovskite | Spiro-MeOTAD | Ag,0.07,MA,Pb,I,MAPbI,1.6,DMF; DMSO,4,1.06,21.9,0.72,16.9
11420,10.1016/j.electacta.2019.04.123,SLG | FTO | TiO2-c | Perovskite | Spiro-MeOTAD | Ag,0.07,MA,Pb,I,MAPbI,1.6,DMF; DMSO,4,1.08,22.1,0.73,17.4
11417,10.1016/j.electacta.2019.04.123,SLG | FTO | TiO2-c | Perovskite | Spiro-MeOTAD | Ag,0.07,MA,Pb,I,MAPbI,1.6,DMF; DMSO,4,1.08,22.4,0.74,17.8
11419,10.1016/j.electacta.2019.04.123,SLG | FTO | TiO2-c | Perovskite | Spiro-MeOTAD | Ag,0.07,MA,Pb,I,MAPbI,1.6,DMF; DMSO,4,1.08,22.4,0.74,17.8
11428,10.1016/j.electacta.2019.04.123,SLG | FTO | TiO2-c | Perovskite | Spiro-MeOTAD | Ag,0.07,MA,Pb,I,MAPbI,1.6,DMF; DMSO,4,1.09,22.5,0.74,18.1
11427,10.1016/j.electacta.2019.04.123,SLG | FTO | TiO2-c | Perovskite | Spiro-MeOTAD | Ag,0.07,MA,Pb,I,MAPbI,1.6,DMF; DMSO,4,1.09,22.7,0.75,18.4
11426,10.1016/j.electacta.2019.04.123,SLG | FTO | TiO2-c | Perovskite | Spiro-MeOTAD | Ag,0.07,MA,Pb,I,MAPbI,1.6,DMF; DMSO,4,1.1,22.9,0.75,18.8
11418,10.1016/j.electacta.2019.04.123,SLG | FTO | TiO2-c | Perovskite | Spiro-MeOTAD | Ag,0.07,MA,Pb,I,MAPbI,1.6,DMF; DMSO,4,1.1,23,0.75,19
11425,10.1016/j.electacta.2019.04.123,SLG | FTO | TiO2-c | Perovskite | Spiro-MeOTAD | Ag,0.07,MA,Pb,I,MAPbI,1.6,DMF; DMSO,4,1.1,23,0.75,19
1559,10.1016/j.electacta.2019.04.191,SLG | FTO | TiO2-c | TiO2-mp | Perovskite | Carbon,0.07,MA,Pb,I,MAPbI,1.6,DMF; DMSO,2.333333333,0.96,19.27,0.55,10.5
1562,10.1016/j.electacta.2019.04.191,SLG | FTO | TiO2-c | TiO2-mp | Perovskite | NiO-np | Carbon,0.07,MA,Pb,I,MAPbI,1.6,DMF; DMSO,2.333333333,0.96,21.37,0.61,12.5
1560,10.1016/j.electacta.2019.04.191,SLG | FTO | TiO2-c | TiO2-mp | Perovskite | NiO-np | Carbon,0.07,MA,Pb,I,MAPbI,1.6,DMF; DMSO,2.333333333,0.97,19.98,0.6,11.8
1561,10.1016/j.electacta.2019.04.191,SLG | FTO | TiO2-c | TiO2-mp | Perovskite | NiO-np | Carbon,0.07,MA,Pb,I,MAPbI,1.6,DMF; DMSO,2.333333333,0.97,22.49,0.62,13.6
262,10.1016/j.electacta.2019.06.168,SLG | FTO | NiO-c | Perovskite | PCBM-60 | Ag,0.1,MA,Pb,I,MAPbI,1.6,DMF; DMSO,2.333333333,0.9,18.92,0.606,10.32
263,10.1016/j.electacta.2019.06.168,SLG | FTO | NiO-c | Perovskite | PCBM-60 | Ag,0.1,MA,Pb,I,MAPbI,1.6,DMF; DMSO,2.333333333,1.1,21.29,0.716,16.79
14581,10.1016/j.electacta.2019.07.031,SLG | FTO | CF-Sp-BTh | Perovskite | PCBM-60 | Au,0.1,MA,Pb,I,MAPbI,1.6,DMF; DMSO,9,0.972,15.69,0.602,9.2
14582,10.1016/j.electacta.2019.07.031,SLG | FTO | CF-Sp-BTh | Perovskite | PCBM-60 | Au,0.1,MA,Pb,I,MAPbI,1.6,DMF; DMSO,9,1.03,16.98,0.62,10.84
14584,10.1016/j.electacta.2019.07.031,SLG | FTO | CF-Sp-BTh | Perovskite | PCBM-60 | Au,0.1,MA,Pb,I,MAPbI,1.6,DMF; DMSO,9,1.06,17.72,0.67,12.54
14583,10.1016/j.electacta.2019.07.031,SLG | FTO | CF-Sp-BTh | Perovskite | PCBM-60 | Au,0.1,MA,Pb,I,MAPbI,1.6,DMF; DMSO,9,1.07,18.82,0.71,14.28
4022,10.1016/j.electacta.2019.134924,SLG | FTO | TiO2-c | SnO2-np | Perovskite | Spiro-MeOTAD | Au,0.09,MA,Pb,I,MAPbI,1.6,DMF; DMSO,4,1.04,20.32,0.714,14.57
4024,10.1016/j.electacta.2019.134924,SLG | FTO | TiO2-c | SnO2-np | Perovskite | Spiro-MeOTAD | Au,0.09,MA,Pb,I,MAPbI,1.6,DMF; DMSO,4,1.04,20.32,0.714,14.57
4026,10.1016/j.electacta.2019.134924,SLG | FTO | TiO2-c | SnO2-np | Perovskite | Spiro-MeOTAD | Au,0.09,MA,Pb,I,MAPbI,1.6,DMF; DMSO,4,1.04,20.32,0.714,14.57
4023,10.1016/j.electacta.2019.134924,SLG | FTO | TiO2-c | SnO2-np | Perovskite | Spiro-MeOTAD | Au,0.09,MA,Pb,I,MAPbI,1.6,DMF; DMSO,4,1.06,21.08,0.751,16.5
4025,10.1016/j.electacta.2019.134924,SLG | FTO | TiO2-c | SnO2-np | Perovskite | Spiro-MeOTAD | Au,0.09,MA,Pb,I,MAPbI,1.6,DMF; DMSO,4,1.06,21.08,0.751,16.5
4027,10.1016/j.electacta.2019.134924,SLG | FTO | TiO2-c | SnO2-np | Perovskite | Spiro-MeOTAD | Au,0.09,MA,Pb,I,MAPbI,1.6,DMF; DMSO,4,1.06,21.08,0.751,16.5
26424,10.1016/j.electacta.2019.135281,SLG | ITO | TiO2-c | TiO2-mp | Perovskite | Spiro-MeOTAD | Au,0.1,MA,Pb,I,MAPbI,1.6,DMF; DMSO,9,1.012,22.52,0.687,15.67
26425,10.1016/j.electacta.2019.135281,SLG | ITO | TiO2-c | TiO2-mp | Perovskite | Spiro-MeOTAD | Au,0.1,MA,Pb,I,MAPbI,1.6,DMF; DMSO,9,1.014,23.88,0.637,15.42
26426,10.1016/j.electacta.2019.135281,SLG | ITO | TiO2-c | TiO2-mp | Nb2O5-c | Perovskite | Spiro-MeOTAD | Au,0.1,MA,Pb,I,MAPbI,1.6,DMF; DMSO,9,1.038,23.97,0.694,17.1
26427,10.1016/j.electacta.2019.135281,SLG | ITO | TiO2-c | TiO2-mp | Al2O3-c | Perovskite | Spiro-MeOTAD | Au,0.1,MA,Pb,I,MAPbI,1.6,DMF; DMSO,9,1.044,22.31,0.686,16.2
26428,10.1016/j.electacta.2019.135281,SLG | ITO | TiO2-c | TiO2-mp | MgO-c | Perovskite | Spiro-MeOTAD | Au,0.1,MA,Pb,I,MAPbI,1.6,DMF; DMSO,9,1.055,22.31,0.688,16.06
30247,10.1016/j.electacta.2020.135686,SLG | FTO | TiO2-c | TiO2-mp | ZrO2-mp | Perovskite | Carbon,0.15,MA,Pb,I,MAPbI,1.6,DMF; DMSO,4,0.93,20.47,0.479,9.11
12119,10.1016/j.eurpolymj.2018.06.005,SLG | FTO | TiO2-c | TiO2-mp | Perovskite | Polyrotaxane | Au,0.1,MA,Pb,I,MAPbI,1.6,DMF; DMSO,9,0.6,13.55,0.47,3.8
12117,10.1016/j.eurpolymj.2018.06.005,SLG | FTO | TiO2-c | TiO2-mp | Perovskite | Spiro-MeOTAD | Au,0.1,MA,Pb,I,MAPbI,1.6,DMF; DMSO,9,0.73,23.67,0.36,6.27
12118,10.1016/j.eurpolymj.2018.06.005,SLG | FTO | TiO2-c | TiO2-mp | Perovskite | Polypseudorotaxane | Au,0.1,MA,Pb,I,MAPbI,1.6,DMF; DMSO,9,0.74,19.51,0.38,5.54
12116,10.1016/j.eurpolymj.2018.06.005,SLG | FTO | TiO2-c | TiO2-mp | Perovskite | Spiro-MeOTAD | Au,0.1,MA,Pb,I,MAPbI,1.6,DMF; DMSO,9,0.91,25.21,0.63,14.41
