Repository: RhythmShah-04/ML_Perovskite

# ML_Perovskite


This is a beginner project for leaning Machine Learning and applying it to Perovskites for predicting them using various ML models

File: DataFinalProject.csv (part 8 of 19)
Ref_ID,Ref_DOI_number,Cell_stack_sequence,Cell_area_measured,Perovskite_composition_a_ions,Perovskite_composition_b_ions,Perovskite_composition_c_ions,Perovskite_composition_short_form,Perovskite_band_gap,Perovskite_deposition_solvents,DMF/DMSO,JV_default_Voc,JV_default_Jsc,JV_default_FF,JV_default_PCE
9213,10.1016/j.ijhydene.2018.03.226,SLG | FTO | TiO2-c | TiO2-mp | Perovskite | Carbon,0.1,MA,Pb,I,MAPbI,1.6,DMF; DMSO,3,0.72,25.98,0.46,8.45
9206,10.1016/j.ijhydene.2018.03.226,SLG | FTO | TiO2-c | TiO2-mp | Perovskite | Carbon,0.1,MA,Pb,I,MAPbI,1.6,DMF; DMSO,3,0.81,23.43,0.4,7.62
9212,10.1016/j.ijhydene.2018.03.226,SLG | FTO | TiO2-c | TiO2-mp | Perovskite | Carbon,0.1,MA,Pb,I,MAPbI,1.6,DMF; DMSO,4,0.68,13.36,0.42,3.85
9211,10.1016/j.ijhydene.2018.03.226,SLG | FTO | TiO2-c | TiO2-mp | Perovskite | Carbon,0.1,MA,Pb,I,MAPbI,1.6,DMF; DMSO,4,0.72,23.25,0.44,7.39
9207,10.1016/j.ijhydene.2018.03.226,SLG | FTO | TiO2-c | TiO2-mp | Perovskite | Carbon,0.1,MA,Pb,I,MAPbI,1.6,DMF; DMSO,4,0.77,23.93,0.39,7.17
9210,10.1016/j.ijhydene.2018.03.226,SLG | FTO | TiO2-c | TiO2-mp | Perovskite | Carbon,0.1,MA,Pb,I,MAPbI,1.6,DMF; DMSO,4,0.77,23.93,0.39,7.17
9209,10.1016/j.ijhydene.2018.03.226,SLG | FTO | TiO2-c | TiO2-mp | Perovskite | Carbon,0.1,MA,Pb,I,MAPbI,1.6,DMF; DMSO,4,0.81,14.76,0.41,4.87
9208,10.1016/j.ijhydene.2018.03.226,SLG | FTO | TiO2-c | TiO2-mp | Perovskite | Carbon,0.1,MA,Pb,I,MAPbI,1.6,DMF; DMSO,5,0.76,23.48,0.36,6.5
26306,10.1016/j.isci.2019.10.021,SLG | FTO | SnO2-np | Perovskite | Spiro-MeOTAD | Au,0.1,MA,Pb,I,MAPbI,1.6,DMF; DMSO,4,1.087,22.41,0.742,18
26308,10.1016/j.isci.2019.10.021,SLG | FTO | SnO2-np | Perovskite | Spiro-MeOTAD | Au,0.1,MA,Pb,I,MAPbI,1.6,DMF; DMSO,4,1.13,23.2,0.77,20.17
26307,10.1016/j.isci.2019.10.021,SLG | FTO | SnO2-np | Perovskite | Spiro-MeOTAD | Au,0.1,MA,Pb,I,MAPbI,1.6,DMF; DMSO,4,1.146,23.42,0.782,20.9
5269,10.1016/j.jallcom.2017.01.035,SLG | FTO | TiO2-c | TiO2-mp | Perovskite | Spiro-MeOTAD | Au,0.09,MA,Pb,I,MAPbI,1.6,DMF; DMSO,0.1875,1.02,21,0.725,14.9
5265,10.1016/j.jallcom.2017.01.035,SLG | FTO | TiO2-c | TiO2-mp | Perovskite | Spiro-MeOTAD | Au,0.09,MA,Pb,I,MAPbI,1.6,DMF; DMSO,0.1875,1.06,21.39,0.76,15
5268,10.1016/j.jallcom.2017.01.035,SLG | FTO | TiO2-c | TiO2-mp | Perovskite | Spiro-MeOTAD | Au,0.09,MA,Pb,I,MAPbI,1.6,DMF; DMSO,5.333333333,0.97,18.55,0.666,12.2
5264,10.1016/j.jallcom.2017.01.035,SLG | FTO | TiO2-c | TiO2-mp | Perovskite | Spiro-MeOTAD | Au,0.09,MA,Pb,I,MAPbI,1.6,DMF; DMSO,5.333333333,1,19.6,0.68,13.28
4875,10.1016/j.jallcom.2017.06.121,SLG | FTO | BaSnO3-np | Perovskite | Spiro-MeOTAD | Ag,0.09,MA,Pb,I,MAPbI,1.6,DMF; DMSO,9,0.475,3.99,0.248,0.44
4876,10.1016/j.jallcom.2017.06.121,SLG | FTO | BaSnO3-np | Perovskite | Spiro-MeOTAD | Ag,0.09,MA,Pb,I,MAPbI,1.6,DMF; DMSO,9,0.793,15.27,0.533,6.45
4877,10.1016/j.jallcom.2017.06.121,SLG | FTO | BaSnO3-np | Perovskite | Spiro-MeOTAD | Ag,0.09,MA,Pb,I,MAPbI,1.6,DMF; DMSO,9,0.984,15.68,0.628,9.65
4878,10.1016/j.jallcom.2017.06.121,SLG | FTO | BaSnO3-np | Perovskite | Spiro-MeOTAD | Ag,0.09,MA,Pb,I,MAPbI,1.6,DMF; DMSO,9,0.991,12.36,0.637,7.77
3134,10.1016/j.jallcom.2017.06.185,SLG | FTO | NiO-c | NiO-mp | Perovskite | PCBM-60 | BCP | Ag,0.07,MA,Pb,I,MAPbI,1.6,DMF; DMSO,2.333333333,0.985,15.78,0.562,8.43
3135,10.1016/j.jallcom.2017.06.185,SLG | FTO | NiO-c | NiO-mp | Perovskite | PCBM-60 | BCP | Ag,0.07,MA,Pb,I,MAPbI,1.6,DMF; DMSO,2.333333333,1.019,16.55,0.71,11.97
12778,10.1016/j.jallcom.2017.11.205,SLG | ITO | Perovskite | Spiro-MeOTAD | Ag,0.1,MA,Pb,I,MAPbI,1.6,DMF; DMSO,2.333333333,1.034,16.5,0.66,11.26
12772,10.1016/j.jallcom.2017.11.205,SLG | ITO | TiO2-c | In2O3-c | Perovskite | Spiro-MeOTAD | Ag,0.1,MA,Pb,I,MAPbI,1.6,DMF; DMSO,2.333333333,1.04,19.42,0.729,14.77
12775,10.1016/j.jallcom.2017.11.205,SLG | ITO | In2O3-c | Perovskite | Spiro-MeOTAD | Ag,0.1,MA,Pb,I,MAPbI,1.6,DMF; DMSO,2.333333333,1.04,20.1,0.656,13.7
12776,10.1016/j.jallcom.2017.11.205,SLG | ITO | TiO2-c | In2O3-c | Perovskite | Spiro-MeOTAD | Ag,0.1,MA,Pb,I,MAPbI,1.6,DMF; DMSO,2.333333333,1.04,20.8,0.699,15.1
12771,10.1016/j.jallcom.2017.11.205,SLG | ITO | In2O3-c | Perovskite | Spiro-MeOTAD | Ag,0.1,MA,Pb,I,MAPbI,1.6,DMF; DMSO,2.333333333,1.05,20.19,0.684,14.49
12773,10.1016/j.jallcom.2017.11.205,SLG | ITO | TiO2-c | In2O3-c | Perovskite | Spiro-MeOTAD | Ag,0.1,MA,Pb,I,MAPbI,1.6,DMF; DMSO,2.333333333,1.05,20.58,0.738,15.97
12777,10.1016/j.jallcom.2017.11.205,SLG | ITO | TiO2-c | In2O3-c | Perovskite | Spiro-MeOTAD | Ag,0.1,MA,Pb,I,MAPbI,1.6,DMF; DMSO,2.333333333,1.053,21.38,0.728,16.38
12774,10.1016/j.jallcom.2017.11.205,SLG | ITO | TiO2-c | In2O3-c | Perovskite | Spiro-MeOTAD | Ag,0.1,MA,Pb,I,MAPbI,1.6,DMF; DMSO,2.333333333,1.06,20.87,0.701,15.44
41654,10.1016/j.jallcom.2018.02.136,SLG | PEDOT:PSS | Perovskite | PCBM-60 | Al,0.096,MA,Pb,I,MAPbI,1.6,DMF; DMSO,2.333333333,0.92,15.69,0.706,10.19
41649,10.1016/j.jallcom.2018.02.136,PET | Graphene | PEDOT:PSS | Perovskite | PCBM-60 | Al,0.096,MA,Pb,I,MAPbI,1.6,DMF; DMSO,2.333333333,1.01,18.98,0.546,10.47
41650,10.1016/j.jallcom.2018.02.136,PET | Graphene | PEDOT:PSS | Perovskite | PCBM-60 | Al,0.096,MA,Pb,I,MAPbI,1.6,DMF; DMSO,2.333333333,1.02,19.85,0.688,13.94
41651,10.1016/j.jallcom.2018.02.136,PET | Graphene | PEDOT:PSS | Perovskite | PCBM-60 | Al,0.096,MA,Pb,I,MAPbI,1.6,DMF; DMSO,2.333333333,1.04,18.82,0.672,13.14
41652,10.1016/j.jallcom.2018.02.136,PET | Graphene | PEDOT:PSS | Perovskite | PCBM-60 | Al,0.096,MA,Pb,I,MAPbI,1.6,DMF; DMSO,2.333333333,1.05,17.67,0.654,12.13
41653,10.1016/j.jallcom.2018.02.136,SLG | ITO | PEDOT:PSS | Perovskite | PCBM-60 | Al,0.096,MA,Pb,I,MAPbI,1.6,DMF; DMSO,2.333333333,1.07,19.59,0.787,16.5
21964,10.1016/j.jallcom.2018.07.190,SLG | FTO | SnO2-np | Perovskite | Spiro-MeOTAD | Au,0.1,MA,Pb,I,MAPbI,1.6,DMF; DMSO,7.5,1.062,22.14,0.715,16.84
21960,10.1016/j.jallcom.2018.07.190,SLG | FTO | SnO2-np | Perovskite | Spiro-MeOTAD | Au,0.1,MA,Pb,I,MAPbI,1.6,DMF; DMSO,7.5,1.063,22.42,0.707,16.87
21961,10.1016/j.jallcom.2018.07.190,SLG | FTO | SnO2-np | Perovskite | Spiro-MeOTAD | Au,0.1,MA,Pb,I,MAPbI,1.6,DMF; DMSO,7.5,1.071,22.63,0.733,17.77
21963,10.1016/j.jallcom.2018.07.190,SLG | FTO | SnO2-np | Perovskite | Spiro-MeOTAD | Au,0.1,MA,Pb,I,MAPbI,1.6,DMF; DMSO,7.5,1.075,22.45,0.724,17.5
21962,10.1016/j.jallcom.2018.07.190,SLG | FTO | SnO2-np | Perovskite | Spiro-MeOTAD | Au,0.1,MA,Pb,I,MAPbI,1.6,DMF; DMSO,7.5,1.079,22.68,0.738,18.06
21958,10.1016/j.jallcom.2018.07.190,SLG | FTO | SnO2-np | Perovskite | Spiro-MeOTAD | Au,0.1,MA,Pb,I,MAPbI,1.6,DMF; DMSO,7.5,1.082,22.65,0.732,16.5
21959,10.1016/j.jallcom.2018.07.190,SLG | FTO | SnO2-np | Perovskite | Spiro-MeOTAD | Au,0.1,MA,Pb,I,MAPbI,1.6,DMF; DMSO,7.5,1.092,22.98,0.752,18.28
10911,10.1016/j.jallcom.2018.10.254,SLG | FTO | TiO2-c | Perovskite | Spiro-MeOTAD | Ag,0.16,MA,Pb,I,MAPbI,1.6,DMF; DMSO,2.333333333,1.08,21.51,0.68,15.7
10912,10.1016/j.jallcom.2018.10.254,SLG | FTO | TiO2-c | Perovskite | Spiro-MeOTAD | Ag,0.16,MA,Pb,I,MAPbI,1.6,DMF; DMSO,2.333333333,1.12,22.43,0.72,18.33
1713,10.1016/j.jallcom.2019.02.027,SLG | FTO | TiO2-c | Perovskite | Ag,0.1,MA,Pb,I,MAPbI,1.6,DMF; DMSO,2.333333333,1.04,20.8,0.68,14.7
1711,10.1016/j.jallcom.2019.02.027,SLG | FTO | TiO2-c | Perovskite | Spiro-MeOTAD | Ag,0.1,MA,Pb,I,MAPbI,1.6,DMF; DMSO,2.333333333,1.08,21.4,0.72,16.6
1712,10.1016/j.jallcom.2019.02.027,SLG | FTO | TiO2-c | Perovskite | Spiro-MeOTAD | Ag,0.1,MA,Pb,I,MAPbI,1.6,DMF; DMSO,2.333333333,1.11,23.3,0.78,20.2
3616,10.1016/j.jallcom.2019.06.089,SLG | ITO | NiO-c | Perovskite | PCBM-60 | Ag,0.0464,MA,Pb,I,MAPbI,1.6,DMF; DMSO,4,1.03,17.89,0.658,17.5
3617,10.1016/j.jallcom.2019.06.089,SLG | ITO | NiO-c | Perovskite | PCBM-60 | ZnO-np | Ag,0.0464,MA,Pb,I,MAPbI,1.6,DMF; DMSO,4,1.05,18.87,0.8,18.5
1830,10.1016/j.jallcom.2019.06.161,SLG | FTO | TiO2-c | TiO2-mp | Perovskite | Carbon,0.08,MA,Pb,I,MAPbI,1.6,DMF; DMSO,9,0.88,23.21,0.47,9.5
1832,10.1016/j.jallcom.2019.06.161,SLG | FTO | TiO2-c | TiO2-mp | Perovskite | Carbon,0.08,MA,Pb,I,MAPbI,1.6,DMF; DMSO,9,0.9,20.15,0.53,9.44
1824,10.1016/j.jallcom.2019.06.161,SLG | FTO | TiO2-c | TiO2-mp | Perovskite | Carbon,0.08,MA,Pb,I,MAPbI,1.6,DMF; DMSO,9,0.9,21.4,0.485,11.34
1831,10.1016/j.jallcom.2019.06.161,SLG | FTO | TiO2-c | TiO2-mp | Perovskite | Carbon,0.08,MA,Pb,I,MAPbI,1.6,DMF; DMSO,9,0.9,21.81,0.44,8.5
1827,10.1016/j.jallcom.2019.06.161,SLG | FTO | TiO2-c | TiO2-mp | Perovskite | Carbon,0.08,MA,Pb,I,MAPbI,1.6,DMF; DMSO,9,0.9,23.81,0.51,10.9
1823,10.1016/j.jallcom.2019.06.161,SLG | FTO | TiO2-c | TiO2-mp | Perovskite | Carbon,0.08,MA,Pb,I,MAPbI,1.6,DMF; DMSO,9,0.92,20.5,0.437,9.79
1828,10.1016/j.jallcom.2019.06.161,SLG | FTO | TiO2-c | TiO2-mp | Perovskite | Carbon,0.08,MA,Pb,I,MAPbI,1.6,DMF; DMSO,9,0.92,22.62,0.59,12.13
1829,10.1016/j.jallcom.2019.06.161,SLG | FTO | TiO2-c | TiO2-mp | Perovskite | Carbon,0.08,MA,Pb,I,MAPbI,1.6,DMF; DMSO,9,0.93,21.18,0.57,11.2
1826,10.1016/j.jallcom.2019.06.161,SLG | FTO | TiO2-c | TiO2-mp | Perovskite | Carbon,0.08,MA,Pb,I,MAPbI,1.6,DMF; DMSO,9,0.93,21.75,0.549,11.11
1834,10.1016/j.jallcom.2019.06.161,SLG | FTO | TiO2-c | TiO2-mp | Perovskite | Carbon,0.08,MA,Pb,I,MAPbI,1.6,DMF; DMSO,9,0.94,24.87,0.48,10.96
1825,10.1016/j.jallcom.2019.06.161,SLG | FTO | TiO2-c | TiO2-mp | Perovskite | Carbon,0.08,MA,Pb,I,MAPbI,1.6,DMF; DMSO,9,0.97,23.05,0.475,13.15
1833,10.1016/j.jallcom.2019.06.161,SLG | FTO | TiO2-c | TiO2-mp | Perovskite | Carbon,0.08,MA,Pb,I,MAPbI,1.6,DMF; DMSO,9,0.98,24.35,0.582,13.35
14748,10.1016/j.jallcom.2019.151723,SLG | ITO | PEDOT:PSS | Perovskite | PCBM-60 | Ag,0.1,MA,Pb,I,MAPbI,1.6,DMF; DMSO,9,0.666,6.73,0.291,1.26
14747,10.1016/j.jallcom.2019.151723,SLG | ITO | PEDOT:PSS | Perovskite | PCBM-60 | Ag,0.1,MA,Pb,I,MAPbI,1.6,DMF; DMSO,9,0.904,15.76,0.382,5.54
14746,10.1016/j.jallcom.2019.151723,SLG | ITO | PEDOT:PSS | Perovskite | PCBM-60 | Ag,0.1,MA,Pb,I,MAPbI,1.6,DMF; DMSO,9,0.927,16.06,0.446,6.57
14744,10.1016/j.jallcom.2019.151723,SLG | ITO | PEDOT:PSS | Perovskite | PCBM-60 | Ag,0.1,MA,Pb,I,MAPbI,1.6,DMF; DMSO,9,0.945,11.6,0.612,6.77
14745,10.1016/j.jallcom.2019.151723,SLG | ITO | PEDOT:PSS | Perovskite | PCBM-60 | Ag,0.1,MA,Pb,I,MAPbI,1.6,DMF; DMSO,9,0.945,20.01,0.659,12.46
3885,10.1016/j.jallcom.2019.151817,SLG | FTO | SnO2-c | Perovskite | Carbon,0.08,MA,Pb,I,MAPbI,1.6,DMF; DMSO,9,0.93,22.5,0.4,8.32
3761,10.1016/j.jallcom.2019.152091,SLG | ITO | PEDOT:PSS | Perovskite | PCBM-60 | BCP | Ag,0.1,MA,Pb,I,MAPbI,1.6,DMF; DMSO,2,0.99,18.32,0.764,13.5
3762,10.1016/j.jallcom.2019.152091,SLG | ITO | SrGO | Perovskite | PCBM-60 | BCP | Ag,0.1,MA,Pb,I,MAPbI,1.6,DMF; DMSO,2,1.01,16.78,0.706,11.66
3763,10.1016/j.jallcom.2019.152091,SLG | ITO | PEDOT:PSS | SrGO | Perovskite | PCBM-60 | BCP | Ag,0.1,MA,Pb,I,MAPbI,1.6,DMF; DMSO,2,1.04,19.39,0.805,16.01
41280,10.1016/j.jcis.2017.09.108,SLG | FTO | TiO2-c | ZnCdS | Perovskite | Spiro-MeOTAD | Au,0.09,MA,Pb,I,MAPbI,1.6,DMF; DMSO,4,0.995,15.84,0.762,12.02
41279,10.1016/j.jcis.2017.09.108,SLG | FTO | TiO2-c | Perovskite | Spiro-MeOTAD | Au,0.09,MA,Pb,I,MAPbI,1.6,DMF; DMSO,4,0.997,15.1,0.739,11.12
29708,10.1016/j.jcis.2018.07.100,SLG | FTO | TiO2-c | PCBM-60 | Perovskite | Spiro-MeOTAD | Au,0.1,MA,Pb,I,MAPbI,1.6,DMF; DMSO,2.333333333,0.51,8.06,0.36,1.47
29720,10.1016/j.jcis.2018.07.100,SLG | FTO | TiO2-c | PCBM-60 | Perovskite | Spiro-MeOTAD | Au,0.1,MA,Pb,I,MAPbI,1.6,DMF; DMSO,2.333333333,0.53,8.38,0.425,1.96
29709,10.1016/j.jcis.2018.07.100,SLG | FTO | TiO2-c | PCBM-60 | Perovskite | Spiro-MeOTAD | Au,0.1,MA,Pb,I,MAPbI,1.6,DMF; DMSO,2.333333333,0.7,9.08,0.569,3.63
29710,10.1016/j.jcis.2018.07.100,SLG | FTO | TiO2-c | PCBM-60 | Perovskite | Spiro-MeOTAD | Au,0.1,MA,Pb,I,MAPbI,1.6,DMF; DMSO,2.333333333,0.86,14.88,0.55,7.04
29711,10.1016/j.jcis.2018.07.100,SLG | FTO | TiO2-c | PCBM-60 | Perovskite | Spiro-MeOTAD | Au,0.1,MA,Pb,I,MAPbI,1.6,DMF; DMSO,2.333333333,0.97,18.96,0.604,11.13
29712,10.1016/j.jcis.2018.07.100,SLG | FTO | TiO2-c | PCBM-60 | Perovskite | Spiro-MeOTAD | Au,0.1,MA,Pb,I,MAPbI,1.6,DMF; DMSO,2.333333333,0.98,20.11,0.621,12.23
29721,10.1016/j.jcis.2018.07.100,SLG | FTO | TiO2-c | PCBM-60 | Perovskite | Spiro-MeOTAD | Au,0.1,MA,Pb,I,MAPbI,1.6,DMF; DMSO,2.333333333,0.98,20.41,0.602,12.04
29714,10.1016/j.jcis.2018.07.100,SLG | FTO | TiO2-c | PCBM-60 | Perovskite | Spiro-MeOTAD | Au,0.1,MA,Pb,I,MAPbI,1.6,DMF; DMSO,2.333333333,1.03,19.75,0.58,11.84
29713,10.1016/j.jcis.2018.07.100,SLG | FTO | TiO2-c | PCBM-60 | Perovskite | Spiro-MeOTAD | Au,0.1,MA,Pb,I,MAPbI,1.6,DMF; DMSO,2.333333333,1.03,20.66,0.622,13.27
29719,10.1016/j.jcis.2018.07.100,SLG | FTO | TiO2-c | PCBM-60 | Perovskite | Spiro-MeOTAD | Au,0.1,MA,Pb,I,MAPbI,1.6,DMF; DMSO,2.333333333,1.06,20.71,0.586,12.87
29716,10.1016/j.jcis.2018.07.100,SLG | FTO | TiO2-c | PCBM-60 | Perovskite | Spiro-MeOTAD | Au,0.1,MA,Pb,I,MAPbI,1.6,DMF; DMSO,2.333333333,1.07,20.14,0.682,14.76
29715,10.1016/j.jcis.2018.07.100,SLG | FTO | TiO2-c | PCBM-60 | Perovskite | Spiro-MeOTAD | Au,0.1,MA,Pb,I,MAPbI,1.6,DMF; DMSO,2.333333333,1.07,20.15,0.675,14.48
29722,10.1016/j.jcis.2018.07.100,SLG | FTO | TiO2-c | PCBM-60 | Perovskite | Spiro-MeOTAD | Au,0.1,MA,Pb,I,MAPbI,1.6,DMF; DMSO,2.333333333,1.07,20.57,0.684,15.12
29717,10.1016/j.jcis.2018.07.100,SLG | FTO | TiO2-c | PCBM-60 | Perovskite | Spiro-MeOTAD | Au,0.1,MA,Pb,I,MAPbI,1.6,DMF; DMSO,2.333333333,1.08,20.73,0.692,15.54
29707,10.1016/j.jcis.2018.07.100,SLG | FTO | TiO2-c | PCBM-60 | Perovskite | Spiro-MeOTAD | Au,0.1,MA,Pb,I,MAPbI,1.6,DMF; DMSO,2.333333333,1.08,20.81,0.699,15.72
29718,10.1016/j.jcis.2018.07.100,SLG | FTO | TiO2-c | PCBM-60 | Perovskite | Spiro-MeOTAD | Au,0.1,MA,Pb,I,MAPbI,1.6,DMF; DMSO,2.333333333,1.09,20.16,0.655,14.43
27178,10.1016/j.jcis.2018.08.009,SLG | FTO | SnO2-c | Perovskite | Spiro-MeOTAD | Au,0.15,MA,Pb,I,MAPbI,1.6,DMF; DMSO,4,1.025,19,0.67,13.04
27177,10.1016/j.jcis.2018.08.009,SLG | FTO | SnO2-c | C60 | Perovskite | Spiro-MeOTAD | Au,0.15,MA,Pb,I,MAPbI,1.6,DMF; DMSO,4,1.04,20,0.69,14.35
27179,10.1016/j.jcis.2018.08.009,SLG | FTO | SnO2-c | C60 | Perovskite | Spiro-MeOTAD | Au,0.15,MA,Pb,I,MAPbI,1.6,DMF; DMSO,4,1.103,23.7,0.773,20.2
26417,10.1016/j.jcis.2019.09.087,SLG | FTO | NiO-c | Perovskite | PCBM-60 | BCP | Ag,0.1,MA,Pb,I,MAPbI,1.6,DMF; DMSO,2.333333333,1,20.33,0.757,15.4
26418,10.1016/j.jcis.2019.09.087,SLG | FTO | NiO-c | Perovskite | PCBM-60 | BCP | Ag,0.1,MA,Pb,I,MAPbI,1.6,DMF; DMSO,2.333333333,1.02,20.01,0.786,16.03
26419,10.1016/j.jcis.2019.09.087,SLG | FTO | NiO-c | Perovskite | PCBM-60 | BCP | Ag,0.1,MA,Pb,I,MAPbI,1.6,DMF; DMSO,2.333333333,1.03,19.57,0.756,15.24
26420,10.1016/j.jcis.2019.09.087,SLG | FTO | NiO-c | Perovskite | PCBM-60 | BCP | Ag,0.1,MA,Pb,I,MAPbI,1.6,DMF; DMSO,2.333333333,1.04,19.21,0.768,15.34
26421,10.1016/j.jcis.2019.09.088,SLG | FTO | NiO-c | Perovskite | PCBM-60 | BCP | Ag,0.1,MA,Pb,I,MAPbI,1.6,DMF; DMSO,2.333333333,1.01,21.31,0.788,18.69
40954,10.1016/j.jechem.2017.11.021,ZnSe-QDs | SLG | FTO | TiO2-c | Perovskite | Spiro-MeOTAD | Au,0.1,MA,Pb,I,MAPbI,1.6,DMF; DMSO,14,1.1,19.3,0.793,16.2
40951,10.1016/j.jechem.2017.11.021,SLG | FTO | TiO2-c | Perovskite | Spiro-MeOTAD | Au,0.1,MA,Pb,I,MAPbI,1.6,DMF; DMSO,14,1.1,20.2,0.769,16.6
40953,10.1016/j.jechem.2017.11.021,ZnSe-QDs | SLG | FTO | TiO2-c | Perovskite | Spiro-MeOTAD | Au,0.1,MA,Pb,I,MAPbI,1.6,DMF; DMSO,14,1.1,20.2,0.78,16.9
40952,10.1016/j.jechem.2017.11.021,ZnSe-QDs | SLG | FTO | TiO2-c | Perovskite | Spiro-MeOTAD | Au,0.1,MA,Pb,I,MAPbI,1.6,DMF; DMSO,14,1.1,20.3,0.799,17.3
34299,10.1016/j.jechem.2018.03.001,SLG | ITO | PEDOT:PSS | Perovskite | PCBM-60 | ZnMgO | Al,0.1,MA,Pb,I,MAPbI,1.6,DMF; DMSO,4,0.91,22.71,0.75,15.61
34297,10.1016/j.jechem.2018.03.001,SLG | ITO | PEDOT:PSS | Perovskite | PCBM-60 | LiF | Al,0.1,MA,Pb,I,MAPbI,1.6,DMF; DMSO,4,0.92,19.34,0.76,13.56
34298,10.1016/j.jechem.2018.03.001,SLG | ITO | PEDOT:PSS | Perovskite | PCBM-60 | ZnO | Al,0.1,MA,Pb,I,MAPbI,1.6,DMF; DMSO,4,0.92,21.23,0.76,14.86
34296,10.1016/j.jechem.2018.03.001,SLG | ITO | PEDOT:PSS | Perovskite | PCBM-60 | Al,0.1,MA,Pb,I,MAPbI,1.6,DMF; DMSO,4,0.93,18.7,0.65,11.43
25518,10.1016/j.jiec.2018.05.013,SLG | ITO | NiO-c | Perovskite | PCBM-60 | BCP | Ag,0.1,MA,Pb,I,MAPbI,1.6,DMF; DMSO,2.333333333,1.009,17.95,0.684,12.37
25519,10.1016/j.jiec.2018.05.013,SLG | ITO | NiO-c | Perovskite | ITIC | BCP | Ag,0.1,MA,Pb,I,MAPbI,1.6,DMF; DMSO,2.333333333,1.036,16.35,0.613,10.57
320,10.1016/j.joule.2017.11.006,PET | ITO | c-TCTA | Perovskite | c-HATNA | bis-C60 | Ag,0.1,MA,Pb,I,MAPbI,1.6,DMF; DMSO,4,1,18.91,0.701,13.25
321,10.1016/j.joule.2017.11.006,PET | ITO | c-TCTA | Perovskite | c-HATNA | bis-C60 | Ag,0.1,MA,Pb,I,MAPbI,1.6,DMF; DMSO,4,1.01,18.59,0.707,13.27
322,10.1016/j.joule.2017.11.006,PET | ITO | c-TCTA | Perovskite | c-HATNA | bis-C60 | Ag,0.1,MA,Pb,I,MAPbI,1.6,DMF; DMSO,4,1.01,18.82,0.706,13.42
323,10.1016/j.joule.2017.11.006,PET | ITO | c-TCTA | Perovskite | c-HATNA | bis-C60 | Ag,0.1,MA,Pb,I,MAPbI,1.6,DMF; DMSO,4,1.02,18.51,0.705,13.31
316,10.1016/j.joule.2017.11.006,SLG | ITO | c-TCTA | Perovskite | c-HATNA | bis-C60 | Ag,0.1,MA,Pb,I,MAPbI,1.6,DMF; DMSO,4,1.04,20.72,0.725,15.62
317,10.1016/j.joule.2017.11.006,SLG | ITO | c-TCTA | Perovskite | c-HATNA | bis-C60 | Ag,0.1,MA,Pb,I,MAPbI,1.6,DMF; DMSO,4,1.04,20.83,0.731,15.84
319,10.1016/j.joule.2017.11.006,SLG | ITO | c-TCTA | Perovskite | c-HATNA | bis-C60 | Ag,0.1,MA,Pb,I,MAPbI,1.6,DMF; DMSO,4,1.05,20.81,0.729,15.93
318,10.1016/j.joule.2017.11.006,SLG | ITO | c-TCTA | Perovskite | c-HATNA | bis-C60 | Ag,0.1,MA,Pb,I,MAPbI,1.6,DMF; DMSO,4,1.05,20.9,0.733,16.08
312,10.1016/j.joule.2017.11.006,SLG | ITO | NiO-c | Perovskite | c-HATNA | bis-C60 | Ag,0.1,MA,Pb,I,MAPbI,1.6,DMF; DMSO,4,1.07,21.13,0.775,17.52
313,10.1016/j.joule.2017.11.006,SLG | ITO | NiO-c | Perovskite | c-HATNA | bis-C60 | Ag,0.1,MA,Pb,I,MAPbI,1.6,DMF; DMSO,4,1.08,21.18,0.779,17.81
315,10.1016/j.joule.2017.11.006,SLG | ITO | NiO-c | Perovskite | c-HATNA | bis-C60 | Ag,0.1,MA,Pb,I,MAPbI,1.6,DMF; DMSO,4,1.09,21.22,0.786,18.19
314,10.1016/j.joule.2017.11.006,SLG | ITO | NiO-c | Perovskite | c-HATNA | bis-C60 | Ag,0.1,MA,Pb,I,MAPbI,1.6,DMF; DMSO,4,1.09,21.25,0.786,18.21
23932,10.1016/j.joule.2017.11.015,SLG | FTO | TiO2-c | TiO2-mp | Perovskite | Spiro-MeOTAD | Ag,0.09,MA,Pb,I,MAPbI,1.6,DMF; DMSO,2,1.12,23.4,0.76,20
26544,10.1016/j.joule.2018.10.018,SLG | ITO | NiO-c | Perovskite | ZnO-np | Ag,0.108,MA,Pb,I,MAPbI,1.6,DMF; DMSO,4,1.01,19.37,0.67,13.13
26545,10.1016/j.joule.2018.10.018,SLG | ITO | NiO-c | Perovskite | PCBM-60 | Ag,0.108,MA,Pb,I,MAPbI,1.6,DMF; DMSO,4,1.1,20.4,0.78,17.59
26546,10.1016/j.joule.2018.10.018,SLG | ITO | NiO-c | Perovskite | ZnO-np | Ag,0.108,MA,Pb,I,MAPbI,1.6,DMF; DMSO,4,1.11,20.52,0.8,18.15
26548,10.1016/j.joule.2018.10.018,SLG | ITO | NiO-c | NiO-mp | Perovskite | ZnO-np | Ag,0.108,MA,Pb,I,MAPbI,1.6,DMF; DMSO,4,1.11,20.93,0.79,18.41
26550,10.1016/j.joule.2018.10.018,SLG | ITO | NiO-c | NiO-mp | Perovskite | ZnO-mp | ZnO-np | Ag,0.108,MA,Pb,I,MAPbI,1.6,DMF; DMSO,4,1.11,21.74,0.8,19.31
26547,10.1016/j.joule.2018.10.018,SLG | ITO | NiO-c | NiO-mp | Perovskite | ZnO-np | Ag,0.108,MA,Pb,I,MAPbI,1.6,DMF; DMSO,4,1.12,21.41,0.81,19.36
26549,10.1016/j.joule.2018.10.018,SLG | ITO | NiO-c | NiO-mp | Perovskite | ZnO-mp | ZnO-np | Ag,0.108,MA,Pb,I,MAPbI,1.6,DMF; DMSO,4,1.12,22.14,0.82,20.1
15787,10.1016/j.joule.2019.04.005,SLG | ITO | SnO2-np | Perovskite | PTAA | Ag,0.1,MA,Pb,I,MAPbI,1.6,DMF; DMSO,9,1.071,21.78,0.725,16.92
15791,10.1016/j.joule.2019.04.005,SLG | ITO | SnO2-np | Perovskite | PTAA | Ag,0.1,MA,Pb,I,MAPbI,1.6,DMF; DMSO,9,1.074,22.29,0.735,17.04
15788,10.1016/j.joule.2019.04.005,SLG | ITO | SnO2-np | Perovskite | PTAA | Ag,0.1,MA,Pb,I,MAPbI,1.6,DMF; DMSO,9,1.107,21.77,0.736,17.74
15790,10.1016/j.joule.2019.04.005,SLG | ITO | SnO2-np | Perovskite | PTAA | Ag,0.1,MA,Pb,I,MAPbI,1.6,DMF; DMSO,9,1.132,22.16,0.732,18.4
15789,10.1016/j.joule.2019.04.005,SLG | ITO | SnO2-np | Perovskite | PTAA | Ag,0.1,MA,Pb,I,MAPbI,1.6,DMF; DMSO,9,1.134,22.77,0.769,19.87
15793,10.1016/j.joule.2019.04.005,SLG | ITO | SnO2-np | Perovskite | PTAA | Ag,0.1,MA,Pb,I,MAPbI,1.6,DMF; DMSO,9,1.143,22.97,0.771,19.76
3872,10.1016/j.joule.2019.05.005,SLG | ITO | PTAA | Perovskite | C60 | BCP | Cu,0.1,MA,Pb,I,MAPbI,1.6,DMF; DMSO,9,1.06,23.3,0.74,18.3
3873,10.1016/j.joule.2019.05.005,SLG | ITO | PTAA | Perovskite | C60 | BCP | Cu,0.1,MA,Pb,I,MAPbI,1.6,DMF; DMSO,9,1.13,23,0.8,20.3
3842,10.1016/j.joule.2019.06.011,PET | ITO | Perovskite | PCBM-60 | Ag,0.1,MA,Pb,I,MAPbI,1.6,DMF; DMSO,4,1.04,21.12,0.73,15.9
3843,10.1016/j.joule.2019.06.011,PET | PEDOT:PSS | Perovskite | PCBM-60 | Ag,0.1,MA,Pb,I,MAPbI,1.6,DMF; DMSO,4,1.08,22.38,0.79,19
3845,10.1016/j.joule.2019.06.011,SLG | PEDOT:PSS | Perovskite | PCBM-60 | Ag,0.1,MA,Pb,I,MAPbI,1.6,DMF; DMSO,4,1.08,22.51,0.8,19.4
3844,10.1016/j.joule.2019.06.011,SLG | ITO | Perovskite | PCBM-60 | Ag,0.1,MA,Pb,I,MAPbI,1.6,DMF; DMSO,4,1.08,23.9,0.8,20.6
3848,10.1016/j.joule.2019.06.011,PET | PEDOT:PSS | Perovskite | PCBM-60 | Ag,3.2,MA,Pb,I,MAPbI,1.6,DMF; DMSO,4,0.97,14.546,0.75,10.9
32135,10.1016/j.joule.2019.10.003,SLG | ITO | PTAA | Perovskite | C60 | BCP | Ag,0.1,MA,Pb,I,MAPbI,1.6,DMF; DMSO,4,1,22.3,0.75,16.8
36861,10.1016/j.jpcs.2019.01.008,SLG | ITO | PEDOT:PSS | Perovskite | PCBM-60 | BCP | Ag,0.04,MA,Pb,I,MAPbI,1.6,DMF; DMSO,3,0.55,15.79,0.362,3.19
36862,10.1016/j.jpcs.2019.01.008,SLG | ITO | PEDOT:PSS | Perovskite | PCBM-60 | BCP | Ag,0.04,MA,Pb,I,MAPbI,1.6,DMF; DMSO,3,0.58,16.59,0.446,4.28
36859,10.1016/j.jpcs.2019.01.008,SLG | ITO | CZTS | Perovskite | PCBM-60 | BCP | Ag,0.04,MA,Pb,I,MAPbI,1.6,DMF; DMSO,3,0.78,5.32,0.736,3.09
36860,10.1016/j.jpcs.2019.01.008,SLG | ITO | CZTS | Perovskite | PCBM-60 | BCP | Ag,0.04,MA,Pb,I,MAPbI,1.6,DMF; DMSO,3,0.81,5.67,0.731,3.35
36855,10.1016/j.jpcs.2019.01.008,SLG | ITO | CZTS | Perovskite | PCBM-60 | BCP | Ag,0.04,MA,Pb,I,MAPbI,1.6,DMF; DMSO,3,0.81,9.42,0.759,5.8
36857,10.1016/j.jpcs.2019.01.008,SLG | ITO | CZTS | Perovskite | PCBM-60 | BCP | Ag,0.04,MA,Pb,I,MAPbI,1.6,DMF; DMSO,3,0.82,6.47,0.759,4.06
36858,10.1016/j.jpcs.2019.01.008,SLG | ITO | CZTS | Perovskite | PCBM-60 | BCP | Ag,0.04,MA,Pb,I,MAPbI,1.6,DMF; DMSO,3,0.82,6.62,0.769,4.17
36856,10.1016/j.jpcs.2019.01.008,SLG | ITO | CZTS | Perovskite | PCBM-60 | BCP | Ag,0.04,MA,Pb,I,MAPbI,1.6,DMF; DMSO,3,0.82,9.7,0.761,6.02
35337,10.1016/j.jphotochem.2017.08.051,SLG | FTO | TiO2-c | TiO2-mp | Perovskite | BChl-1 | Ag,0.1,MA,Pb,I,MAPbI,1.6,DMF; DMSO,4,0.37,13.2,0.283,1.38
35339,10.1016/j.jphotochem.2017.08.051,SLG | FTO | TiO2-c | TiO2-mp | Perovskite | BChl-3 | Ag,0.1,MA,Pb,I,MAPbI,1.6,DMF; DMSO,4,0.85,14.43,0.395,4.85
35338,10.1016/j.jphotochem.2017.08.051,SLG | FTO | TiO2-c | TiO2-mp | Perovskite | BChl-2 | Ag,0.1,MA,Pb,I,MAPbI,1.6,DMF; DMSO,4,0.98,18.62,0.6,10.95
19133,10.1016/j.jphotochem.2018.11.024,SLG | FTO | TiO2-c | TiO2-mp | Perovskite | BTTP-CN | Au,0.18,MA,Pb,I,MAPbI,1.6,DMF; DMSO,5,0.69,10.01,0.503,3.48
19132,10.1016/j.jphotochem.2018.11.024,SLG | FTO | TiO2-c | TiO2-mp | Perovskite | BTTP | Au,0.18,MA,Pb,I,MAPbI,1.6,DMF; DMSO,5,0.78,10.11,0.482,3.8
19131,10.1016/j.jphotochem.2018.11.024,SLG | FTO | TiO2-c | TiO2-mp | Perovskite | Spiro-MeOTAD | Au,0.18,MA,Pb,I,MAPbI,1.6,DMF; DMSO,5,0.88,12.69,0.676,7.55
19130,10.1016/j.jphotochem.2018.11.024,SLG | FTO | TiO2-c | TiO2-mp | Perovskite | Spiro-MeOTAD | Au,0.18,MA,Pb,I,MAPbI,1.6,DMF; DMSO,5,0.92,21.93,0.62,12.53
30259,10.1016/j.jphotochem.2019.112218,SLG | FTO | TiO2-c | TiO2-mp | Perovskite | Au,0.1,MA,Pb,I,MAPbI,1.6,DMF; DMSO,4,0.78,5.5,0.7,3.04
30260,10.1016/j.jphotochem.2019.112218,SLG | FTO | TiO2-c | TiO2-mp | Perovskite | Au,0.1,MA,Pb,I,MAPbI,1.6,DMF; DMSO,4,0.78,8.78,0.64,4.4
30261,10.1016/j.jphotochem.2019.112218,SLG | FTO | TiO2-c | TiO2-mp | Perovskite | Au,0.1,MA,Pb,I,MAPbI,1.6,DMF; DMSO,4,0.81,11.75,0.65,6.27
8375,10.1016/j.jpowsour.2016.09.134,SLG | FTO | TiO2-c | TiO2-mp | Perovskite | Spiro-MeOTAD | Au,0.1,MA,Pb,I,MAPbI,1.6,DMF; DMSO,9,1.009,19.71,0.591,11.75
8379,10.1016/j.jpowsour.2016.09.134,SLG | FTO | TiO2-c | TiO2-mp | Perovskite | Spiro-MeOTAD | Au,0.1,MA,Pb,I,MAPbI,1.6,DMF; DMSO,9,1.012,20.71,0.647,13.56
8380,10.1016/j.jpowsour.2016.09.134,SLG | FTO | TiO2-c | TiO2-mp | Perovskite | Spiro-MeOTAD | Au,0.1,MA,Pb,I,MAPbI,1.6,DMF; DMSO,9,1.025,23.69,0.724,17.58
8376,10.1016/j.jpowsour.2016.09.134,SLG | FTO | TiO2-c | TiO2-mp | Perovskite | Spiro-MeOTAD | Au,0.1,MA,Pb,I,MAPbI,1.6,DMF; DMSO,9,1.026,21.1,0.674,14.59
8378,10.1016/j.jpowsour.2016.09.134,SLG | FTO | TiO2-c | TiO2-mp | Perovskite | Spiro-MeOTAD | Au,0.1,MA,Pb,I,MAPbI,1.6,DMF; DMSO,9,1.029,23.55,0.691,16.74
8382,10.1016/j.jpowsour.2016.09.134,SLG | FTO | TiO2-c | TiO2-mp | Perovskite | Spiro-MeOTAD | Au,0.1,MA,Pb,I,MAPbI,1.6,DMF; DMSO,9,1.031,21.12,0.666,14.5
8383,10.1016/j.jpowsour.2016.09.134,SLG | FTO | TiO2-c | TiO2-mp | Perovskite | Spiro-MeOTAD | Au,0.1,MA,Pb,I,MAPbI,1.6,DMF; DMSO,9,1.035,19.43,0.65,13.07
8377,10.1016/j.jpowsour.2016.09.134,SLG | FTO | TiO2-c | TiO2-mp | Perovskite | Spiro-MeOTAD | Au,0.1,MA,Pb,I,MAPbI,1.6,DMF; DMSO,9,1.037,22.93,0.66,15.69
8381,10.1016/j.jpowsour.2016.09.134,SLG | FTO | TiO2-c | TiO2-mp | Perovskite | Spiro-MeOTAD | Au,0.1,MA,Pb,I,MAPbI,1.6,DMF; DMSO,9,1.04,23.33,0.717,17.39
41637,10.1016/j.jpowsour.2017.03.087,SLG | FTO | SnO2-c | Perovskite | Spiro-MeOTAD | Au,0.09,MA,Pb,I,MAPbI,1.6,DMF; DMSO,4,0.94,14.04,0.49,6.53
41636,10.1016/j.jpowsour.2017.03.087,SLG | FTO | SnO2-c | Perovskite | Spiro-MeOTAD | Au,0.09,MA,Pb,I,MAPbI,1.6,DMF; DMSO,4,0.96,15.73,0.49,7.4
41639,10.1016/j.jpowsour.2017.03.087,SLG | FTO | SnO2-c | Perovskite | Spiro-MeOTAD | Au,0.09,MA,Pb,I,MAPbI,1.6,DMF; DMSO,4,1,19.71,0.6,11.77
41638,10.1016/j.jpowsour.2017.03.087,SLG | FTO | SnO2-c | Perovskite | Spiro-MeOTAD | Au,0.09,MA,Pb,I,MAPbI,1.6,DMF; DMSO,4,1,21.23,0.6,12.74
41641,10.1016/j.jpowsour.2017.03.087,SLG | FTO | SnO2-c | Perovskite | Spiro-MeOTAD | Au,0.09,MA,Pb,I,MAPbI,1.6,DMF; DMSO,4,1.05,20.28,0.63,13.34
41645,10.1016/j.jpowsour.2017.03.087,SLG | FTO | SnO2-c | Perovskite | Spiro-MeOTAD | Au,0.09,MA,Pb,I,MAPbI,1.6,DMF; DMSO,4,1.07,19.34,0.63,13.1
41643,10.1016/j.jpowsour.2017.03.087,SLG | FTO | SnO2-c | Perovskite | Spiro-MeOTAD | Au,0.09,MA,Pb,I,MAPbI,1.6,DMF; DMSO,4,1.07,20.35,0.67,14.53
41640,10.1016/j.jpowsour.2017.03.087,SLG | FTO | SnO2-c | Perovskite | Spiro-MeOTAD | Au,0.09,MA,Pb,I,MAPbI,1.6,DMF; DMSO,4,1.07,20.95,0.63,14.12
41644,10.1016/j.jpowsour.2017.03.087,SLG | FTO | SnO2-c | Perovskite | Spiro-MeOTAD | Au,0.09,MA,Pb,I,MAPbI,1.6,DMF; DMSO,4,1.08,20.58,0.63,14
41642,10.1016/j.jpowsour.2017.03.087,SLG | FTO | SnO2-c | Perovskite | Spiro-MeOTAD | Au,0.09,MA,Pb,I,MAPbI,1.6,DMF; DMSO,4,1.08,21.17,0.68,15.45
41647,10.1016/j.jpowsour.2017.03.087,SLG | FTO | SnO2-c | PCBM-60 | Perovskite | Spiro-MeOTAD | Au,0.09,MA,Pb,I,MAPbI,1.6,DMF; DMSO,4,1.08,21.7,0.7,16.36
41648,10.1016/j.jpowsour.2017.03.087,ITO | PEN | SnO2-c | PCBM-60 | Perovskite | Spiro-MeOTAD | Au,0.09,MA,Pb,I,MAPbI,1.6,DMF; DMSO,4,1.1,19.33,0.66,14
41646,10.1016/j.jpowsour.2017.03.087,SLG | FTO | SnO2-c | PCBM-60 | Perovskite | Spiro-MeOTAD | Au,0.09,MA,Pb,I,MAPbI,1.6,DMF; DMSO,4,1.11,21.6,0.71,16.7
7312,10.1016/j.jpowsour.2017.06.013,SLG | ITO | MEH-PPV-20 | Perovskite | C60 | BCP | Ag,0.1,MA,Pb,I,MAPbI,1.6,DMF; DMSO,13,0.82,21.5,0.595,10.49
7313,10.1016/j.jpowsour.2017.06.013,SLG | ITO | PEDOT:PSS | Perovskite | C60 | BCP | Ag,0.1,MA,Pb,I,MAPbI,1.6,DMF; DMSO,13,0.84,21.07,0.725,12.83
7321,10.1016/j.jpowsour.2017.06.013,SLG | ITO | PolyTPD | Perovskite | C60 | BCP | Ag,0.1,MA,Pb,I,MAPbI,1.6,DMF; DMSO,13,1,22.73,0.642,14.62
7320,10.1016/j.jpowsour.2017.06.013,SLG | ITO | PolyTPD | Perovskite | C60 | BCP | Ag,0.1,MA,Pb,I,MAPbI,1.6,DMF; DMSO,13,1,22.9,0.666,15.25
7319,10.1016/j.jpowsour.2017.06.013,SLG | ITO | PolyTPD | Perovskite | C60 | BCP | Ag,0.1,MA,Pb,I,MAPbI,1.6,DMF; DMSO,13,1.01,22.91,0.639,14.82
7318,10.1016/j.jpowsour.2017.06.013,SLG | ITO | PolyTPD | Perovskite | C60 | BCP | Ag,0.1,MA,Pb,I,MAPbI,1.6,DMF; DMSO,13,1.02,22.87,0.672,15.67
7317,10.1016/j.jpowsour.2017.06.013,SLG | ITO | PolyTPD | Perovskite | C60 | BCP | Ag,0.1,MA,Pb,I,MAPbI,1.6,DMF; DMSO,13,1.03,23.31,0.701,16.82
7315,10.1016/j.jpowsour.2017.06.013,SLG | ITO | PolyTPD | Perovskite | C60 | BCP | Ag,0.1,MA,Pb,I,MAPbI,1.6,DMF; DMSO,13,1.03,23.38,0.716,17.2
7314,10.1016/j.jpowsour.2017.06.013,SLG | ITO | PolyTPD | Perovskite | C60 | BCP | Ag,0.1,MA,Pb,I,MAPbI,1.6,DMF; DMSO,13,1.04,23.18,0.75,18.08
7316,10.1016/j.jpowsour.2017.06.013,SLG | ITO | PolyTPD | Perovskite | C60 | BCP | Ag,0.1,MA,Pb,I,MAPbI,1.6,DMF; DMSO,13,1.04,23.37,0.716,17.4
18544,10.1016/j.jpowsour.2017.12.024,SLG | ITO | NiO-c | PhNa-1T | Perovskite | PCBM-60 | Ag,0.12,MA,Pb,I,MAPbI,1.6,DMF; DMSO,9,1.02,20.3,0.742,15.5
18542,10.1016/j.jpowsour.2017.12.024,SLG | ITO | NiO-c | Perovskite | PCBM-60 | Ag,0.12,MA,Pb,I,MAPbI,1.6,DMF; DMSO,9,1.03,17.5,0.591,10.6
18541,10.1016/j.jpowsour.2017.12.024,SLG | ITO | NiO-c | Perovskite | PCBM-60 | Ag,0.12,MA,Pb,I,MAPbI,1.6,DMF; DMSO,9,1.03,19.8,0.662,13.5
18543,10.1016/j.jpowsour.2017.12.024,SLG | ITO | NiO-c | PhNa-1T | Perovskite | PCBM-60 | Ag,0.12,MA,Pb,I,MAPbI,1.6,DMF; DMSO,9,1.03,21.4,0.771,17
4634,10.1016/j.jpowsour.2018.03.079,SLG | FTO | NiO-c | Perovskite | CeOx | Ag,0.06,MA,Pb,I,MAPbI,1.6,DMF; DMSO,9,0.86,9.1,0.54,4.09
4635,10.1016/j.jpowsour.2018.03.079,SLG | FTO | NiO-c | Perovskite | PCBM-60 | Ag,0.06,MA,Pb,I,MAPbI,1.6,DMF; DMSO,9,1.03,18.52,0.65,12.46
4636,10.1016/j.jpowsour.2018.03.079,SLG | FTO | NiO-c | Perovskite | PCBM-60 | CeOx | Ag,0.06,MA,Pb,I,MAPbI,1.6,DMF; DMSO,9,1.04,19.22,0.71,16.55
4637,10.1016/j.jpowsour.2018.03.079,SLG | FTO | NiO-c | Perovskite | PCBM-60 | CeOx | Ag,0.06,MA,Pb,I,MAPbI,1.6,DMF; DMSO,9,1.05,20.94,0.74,16.7
4638,10.1016/j.jpowsour.2018.03.079,SLG | FTO | NiO-c | Perovskite | PCBM-60 | CeOx | Ag,0.06,MA,Pb,I,MAPbI,1.6,DMF; DMSO,9,1.08,19.09,0.66,13.58
33824,10.1016/j.jpowsour.2018.04.026,Phosphor-in-glass | SLG | FTO | TiO2-c | TiO2-mp | Perovskite | Spiro-MeOTAD | Au,0.14,MA,Pb,I,MAPbI,1.6,DMF; DMSO,14.28571429,1.03,17.29,0.735,13.1
33823,10.1016/j.jpowsour.2018.04.026,SLG | FTO | TiO2-c | TiO2-mp | Perovskite | Spiro-MeOTAD | Au,0.14,MA,Pb,I,MAPbI,1.6,DMF; DMSO,14.28571429,1.04,21.33,0.739,16.4
10043,10.1016/j.jpowsour.2018.09.038,Polyester-satin textile | Polyurethane | Carbon-nt; PEDOT:PSS | PEDOT:PSS | Perovskite | PCBM-60 | Ag,0.06,MA,Pb,I,MAPbI,1.6,DMF; DMSO,2.333333333,0.62,7.88,0.33,1.72
10044,10.1016/j.jpowsour.2018.09.038,Polyester-satin textile | Polyurethane | Carbon-nt; PEDOT:PSS | PEDOT:PSS | Perovskite | PCBM-60 | Ag,0.06,MA,Pb,I,MAPbI,1.6,DMF; DMSO,2.333333333,0.82,12.18,0.47,4.86
10045,10.1016/j.jpowsour.2018.09.038,Polyester-satin textile | Polyurethane | Carbon-nt; PEDOT:PSS | PEDOT:PSS | Perovskite | PCBM-60 | Ag,0.06,MA,Pb,I,MAPbI,1.6,DMF; DMSO,2.333333333,0.88,12.44,0.49,5.55
35874,10.1016/j.jpowsour.2018.11.013,SLG | FTO | TiO2-c | TiO2-mp | Perovskite | Spiro-MeOTAD | Au,0.09,MA,Pb,I,MAPbI,1.6,DMF; DMSO,9,1.07,20.4,0.7,15.3
35877,10.1016/j.jpowsour.2018.11.013,SLG | FTO | TiO2-c | TiO2-mp | Perovskite | Spiro-MeOTAD | Au,0.09,MA,Pb,I,MAPbI,1.6,DMF; DMSO,9,1.07,20.5,0.69,15.1
35875,10.1016/j.jpowsour.2018.11.013,SLG | FTO | TiO2-c | TiO2-mp | Perovskite | Spiro-MeOTAD | Au,0.09,MA,Pb,I,MAPbI,1.6,DMF; DMSO,9,1.07,20.5,0.7,15.4
35876,10.1016/j.jpowsour.2018.11.013,SLG | FTO | TiO2-c | TiO2-mp | Perovskite | Spiro-MeOTAD | Au,0.09,MA,Pb,I,MAPbI,1.6,DMF; DMSO,9,1.07,20.6,0.71,15.7
35873,10.1016/j.jpowsour.2018.11.013,SLG | FTO | TiO2-c | TiO2-mp | Perovskite | Spiro-MeOTAD | Au,0.09,MA,Pb,I,MAPbI,1.6,DMF; DMSO,9,1.07,21,0.68,15.4
39176,10.1016/j.jpowsour.2018.11.031,SLG | FTO | TiO2-c | Perovskite | Carbon,0.1,MA,Pb,I,MAPbI,1.6,DMF; DMSO,2.3,0.97,12.72,0.43,1.52
39177,10.1016/j.jpowsour.2018.11.031,SLG | FTO | TiO2-c | TiO2-mp | Perovskite | Carbon,0.1,MA,Pb,I,MAPbI,1.6,DMF; DMSO,2.3,1.01,17.74,0.64,8.34
4497,10.1016/j.jpowsour.2018.11.081,SLG | ITO | NiO-c | Perovskite | PCBM-60 | bis-C60 | Ag,0.01,MA,Pb,I,MAPbI,1.6,DMF; DMSO,9,1,21.22,0.71,15.74
4495,10.1016/j.jpowsour.2018.11.081,SLG | ITO | NiO-c | Perovskite | PCBM-60 | bis-C60 | Ag,0.01,MA,Pb,I,MAPbI,1.6,DMF; DMSO,9,1.01,21.1,0.64,13.62
4496,10.1016/j.jpowsour.2018.11.081,SLG | ITO | NiO-c | Perovskite | PCBM-60 | bis-C60 | Ag,0.01,MA,Pb,I,MAPbI,1.6,DMF; DMSO,9,1.01,21.14,0.68,14.91
4500,10.1016/j.jpowsour.2018.11.081,SLG | ITO | NiO-c | Perovskite | PCBM-60 | bis-C60 | Ag,0.01,MA,Pb,I,MAPbI,1.6,DMF; DMSO,9,1.01,21.23,0.63,15.3
4498,10.1016/j.jpowsour.2018.11.081,SLG | ITO | NiO-c | Perovskite | PCBM-60 | bis-C60 | Ag,0.01,MA,Pb,I,MAPbI,1.6,DMF; DMSO,9,1.02,21.45,0.71,16.54
4499,10.1016/j.jpowsour.2018.11.081,SLG | ITO | NiO-c | Perovskite | PCBM-60 | bis-C60 | Ag,0.01,MA,Pb,I,MAPbI,1.6,DMF; DMSO,9,1.03,21.79,0.72,17.24
4501,10.1016/j.jpowsour.2018.11.081,SLG | ITO | NiO-c | Perovskite | PCBM-60 | bis-C60 | Ag,0.01,MA,Pb,I,MAPbI,1.6,DMF; DMSO,9,1.04,22.9,0.74,17.35
7325,10.1016/j.jpowsour.2018.12.066,SLG | FTO | PTEG-1 | Perovskite | Spiro-MeOTAD | Au,0.04,MA,Pb,I,MAPbI,1.6,DMF; DMSO,4,0.98,19.95,0.7,13.72
7322,10.1016/j.jpowsour.2018.12.066,SLG | FTO | PTEG-1 | Perovskite | Spiro-MeOTAD | Au,0.04,MA,Pb,I,MAPbI,1.6,DMF; DMSO,4,1.01,21.81,0.735,16.2
7323,10.1016/j.jpowsour.2018.12.066,SLG | FTO | PTEG-1 | Perovskite | Spiro-MeOTAD | Au,0.04,MA,Pb,I,MAPbI,1.6,DMF; DMSO,4,1.02,22.2,0.751,17.01
7324,10.1016/j.jpowsour.2018.12.066,SLG | FTO | PTEG-1 | Perovskite | Spiro-MeOTAD | Au,0.04,MA,Pb,I,MAPbI,1.6,DMF; DMSO,4,1.04,22.85,0.78,18.33
9258,10.1016/j.jpowsour.2019.03.035,SLG | FTO | TiO2-c | TiO2-mp | Perovskite | Carbon,0.16,MA,Pb,I,MAPbI,1.6,DMF; DMSO,9,0.92,22.05,0.45,9.04
9259,10.1016/j.jpowsour.2019.03.035,SLG | FTO | TiO2-c | TiO2-mp | Perovskite | Carbon,0.16,MA,Pb,I,MAPbI,1.6,DMF; DMSO,9,0.95,22.86,0.46,10.11
26692,10.1016/j.jpowsour.2019.04.009,SLG | ITO | PEDOT:PSS | Perovskite | PCBM-60 | Zr(acac)4 | Ag,0.1,MA,Pb,I,MAPbI,1.6,DMF; DMSO,2,0.89,21.13,0.674,12.67
26693,10.1016/j.jpowsour.2019.04.009,SLG | ITO | PEDOT:PSS | Perovskite | PCBM-60 | Zr(acac)4 | Ag,0.1,MA,Pb,I,MAPbI,1.6,DMF; DMSO,2,0.91,20.56,0.786,14.72
11853,10.1016/j.jpowsour.2019.04.088,SLG | FTO | ZnO-c | Perovskite | Spiro-MeOTAD | Au,0.09,MA,Pb,I,MAPbI,1.6,DMF; DMSO,0.112164297,1.04,21.6,0.634,14.24
11854,10.1016/j.jpowsour.2019.04.088,SLG | FTO | ZnO-c | Perovskite | Spiro-MeOTAD | Au,0.09,MA,Pb,I,MAPbI,1.6,DMF; DMSO,0.112164297,1.12,22.16,0.693,17.22
3876,10.1016/j.jpowsour.2019.226819,SLG | ITO | NiO-c | Perovskite | PCBM-60 | Bphen | Ag,0.12,MA,Pb,I,MAPbI,1.6,DMF; DMSO,9,1.09,20.6,0.7,15.8
3877,10.1016/j.jpowsour.2019.226819,SLG | ITO | NiO-c | Sn2O3-QDs | Perovskite | PCBM-60 | C60 | Ag,0.12,MA,Pb,I,MAPbI,1.6,DMF; DMSO,9,1.09,22.4,0.73,17.4
3878,10.1016/j.jpowsour.2019.226819,SLG | ITO | NiO-c | Sb2O3-QDs | Perovskite | Sn2O3-ns | PCBM-60 | Bphen | Ag,0.12,MA,Pb,I,MAPbI,1.6,DMF; DMSO,9,1.1,23.3,0.7,17.5
14826,10.1016/j.jpowsour.2019.226894,SLG | ITO | NiO-c | Perovskite | PCBM-60 | Ag,0.1,MA,Pb,I,MAPbI,1.6,DMF; DMSO,2.333333333,1.045,18.27,0.706,13.48
14827,10.1016/j.jpowsour.2019.226894,SLG | ITO | NiO-c | Perovskite | PCBM-60 | IZTO,0.1,MA,Pb,I,MAPbI,1.6,DMF; DMSO,2.333333333,1.063,18.01,0.671,12
9470,10.1016/j.jpowsour.2019.226957,SLG | FTO | ZnO-np | Perovskite | Spiro-MeOTAD | Ag,0.1,MA,Pb,I,MAPbI,1.6,DMF; DMSO,2.333333333,0.87,19.82,0.35,6.2
9458,10.1016/j.jpowsour.2019.226957,SLG | FTO | ZnO-np | Perovskite | Spiro-MeOTAD | Ag,0.1,MA,Pb,I,MAPbI,1.6,DMF; DMSO,2.333333333,0.9,13.37,0.4,4.9
9465,10.1016/j.jpowsour.2019.226957,SLG | FTO | ZnO-np | Perovskite | Spiro-MeOTAD | Ag,0.1,MA,Pb,I,MAPbI,1.6,DMF; DMSO,2.333333333,0.95,17.36,0.414,6.87
9459,10.1016/j.jpowsour.2019.226957,SLG | FTO | ZnO-np | Perovskite | Spiro-MeOTAD | Ag,0.1,MA,Pb,I,MAPbI,1.6,DMF; DMSO,2.333333333,0.98,17.42,0.42,7.3
9469,10.1016/j.jpowsour.2019.226957,SLG | FTO | ZnO-np | Perovskite | Spiro-MeOTAD | Ag,0.1,MA,Pb,I,MAPbI,1.6,DMF; DMSO,2.333333333,0.98,20.6,0.403,8.2
9466,10.1016/j.jpowsour.2019.226957,SLG | FTO | ZnO-np | Perovskite | Spiro-MeOTAD | Ag,0.1,MA,Pb,I,MAPbI,1.6,DMF; DMSO,2.333333333,1.01,18.65,0.447,8.43
9467,10.1016/j.jpowsour.2019.226957,SLG | FTO | ZnO-np | Perovskite | Spiro-MeOTAD | Ag,0.1,MA,Pb,I,MAPbI,1.6,DMF; DMSO,2.333333333,1.03,19.97,0.477,9.9
9468,10.1016/j.jpowsour.2019.226957,SLG | FTO | ZnO-np | Perovskite | Spiro-MeOTAD | Ag,0.1,MA,Pb,I,MAPbI,1.6,DMF; DMSO,2.333333333,1.07,21.72,0.5,11.8
9460,10.1016/j.jpowsour.2019.226957,SLG | FTO | ZnO-np | Perovskite | Spiro-MeOTAD | Ag,0.1,MA,Pb,I,MAPbI,1.6,DMF; DMSO,2.333333333,1.08,18.5,0.47,9.4
9461,10.1016/j.jpowsour.2019.226957,SLG | FTO | ZnO-np | Perovskite | Spiro-MeOTAD | Ag,0.1,MA,Pb,I,MAPbI,1.6,DMF; DMSO,2.333333333,1.08,22.61,0.53,13
9464,10.1016/j.jpowsour.2019.226957,SLG | FTO | ZnO-np | Perovskite | Spiro-MeOTAD | Ag,0.1,MA,Pb,I,MAPbI,1.6,DMF; DMSO,2.333333333,1.1,21.48,0.45,11.42
9463,10.1016/j.jpowsour.2019.226957,SLG | FTO | ZnO-np | Perovskite | Spiro-MeOTAD | Ag,0.1,MA,Pb,I,MAPbI,1.6,DMF; DMSO,2.333333333,1.12,22.2,0.51,13.48
9462,10.1016/j.jpowsour.2019.226957,SLG | FTO | ZnO-np | Perovskite | Spiro-MeOTAD | Ag,0.1,MA,Pb,I,MAPbI,1.6,DMF; DMSO,2.333333333,1.13,22.86,0.68,17.65
905,10.1016/j.jpowsour.2019.227157,PEN | ITO | WOx | Perovskite | Spiro-MeOTAD | Ag,0.1,MA,Pb,I,MAPbI,1.6,DMF; DMSO,2.333333333,0.949,21.54,0.769,15.32
34714,10.1016/j.jpowsour.2019.227267,SLG | FTO | NiO-c | Perovskite | PCBM-60 | Ag,0.1,MA,Pb,I,MAPbI,1.6,DMF; DMSO,2.333333333,0.94,19.37,0.706,12.86
34715,10.1016/j.jpowsour.2019.227267,SLG | FTO | NiO-c | Perovskite | PCBM-60 | Ag,0.1,MA,Pb,I,MAPbI,1.6,DMF; DMSO,2.333333333,0.946,19.17,0.689,12.5
34705,10.1016/j.jpowsour.2019.227267,SLG | FTO | NiO-c | Perovskite | PCBM-60 | Ag,0.1,MA,Pb,I,MAPbI,1.6,DMF; DMSO,2.333333333,0.964,18.49,0.639,11.38
34711,10.1016/j.jpowsour.2019.227267,SLG | FTO | NiO-c | Perovskite | PCBM-60 | Ag,0.1,MA,Pb,I,MAPbI,1.6,DMF; DMSO,2.333333333,0.977,20.17,0.663,13.08
34709,10.1016/j.jpowsour.2019.227267,SLG | FTO | NiO-c | Perovskite | PCBM-60 | Ag,0.1,MA,Pb,I,MAPbI,1.6,DMF; DMSO,2.333333333,0.979,20.78,0.643,13.09
34710,10.1016/j.jpowsour.2019.227267,SLG | FTO | NiO-c | Perovskite | PCBM-60 | Ag,0.1,MA,Pb,I,MAPbI,1.6,DMF; DMSO,2.333333333,0.98,20.08,0.69,13.58
34708,10.1016/j.jpowsour.2019.227267,SLG | FTO | NiO-c | Perovskite | PCBM-60 | Ag,0.1,MA,Pb,I,MAPbI,1.6,DMF; DMSO,2.333333333,0.99,21.58,0.641,13.7
34704,10.1016/j.jpowsour.2019.227267,SLG | FTO | NiO-c | Perovskite | PCBM-60 | Ag,0.1,MA,Pb,I,MAPbI,1.6,DMF; DMSO,2.333333333,1,18.13,0.666,12.2
34719,10.1016/j.jpowsour.2019.227267,SLG | FTO | NiO-c | Perovskite | PCBM-60 | Ag,0.1,MA,Pb,I,MAPbI,1.6,DMF; DMSO,2.333333333,1.02,19.65,0.647,13.1
34713,10.1016/j.jpowsour.2019.227267,SLG | FTO | NiO-c | Perovskite | PCBM-60 | Ag,0.1,MA,Pb,I,MAPbI,1.6,DMF; DMSO,2.333333333,1.02,21.49,0.579,12.69
34717,10.1016/j.jpowsour.2019.227267,SLG | FTO | NiO-c | Perovskite | PCBM-60 | Ag,0.1,MA,Pb,I,MAPbI,1.6,DMF; DMSO,2.333333333,1.022,20.96,0.637,13.76
34707,10.1016/j.jpowsour.2019.227267,SLG | FTO | NiO-c | Perovskite | PCBM-60 | Ag,0.1,MA,Pb,I,MAPbI,1.6,DMF; DMSO,2.333333333,1.025,21.74,0.646,14.4
34718,10.1016/j.jpowsour.2019.227267,SLG | FTO | NiO-c | Perovskite | PCBM-60 | Ag,0.1,MA,Pb,I,MAPbI,1.6,DMF; DMSO,2.333333333,1.03,19.92,0.657,13.49
34716,10.1016/j.jpowsour.2019.227267,SLG | FTO | NiO-c | Perovskite | PCBM-60 | Ag,0.1,MA,Pb,I,MAPbI,1.6,DMF; DMSO,2.333333333,1.03,21.23,0.647,14.15
34712,10.1016/j.jpowsour.2019.227267,SLG | FTO | NiO-c | Perovskite | PCBM-60 | Ag,0.1,MA,Pb,I,MAPbI,1.6,DMF; DMSO,2.333333333,1.03,21.6,0.586,12.97
34706,10.1016/j.jpowsour.2019.227267,SLG | FTO | NiO-c | Perovskite | PCBM-60 | Ag,0.1,MA,Pb,I,MAPbI,1.6,DMF; DMSO,2.333333333,1.03,21.96,0.666,15.06
4683,10.1016/j.jpowsour.2019.227386,SLG | FTO | SnO2-np | Perovskite | Spiro-MeOTAD | Au,0.09,MA,Pb,I,MAPbI,1.6,DMF; DMSO,4,1.09,23.34,0.75,19.09
32091,10.1016/j.jpowsour.2019.227419,SLG | FTO | TiO2-c | TiO2-mp | Perovskite | Spiro-MeOTAD | Ag,0.06,MA,Pb,I,MAPbI,1.6,DMF; DMSO,9,1.04,22.2,0.693,15.8
32092,10.1016/j.jpowsour.2019.227419,SLG | FTO | Nb2O5 | Perovskite | Spiro-MeOTAD | Ag,0.06,MA,Pb,I,MAPbI,1.6,DMF; DMSO,9,1.07,21.9,0.662,15.59
32097,10.1016/j.jpowsour.2019.227419,SLG | FTO | Nb2O5 | Perovskite | Spiro-MeOTAD | Ag,0.06,MA,Pb,I,MAPbI,1.6,DMF; DMSO,9,1.07,22.11,0.628,14.92
32096,10.1016/j.jpowsour.2019.227419,SLG | FTO | Nb2O5 | Perovskite | Spiro-MeOTAD | Ag,0.06,MA,Pb,I,MAPbI,1.6,DMF; DMSO,9,1.07,22.33,0.648,15.56
