Repository: RhythmShah-04/ML_Perovskite

# ML_Perovskite


This is a beginner project for leaning Machine Learning and applying it to Perovskites for predicting them using various ML models

File: DataFinalProject.csv (part 9 of 19)
Ref_ID,Ref_DOI_number,Cell_stack_sequence,Cell_area_measured,Perovskite_composition_a_ions,Perovskite_composition_b_ions,Perovskite_composition_c_ions,Perovskite_composition_short_form,Perovskite_band_gap,Perovskite_deposition_solvents,DMF/DMSO,JV_default_Voc,JV_default_Jsc,JV_default_FF,JV_default_PCE
32093,10.1016/j.jpowsour.2019.227419,SLG | FTO | Nb2O5 | Perovskite | Spiro-MeOTAD | Ag,0.06,MA,Pb,I,MAPbI,1.6,DMF; DMSO,9,1.08,21.13,0.62,14.12
32094,10.1016/j.jpowsour.2019.227419,SLG | FTO | Nb2O5 | Perovskite | Spiro-MeOTAD | Ag,0.06,MA,Pb,I,MAPbI,1.6,DMF; DMSO,9,1.08,21.85,0.637,15.02
32095,10.1016/j.jpowsour.2019.227419,SLG | FTO | Nb2O5 | Perovskite | Spiro-MeOTAD | Ag,0.06,MA,Pb,I,MAPbI,1.6,DMF; DMSO,9,1.09,22.43,0.665,16.18
4730,10.1016/j.jpowsour.2019.227420,SLG | ITO | PTAA | Perovskite | PCBM-60 | Ag,0.065,MA,Pb,I,MAPbI,1.6,DMF; DMSO,4,1.04,21.38,0.737,16.34
4726,10.1016/j.jpowsour.2019.227420,SLG | ITO | PTAA | Perovskite | PCBM-60 | Ag,0.065,MA,Pb,I,MAPbI,1.6,DMF; DMSO,4,1.06,21.95,0.748,17.46
4729,10.1016/j.jpowsour.2019.227420,SLG | ITO | PTAA | Perovskite | PCBM-60 | Ag,0.065,MA,Pb,I,MAPbI,1.6,DMF; DMSO,4,1.06,22.5,0.748,17.76
4727,10.1016/j.jpowsour.2019.227420,SLG | ITO | PTAA | Perovskite | PCBM-60 | Ag,0.065,MA,Pb,I,MAPbI,1.6,DMF; DMSO,4,1.09,21.87,0.754,17.99
4728,10.1016/j.jpowsour.2019.227420,SLG | ITO | PTAA | Perovskite | PCBM-60 | Ag,0.065,MA,Pb,I,MAPbI,1.6,DMF; DMSO,4,1.11,22.58,0.764,19.15
4725,10.1016/j.jpowsour.2019.227420,SLG | ITO | PTAA | Perovskite | PCBM-60 | Ag,0.065,MA,Pb,I,MAPbI,1.6,DMF; DMSO,4,1.14,22.61,0.781,20.05
7339,10.1016/j.jssc.2019.03.028,SLG | FTO | Carbon-mp | TiO2-mp | Perovskite | Spiro-MeOTAD | Au,0.2,MA,Pb,I,MAPbI,1.6,DMF; DMSO,4,0.85,20.51,0.66,10.8
7340,10.1016/j.jssc.2019.03.028,SLG | FTO | Carbon-mp | TiO2-mp | Perovskite | Spiro-MeOTAD | Au,0.2,MA,Pb,I,MAPbI,1.6,DMF; DMSO,4,0.91,19.82,0.57,10.2
7336,10.1016/j.jssc.2019.03.028,SLG | FTO | Carbon-mp | TiO2-mp | Perovskite | Spiro-MeOTAD | Au,0.2,MA,Pb,I,MAPbI,1.6,DMF; DMSO,4,1.01,20.91,0.68,15.87
7338,10.1016/j.jssc.2019.03.028,SLG | FTO | Carbon-mp | TiO2-mp | Perovskite | Spiro-MeOTAD | Au,0.2,MA,Pb,I,MAPbI,1.6,DMF; DMSO,4,1.02,21.32,0.69,16.16
7337,10.1016/j.jssc.2019.03.028,SLG | FTO | Carbon-mp | TiO2-mp | Perovskite | Spiro-MeOTAD | Au,0.2,MA,Pb,I,MAPbI,1.6,DMF; DMSO,4,1.06,23.12,0.73,17.41
15137,10.1016/j.jssc.2019.05.027,SLG | FTO | 1-ethyl-3-methylimidazolium iodide | Perovskite | Spiro-MeOTAD | Au,0.09,MA,Pb,I,MAPbI,1.6,DMF; DMSO,4,0.71,14.97,0.342,3.66
15134,10.1016/j.jssc.2019.05.027,SLG | FTO | 1-ethyl-3-methylimidazolium iodide | Perovskite | Spiro-MeOTAD | Au,0.09,MA,Pb,I,MAPbI,1.6,DMF; DMSO,4,0.77,18.74,0.381,5.53
15136,10.1016/j.jssc.2019.05.027,SLG | FTO | 1-ethyl-3-methylimidazolium iodide | Perovskite | Spiro-MeOTAD | Au,0.09,MA,Pb,I,MAPbI,1.6,DMF; DMSO,4,0.82,17.28,0.387,5.47
15138,10.1016/j.jssc.2019.05.027,SLG | FTO | C60 | Perovskite | Spiro-MeOTAD | Au,0.09,MA,Pb,I,MAPbI,1.6,DMF; DMSO,4,0.89,21.4,0.532,10.12
15140,10.1016/j.jssc.2019.05.027,SLG | FTO | C60 | Perovskite | Spiro-MeOTAD | Au,0.09,MA,Pb,I,MAPbI,1.6,DMF; DMSO,4,0.9,19.06,0.594,10.22
15141,10.1016/j.jssc.2019.05.027,SLG | FTO | 1-ethyl-3-methylimidazolium iodide | C60 | Perovskite | Spiro-MeOTAD | Au,0.09,MA,Pb,I,MAPbI,1.6,DMF; DMSO,4,0.9,21.98,0.679,13.37
15130,10.1016/j.jssc.2019.05.027,SLG | FTO | 1-ethyl-3-methylimidazolium iodide | Perovskite | Spiro-MeOTAD | Au,0.09,MA,Pb,I,MAPbI,1.6,DMF; DMSO,4,0.92,17.93,0.481,7.96
15135,10.1016/j.jssc.2019.05.027,SLG | FTO | 1-ethyl-3-methylimidazolium iodide | Perovskite | Spiro-MeOTAD | Au,0.09,MA,Pb,I,MAPbI,1.6,DMF; DMSO,4,0.92,17.93,0.481,7.96
15131,10.1016/j.jssc.2019.05.027,SLG | FTO | C60 | Perovskite | Spiro-MeOTAD | Au,0.09,MA,Pb,I,MAPbI,1.6,DMF; DMSO,4,0.92,21.34,0.618,12.11
15139,10.1016/j.jssc.2019.05.027,SLG | FTO | C60 | Perovskite | Spiro-MeOTAD | Au,0.09,MA,Pb,I,MAPbI,1.6,DMF; DMSO,4,0.92,21.34,0.618,12.11
15144,10.1016/j.jssc.2019.05.027,SLG | FTO | 1-ethyl-3-methylimidazolium iodide | C60 | 1-ethyl-3-methylimidazolium iodide | Perovskite | Spiro-MeOTAD | Au,0.09,MA,Pb,I,MAPbI,1.6,DMF; DMSO,4,0.92,22.22,0.656,13.34
15143,10.1016/j.jssc.2019.05.027,SLG | FTO | 1-ethyl-3-methylimidazolium iodide | C60 | Perovskite | Spiro-MeOTAD | Au,0.09,MA,Pb,I,MAPbI,1.6,DMF; DMSO,4,0.92,22.22,0.665,13.62
15133,10.1016/j.jssc.2019.05.027,SLG | FTO | 1-ethyl-3-methylimidazolium iodide | C60 | 1-ethyl-3-methylimidazolium iodide | Perovskite | Spiro-MeOTAD | Au,0.09,MA,Pb,I,MAPbI,1.6,DMF; DMSO,4,0.93,22.56,0.693,14.59
15145,10.1016/j.jssc.2019.05.027,SLG | FTO | 1-ethyl-3-methylimidazolium iodide | C60 | 1-ethyl-3-methylimidazolium iodide | Perovskite | Spiro-MeOTAD | Au,0.09,MA,Pb,I,MAPbI,1.6,DMF; DMSO,4,0.93,22.56,0.693,14.59
15146,10.1016/j.jssc.2019.05.027,SLG | FTO | 1-ethyl-3-methylimidazolium iodide | C60 | 1-ethyl-3-methylimidazolium iodide | Perovskite | Spiro-MeOTAD | Au,0.09,MA,Pb,I,MAPbI,1.6,DMF; DMSO,4,0.94,22.33,0.638,13.39
15132,10.1016/j.jssc.2019.05.027,SLG | FTO | 1-ethyl-3-methylimidazolium iodide | C60 | Perovskite | Spiro-MeOTAD | Au,0.09,MA,Pb,I,MAPbI,1.6,DMF; DMSO,4,0.94,22.61,0.711,15.09
15142,10.1016/j.jssc.2019.05.027,SLG | FTO | 1-ethyl-3-methylimidazolium iodide | C60 | Perovskite | Spiro-MeOTAD | Au,0.09,MA,Pb,I,MAPbI,1.6,DMF; DMSO,4,0.94,22.61,0.711,15.09
34087,10.1016/j.matlet.2018.01.090,SLG | FTO | ZnO-c | Perovskite | Spiro-MeOTAD | Ag,0.046,MA,Pb,I,MAPbI,1.6,DMF; DMSO,9,1.03,17.06,0.67,11.75
36269,10.1016/j.matlet.2018.09.117,PEN | ITO | SnO2-np | Perovskite | Spiro-MeOTAD | Ag,0.07,MA,Pb,I,MAPbI,1.6,DMF; DMSO,2.333333333,1.084,18.1,0.708,13.9
33445,10.1016/j.mssp.2019.104798,SLG | FTO | TiO2-c | TiO2-mp | Perovskite | Carbon,0.15,MA,Pb,I,MAPbI,1.6,DMF; DMSO,10,0.752,14.59,0.49,5.48
33447,10.1016/j.mssp.2019.104798,SLG | FTO | TiO2-c | TiO2-mp | Perovskite | Carbon,0.15,MA,Pb,I,MAPbI,1.6,DMF; DMSO,10,0.776,15.43,0.51,6.17
33446,10.1016/j.mssp.2019.104798,SLG | FTO | TiO2-c | TiO2-mp | Perovskite | Carbon,0.15,MA,Pb,I,MAPbI,1.6,DMF; DMSO,10,0.811,15.07,0.58,6.54
33448,10.1016/j.mssp.2019.104798,SLG | FTO | TiO2-c | TiO2-mp | Perovskite | Carbon,0.15,MA,Pb,I,MAPbI,1.6,DMF; DMSO,10,0.841,19.33,0.52,8.5
41611,10.1016/j.mtener.2016.11.001,SLG | ITO | NiO | Perovskite | PCBM-60 | Ag,0.1,MA,Pb,I,MAPbI,1.6,DMF; DMSO,2,1.01,18.5,0.557,10.41
41609,10.1016/j.mtener.2016.11.001,SLG | ITO | NiO | Perovskite | PCBM-60 | Ag,0.1,MA,Pb,I,MAPbI,1.6,DMF; DMSO,2,1.02,18.37,0.565,10.59
41617,10.1016/j.mtener.2016.11.001,SLG | ITO | NiO | Perovskite | PCBM-60 | PEOz | Ag,0.1,MA,Pb,I,MAPbI,1.6,DMF; DMSO,2,1.03,20.33,0.677,14.15
41614,10.1016/j.mtener.2016.11.001,SLG | ITO | NiO | Perovskite | PCBM-60 | PEOz | Ag,0.1,MA,Pb,I,MAPbI,1.6,DMF; DMSO,2,1.03,21.59,0.703,15.63
41608,10.1016/j.mtener.2016.11.001,SLG | ITO | NiO | Perovskite | PCBM-60 | Ag,0.1,MA,Pb,I,MAPbI,1.6,DMF; DMSO,2,1.04,19.4,0.598,11.98
41610,10.1016/j.mtener.2016.11.001,SLG | ITO | NiO | Perovskite | PCBM-60 | Ag,0.1,MA,Pb,I,MAPbI,1.6,DMF; DMSO,2,1.04,19.62,0.611,12.45
41615,10.1016/j.mtener.2016.11.001,SLG | ITO | NiO | Perovskite | PCBM-60 | PEOz | Ag,0.1,MA,Pb,I,MAPbI,1.6,DMF; DMSO,2,1.06,21.48,0.737,16.79
41613,10.1016/j.mtener.2016.11.001,SLG | ITO | NiO | Perovskite | PCBM-60 | PEOz | Ag,0.1,MA,Pb,I,MAPbI,1.6,DMF; DMSO,2,1.06,21.49,0.748,17.02
41616,10.1016/j.mtener.2016.11.001,SLG | ITO | NiO | Perovskite | PCBM-60 | PEOz | Ag,0.1,MA,Pb,I,MAPbI,1.6,DMF; DMSO,2,1.06,21.6,0.699,15.96
41612,10.1016/j.mtener.2016.11.001,SLG | ITO | NiO | Perovskite | PCBM-60 | PEOz | Ag,0.1,MA,Pb,I,MAPbI,1.6,DMF; DMSO,2,1.07,21.93,0.779,18.28
11629,10.1016/j.mtener.2018.05.017,SLG | FTO | NiO-c | Perovskite | FA-PDI2 | TiO2-c | Ag,0.1,MA,Pb,I,MAPbI,1.6,DMF; DMSO,4,1.03,20.5,0.638,13
11630,10.1016/j.mtener.2018.05.017,SLG | FTO | NiO-c | Perovskite | FA-PDI2 | TiO2-c | Ag,0.1,MA,Pb,I,MAPbI,1.6,DMF; DMSO,4,1.08,21.3,0.745,16.9
11631,10.1016/j.mtener.2018.05.017,SLG | FTO | NiO-c | Perovskite | PCBM-60 | TiO2-c | Ag,0.1,MA,Pb,I,MAPbI,1.6,DMF; DMSO,4,1.09,21.6,0.743,17.2
26377,10.1016/j.mtener.2019.01.002,SLG | ITO | PEDOT:PSS | Perovskite | PCBM-60 | BCP | Ag,0.04,MA,Pb,I,MAPbI,1.6,DMF; DMSO,9,0.98,21.65,0.72,15.41
26378,10.1016/j.mtener.2019.01.002,SLG | ITO | Carbon-np; PEDOT:PSS | Perovskite | PCBM-60 | BCP | Ag,0.04,MA,Pb,I,MAPbI,1.6,DMF; DMSO,9,1.01,22.6,0.791,18.03
34912,10.1016/j.mtener.2019.100341,SLG | ITO | PEDOT:PSS | Perovskite | PCBM-60 | BCP | Ag,0.1,MA,Pb,I,MAPbI,1.6,DMF; DMSO,9,0.84,16.985,0.796,11.35
34914,10.1016/j.mtener.2019.100341,SLG | ITO | PEDOT:PSS | Perovskite | PCBM-60 | BCP | Ag,0.1,MA,Pb,I,MAPbI,1.6,DMF; DMSO,9,0.862,15.591,0.77,10.33
34913,10.1016/j.mtener.2019.100341,SLG | ITO | P3HT | Perovskite | PCBM-60 | BCP | Ag,0.1,MA,Pb,I,MAPbI,1.6,DMF; DMSO,9,0.91,19.198,0.777,13.58
34915,10.1016/j.mtener.2019.100341,SLG | ITO | P3HT | Perovskite | PCBM-60 | BCP | Ag,0.1,MA,Pb,I,MAPbI,1.6,DMF; DMSO,9,0.916,17.646,0.693,11.17
3099,10.1016/j.nanoen.2015.02.028,SLG | ITO | TiO2-c | Perovskite | Spiro-MeOTAD | Au | MoO3,0.1,MA,Pb,I,MAPbI,1.6,DMF; DMSO,4,0.63,8,0.09,1.2
3105,10.1016/j.nanoen.2015.02.028,SLG | ITO | TiO2-c | Perovskite | Spiro-MeOTAD | MoO3 | Au | MoO3,0.1,MA,Pb,I,MAPbI,1.6,DMF; DMSO,4,0.718,9.7,0.66,4.6
3106,10.1016/j.nanoen.2015.02.028,SLG | ITO | TiO2-c | Perovskite | Spiro-MeOTAD | MoO3 | Au | MoO3,0.1,MA,Pb,I,MAPbI,1.6,DMF; DMSO,4,0.941,13.7,0.63,8.1
3107,10.1016/j.nanoen.2015.02.028,SLG | ITO | TiO2-c | Perovskite | Spiro-MeOTAD | MoO3 | Au | MoO3,0.1,MA,Pb,I,MAPbI,1.6,DMF; DMSO,4,0.95,14.7,0.65,9.3
3102,10.1016/j.nanoen.2015.02.028,SLG | ITO | TiO2-c | Perovskite | Spiro-MeOTAD | MoO3 | Au | MoO3,0.1,MA,Pb,I,MAPbI,1.6,DMF; DMSO,4,0.969,18.5,0.62,10.2
3104,10.1016/j.nanoen.2015.02.028,SLG | ITO | TiO2-c | Perovskite | Spiro-MeOTAD | MoO3 | Au | MoO3,0.1,MA,Pb,I,MAPbI,1.6,DMF; DMSO,4,0.969,19.8,0.49,10.5
3100,10.1016/j.nanoen.2015.02.028,SLG | ITO | TiO2-c | Perovskite | Spiro-MeOTAD | MoO3 | Au | MoO3,0.1,MA,Pb,I,MAPbI,1.6,DMF; DMSO,4,0.984,18,0.616,13
3108,10.1016/j.nanoen.2015.02.028,SLG | ITO | TiO2-c | Perovskite | Spiro-MeOTAD | MoO3 | Au | MoO3,0.1,MA,Pb,I,MAPbI,1.6,DMF; DMSO,4,0.988,20.4,0.58,11.7
3101,10.1016/j.nanoen.2015.02.028,SLG | ITO | TiO2-c | Perovskite | Spiro-MeOTAD | MoO3 | Au | MoO3,0.1,MA,Pb,I,MAPbI,1.6,DMF; DMSO,4,0.988,20.4,0.58,13.6
3103,10.1016/j.nanoen.2015.02.028,SLG | ITO | TiO2-c | Perovskite | Spiro-MeOTAD | MoO3 | Au | MoO3,0.1,MA,Pb,I,MAPbI,1.6,DMF; DMSO,4,0.998,17.7,0.61,13.3
7351,10.1016/j.nanoen.2016.04.060,PEN | ITO | SnO2 | Perovskite | Spiro-MeOTAD | Au,0.12,MA,Pb,I,MAPbI,1.6,DMF; DMSO,9,1.068,20.57,0.673,14.78
7354,10.1016/j.nanoen.2016.04.060,SLG | ITO | SnO2 | Perovskite | Spiro-MeOTAD | Au,0.12,MA,Pb,I,MAPbI,1.6,DMF; DMSO,9,1.07,21.6,0.651,15.05
7352,10.1016/j.nanoen.2016.04.060,SLG | FTO | SnO2-c | Perovskite | Spiro-MeOTAD | Au,0.12,MA,Pb,I,MAPbI,1.6,DMF; DMSO,9,1.084,21.98,0.462,14.52
7355,10.1016/j.nanoen.2016.04.060,SLG | ITO | SnO2 | Perovskite | Spiro-MeOTAD | Au,0.12,MA,Pb,I,MAPbI,1.6,DMF; DMSO,9,1.088,22.7,0.708,17.48
7353,10.1016/j.nanoen.2016.04.060,SLG | FTO | SnO2-c | Perovskite | Spiro-MeOTAD | Au,0.12,MA,Pb,I,MAPbI,1.6,DMF; DMSO,9,1.106,23.27,0.702,17.55
35738,10.1016/j.nanoen.2016.06.047,SLG | FTO | TiO2-c | TiO2-mp | ZrO2-mp | Perovskite | Carbon,0.07,MA,Pb,I,MAPbI,1.6,DMF; DMSO,0.666666667,0.88,15.13,0.74,9.89
35737,10.1016/j.nanoen.2016.06.047,SLG | FTO | TiO2-c | TiO2-mp | ZrO2-mp | Perovskite | Carbon,0.07,MA,Pb,I,MAPbI,1.6,DMF; DMSO,1,0.882,16.04,0.72,10.24
35736,10.1016/j.nanoen.2016.06.047,SLG | FTO | TiO2-c | TiO2-mp | ZrO2-mp | Perovskite | Carbon,0.07,MA,Pb,I,MAPbI,1.6,DMF; DMSO,1.5,0.9,17.22,0.72,11.19
35735,10.1016/j.nanoen.2016.06.047,SLG | FTO | TiO2-c | TiO2-mp | ZrO2-mp | Perovskite | Carbon,0.07,MA,Pb,I,MAPbI,1.6,DMF; DMSO,2.333333333,0.913,16.52,0.75,11.27
35734,10.1016/j.nanoen.2016.06.047,SLG | FTO | TiO2-c | TiO2-mp | ZrO2-mp | Perovskite | Carbon,0.07,MA,Pb,I,MAPbI,1.6,DMF; DMSO,4,0.914,17.75,0.72,11.74
35733,10.1016/j.nanoen.2016.06.047,SLG | FTO | TiO2-c | TiO2-mp | ZrO2-mp | Perovskite | Carbon,0.07,MA,Pb,I,MAPbI,1.6,DMF; DMSO,9,0.915,17.74,0.74,11.99
35732,10.1016/j.nanoen.2016.06.047,SLG | FTO | TiO2-c | TiO2-mp | ZrO2-mp | Perovskite | Carbon,0.07,MA,Pb,I,MAPbI,1.6,DMF; DMSO,19,0.933,17.66,0.72,11.92
35731,10.1016/j.nanoen.2016.06.047,SLG | FTO | TiO2-c | TiO2-mp | ZrO2-mp | Perovskite | Carbon,0.07,MA,Pb,I,MAPbI,1.6,DMF; DMSO,32.33333333,0.935,16.61,0.7,10.83
35730,10.1016/j.nanoen.2016.06.047,SLG | FTO | TiO2-c | TiO2-mp | ZrO2-mp | Perovskite | Carbon,0.07,MA,Pb,I,MAPbI,1.6,DMF; DMSO,13.85714286,0.921,19.21,0.78,13.89
35727,10.1016/j.nanoen.2016.06.047,SLG | FTO | TiO2-c | TiO2-mp | ZrO2-mp | Perovskite | Carbon,0.07,MA,Pb,I,MAPbI,1.6,DMF; DMSO,13.85714286,0.932,18.07,0.76,12.79
30352,10.1016/j.nanoen.2016.08.048,SLG | FTO | NiO-c | Perovskite | PCBM-60 | Ag,0.1,MA,Pb,I,MAPbI,1.6,DMF; DMSO,9,1.02,19.85,0.68,13.8
30351,10.1016/j.nanoen.2016.08.048,SLG | FTO | NiO-c | Perovskite | PCBM-60 | PCBDAN | Ag,0.1,MA,Pb,I,MAPbI,1.6,DMF; DMSO,9,1.08,20.71,0.77,17
4445,10.1016/j.nanoen.2016.09.004,SLG | FTO | TiO2-c | Perovskite | Spiro-MeOTAD | Au,0.01,MA,Pb,I,MAPbI,1.6,DMF; DMSO,9,1.04,20.01,0.74,15.42
4449,10.1016/j.nanoen.2016.09.004,SLG | FTO | TiO2-c | Perovskite | Spiro-MeOTAD | Au,0.01,MA,Pb,I,MAPbI,1.6,DMF; DMSO,9,1.06,20.2,0.76,16.34
4444,10.1016/j.nanoen.2016.09.004,SLG | FTO | TiO2-c | Perovskite | Spiro-MeOTAD | Au,0.01,MA,Pb,I,MAPbI,1.6,DMF; DMSO,9,1.06,20.74,0.71,15.51
4448,10.1016/j.nanoen.2016.09.004,SLG | FTO | TiO2-c | Perovskite | Spiro-MeOTAD | Au,0.01,MA,Pb,I,MAPbI,1.6,DMF; DMSO,9,1.08,21.05,0.72,16.37
4447,10.1016/j.nanoen.2016.09.004,PEN | ITO | TiO2-np | Perovskite | Spiro-MeOTAD | Au,0.01,MA,Pb,I,MAPbI,1.6,DMF; DMSO,9,1.08,22.88,0.78,19
4446,10.1016/j.nanoen.2016.09.004,PEN | ITO | TiO2-np | Perovskite | Spiro-MeOTAD | Au,0.01,MA,Pb,I,MAPbI,1.6,DMF; DMSO,9,1.1,22.81,0.78,19.57
4443,10.1016/j.nanoen.2016.09.004,PEN | ITO | TiO2-np | Perovskite | Spiro-MeOTAD | Au,0.1,MA,Pb,I,MAPbI,1.6,DMF; DMSO,9,0.97,12.02,0.38,4.41
4442,10.1016/j.nanoen.2016.09.004,PEN | ITO | TiO2-np | Perovskite | Spiro-MeOTAD | Au,0.1,MA,Pb,I,MAPbI,1.6,DMF; DMSO,9,1.02,19.33,0.67,13.27
4441,10.1016/j.nanoen.2016.09.004,PEN | ITO | TiO2-np | Perovskite | Spiro-MeOTAD | Au,0.1,MA,Pb,I,MAPbI,1.6,DMF; DMSO,9,1.04,19.71,0.76,15.58
4440,10.1016/j.nanoen.2016.09.004,PEN | ITO | TiO2-np | Perovskite | Spiro-MeOTAD | Au,0.1,MA,Pb,I,MAPbI,1.6,DMF; DMSO,9,1.04,20.2,0.76,16.01
29050,10.1016/j.nanoen.2016.10.026,SLG | FTO | NiO-c | Perovskite | PCBM-60 | bis-C60 | Ag,0.1,MA,Pb,I,MAPbI,1.6,DMF; DMSO,2.333333333,1.04,21.11,0.732,16.1
29051,10.1016/j.nanoen.2016.10.026,SLG | FTO | NiO-c | Perovskite | C5-NCMA | bis-C60 | Ag,0.1,MA,Pb,I,MAPbI,1.6,DMF; DMSO,2.333333333,1.08,20.68,0.79,17.5
2669,10.1016/j.nanoen.2016.10.036,SLG | ITO | NiO-c | Perovskite | PCBM-60 | bis-C60 | Ag,0.0314,MA,Pb,I,MAPbI,1.6,DMF; DMSO,2.333333333,1.05,18.98,0.718,14.31
2670,10.1016/j.nanoen.2016.10.036,SLG | ITO | NiO-c | Perovskite | bis-C60 | Ag,0.0314,MA,Pb,I,MAPbI,1.6,DMF; DMSO,2.333333333,1.05,21.82,0.635,14.78
2671,10.1016/j.nanoen.2016.10.036,SLG | ITO | NiO-c | Perovskite | bis-C60 | Ag,0.0314,MA,Pb,I,MAPbI,1.6,DMF; DMSO,2.333333333,1.05,22.33,0.648,15.14
2665,10.1016/j.nanoen.2016.10.036,SLG | ITO | NiO-c | Perovskite | PCBM-60 | bis-C60 | Ag,0.0314,MA,Pb,I,MAPbI,1.6,DMF; DMSO,2.333333333,1.07,19.43,0.754,15.67
2666,10.1016/j.nanoen.2016.10.036,SLG | ITO | NiO-c | Perovskite | PCBM-60 | bis-C60 | Ag,0.0314,MA,Pb,I,MAPbI,1.6,DMF; DMSO,2.333333333,1.08,20.17,0.771,16.81
2668,10.1016/j.nanoen.2016.10.036,SLG | ITO | NiO-c | Perovskite | PCBM-60 | bis-C60 | Ag,0.0314,MA,Pb,I,MAPbI,1.6,DMF; DMSO,2.333333333,1.08,20.73,0.77,17.24
2667,10.1016/j.nanoen.2016.10.036,SLG | ITO | NiO-c | Perovskite | PCBM-60 | bis-C60 | Ag,0.0314,MA,Pb,I,MAPbI,1.6,DMF; DMSO,2.333333333,1.09,21.08,0.787,18.11
2083,10.1016/j.nanoen.2016.11.028,SLG | FTO | TiO2-c | Perovskite | Spiro-MeOTAD | Au,0.1,MA,Pb,I,MAPbI,1.6,DMF; DMSO,7,1.01,23.59,0.595,14.18
2087,10.1016/j.nanoen.2016.11.028,SLG | FTO | TiO2-c | Perovskite | Spiro-MeOTAD | Au,0.1,MA,Pb,I,MAPbI,1.6,DMF; DMSO,7,1.02,20.5,0.575,12.02
2086,10.1016/j.nanoen.2016.11.028,SLG | FTO | TiO2-c | Perovskite | Spiro-MeOTAD | Au,0.1,MA,Pb,I,MAPbI,1.6,DMF; DMSO,7,1.05,22.3,0.6,14.05
2084,10.1016/j.nanoen.2016.11.028,SLG | FTO | TiO2-c | Perovskite | Spiro-MeOTAD | Au,0.1,MA,Pb,I,MAPbI,1.6,DMF; DMSO,7,1.05,24.2,0.638,16.69
2082,10.1016/j.nanoen.2016.11.028,SLG | FTO | TiO2-c | Perovskite | Spiro-MeOTAD | Au,0.1,MA,Pb,I,MAPbI,1.6,DMF; DMSO,7,1.08,23.26,0.68,17.06
2085,10.1016/j.nanoen.2016.11.028,SLG | FTO | TiO2-c | Perovskite | Spiro-MeOTAD | Au,0.1,MA,Pb,I,MAPbI,1.6,DMF; DMSO,7,1.09,23,0.527,11.48
3599,10.1016/j.nanoen.2016.12.059,SLG | FTO | TiO2-c | TiO2-mp | Perovskite | Au,0.122,MA,Pb,I,MAPbI,1.6,DMF; DMSO,9,0.801,18.77,0.394,5.93
3605,10.1016/j.nanoen.2016.12.059,SLG | FTO | TiO2-c | TiO2-mp | Perovskite | CuSCN | Au,0.122,MA,Pb,I,MAPbI,1.6,DMF; DMSO,9,0.94,19.48,0.672,12.31
3607,10.1016/j.nanoen.2016.12.059,SLG | FTO | TiO2-c | TiO2-mp | Perovskite | Spiro-MeOTAD | Au,0.122,MA,Pb,I,MAPbI,1.6,DMF; DMSO,9,0.945,21.83,0.657,13.55
3604,10.1016/j.nanoen.2016.12.059,SLG | FTO | TiO2-c | TiO2-mp | Perovskite | CuSCN | Au,0.122,MA,Pb,I,MAPbI,1.6,DMF; DMSO,9,0.968,20.4,0.724,14.3
3600,10.1016/j.nanoen.2016.12.059,SLG | FTO | TiO2-c | TiO2-mp | Perovskite | CuSCN | Au,0.122,MA,Pb,I,MAPbI,1.6,DMF; DMSO,9,0.985,20.36,0.735,14.73
3603,10.1016/j.nanoen.2016.12.059,SLG | FTO | TiO2-c | TiO2-mp | Perovskite | CuSCN | Au,0.122,MA,Pb,I,MAPbI,1.6,DMF; DMSO,9,0.985,21.17,0.725,15.13
3601,10.1016/j.nanoen.2016.12.059,SLG | FTO | TiO2-c | TiO2-mp | Perovskite | CuSCN | Au,0.122,MA,Pb,I,MAPbI,1.6,DMF; DMSO,9,1.009,21.53,0.723,15.7
3602,10.1016/j.nanoen.2016.12.059,SLG | FTO | TiO2-c | TiO2-mp | Perovskite | CuSCN | Au,0.122,MA,Pb,I,MAPbI,1.6,DMF; DMSO,9,1.013,23.1,0.731,17.1
3606,10.1016/j.nanoen.2016.12.059,SLG | FTO | TiO2-c | TiO2-mp | Perovskite | Spiro-MeOTAD | Au,0.122,MA,Pb,I,MAPbI,1.6,DMF; DMSO,9,1.059,22.48,0.762,18.15
14201,10.1016/j.nanoen.2017.02.019,SLG | FTO | NiO-c | Perovskite | PCBM-60 | PN4N | Ag,0.1,MA,Pb,I,MAPbI,1.6,DMF; DMSO,0.454545455,1.088,21.77,0.78,21.1
14203,10.1016/j.nanoen.2017.02.019,SLG | FTO | NiO-c | Perovskite | PCBM-60 | PN4N | Ag,0.1,MA,Pb,I,MAPbI,1.6,DMF; DMSO,0.454545455,1.088,21.77,0.78,21.1
30903,10.1016/j.nanoen.2017.05.040,SLG | FTO | SnO2-c | PCBM-60 | Perovskite | PbS | Au,0.09,MA,Pb,I,MAPbI,1.6,DMF; DMSO,9,0.65,6.35,0.37,1.52
30895,10.1016/j.nanoen.2017.05.040,SLG | FTO | SnO2-c | PCBM-60 | Perovskite | Spiro-MeOTAD | Au,0.09,MA,Pb,I,MAPbI,1.6,DMF; DMSO,9,1.09,21.88,0.735,17.45
30902,10.1016/j.nanoen.2017.05.040,SLG | FTO | SnO2-c | PCBM-60 | Perovskite | Spiro-MeOTAD | PbS | Au,0.09,MA,Pb,I,MAPbI,1.6,DMF; DMSO,9,1.1,22,0.708,17.07
30898,10.1016/j.nanoen.2017.05.040,SLG | FTO | SnO2-c | PCBM-60 | Perovskite | Spiro-MeOTAD | Au,0.09,MA,Pb,I,MAPbI,1.6,DMF; DMSO,9,1.1,22.18,0.726,17.62
30901,10.1016/j.nanoen.2017.05.040,SLG | FTO | SnO2-c | PCBM-60 | Perovskite | Spiro-MeOTAD | PbS | Au,0.09,MA,Pb,I,MAPbI,1.6,DMF; DMSO,9,1.11,22.46,0.722,17.92
30897,10.1016/j.nanoen.2017.05.040,SLG | FTO | SnO2-c | PCBM-60 | Perovskite | Spiro-MeOTAD | PbS | Au,0.09,MA,Pb,I,MAPbI,1.6,DMF; DMSO,9,1.11,22.73,0.73,18.47
30899,10.1016/j.nanoen.2017.05.040,SLG | FTO | SnO2-c | PCBM-60 | Perovskite | Spiro-MeOTAD | PbS | Au,0.09,MA,Pb,I,MAPbI,1.6,DMF; DMSO,9,1.13,21.98,0.728,18
30894,10.1016/j.nanoen.2017.05.040,SLG | FTO | SnO2-c | PCBM-60 | Perovskite | Spiro-MeOTAD | Au,0.09,MA,Pb,I,MAPbI,1.6,DMF; DMSO,9,1.13,22.25,0.75,17.4
30900,10.1016/j.nanoen.2017.05.040,SLG | FTO | SnO2-c | PCBM-60 | Perovskite | Spiro-MeOTAD | PbS | Au,0.09,MA,Pb,I,MAPbI,1.6,DMF; DMSO,9,1.13,22.78,0.735,18.85
30896,10.1016/j.nanoen.2017.05.040,SLG | FTO | SnO2-c | PCBM-60 | Perovskite | Spiro-MeOTAD | PbS | Au,0.09,MA,Pb,I,MAPbI,1.6,DMF; DMSO,9,1.14,23.29,0.74,18
10569,10.1016/j.nanoen.2017.06.039,SLG | ITO | NiO-c | Perovskite | PCBM-60 | BCP | Ag,0.1,MA,Pb,I,MAPbI,1.6,DMF; DMSO,0.25,0.05,12.5,0.3,0.1
10561,10.1016/j.nanoen.2017.06.039,SLG | ITO | NiO-c | Perovskite | PCBM-60 | BCP | Ag,0.1,MA,Pb,I,MAPbI,1.6,DMF; DMSO,0.25,0.05,15,0.3,0.1
10560,10.1016/j.nanoen.2017.06.039,SLG | ITO | NiO-c | Perovskite | PCBM-60 | BCP | Ag,0.1,MA,Pb,I,MAPbI,1.6,DMF; DMSO,0.25,0.4,14,0.45,4.5
10568,10.1016/j.nanoen.2017.06.039,SLG | ITO | NiO-c | Perovskite | PCBM-60 | BCP | Ag,0.1,MA,Pb,I,MAPbI,1.6,DMF; DMSO,0.25,0.45,13,0.4,4
10573,10.1016/j.nanoen.2017.06.039,SLG | ITO | NiO-c | Perovskite | PCBM-60 | BCP | Ag,0.1,MA,Pb,I,MAPbI,1.6,DMF; DMSO,0.25,0.5,18,0.3,4
10571,10.1016/j.nanoen.2017.06.039,SLG | ITO | NiO-c | Perovskite | PCBM-60 | BCP | Ag,0.1,MA,Pb,I,MAPbI,1.6,DMF; DMSO,0.25,0.65,16.5,0.66,7.5
10567,10.1016/j.nanoen.2017.06.039,SLG | ITO | NiO-c | Perovskite | PCBM-60 | BCP | Ag,0.1,MA,Pb,I,MAPbI,1.6,DMF; DMSO,0.25,0.7,14.2,0.55,6
10572,10.1016/j.nanoen.2017.06.039,SLG | ITO | NiO-c | Perovskite | PCBM-60 | BCP | Ag,0.1,MA,Pb,I,MAPbI,1.6,DMF; DMSO,0.25,0.7,16,0.42,7
10559,10.1016/j.nanoen.2017.06.039,SLG | ITO | NiO-c | Perovskite | PCBM-60 | BCP | Ag,0.1,MA,Pb,I,MAPbI,1.6,DMF; DMSO,0.25,0.75,16.5,0.6,8.2
10558,10.1016/j.nanoen.2017.06.039,SLG | ITO | NiO-c | Perovskite | PCBM-60 | BCP | Ag,0.1,MA,Pb,I,MAPbI,1.6,DMF; DMSO,0.25,0.8,17,0.68,10
10563,10.1016/j.nanoen.2017.06.039,SLG | ITO | NiO-c | Perovskite | PCBM-60 | BCP | Ag,0.1,MA,Pb,I,MAPbI,1.6,DMF; DMSO,0.25,0.9,13,0.78,9
10566,10.1016/j.nanoen.2017.06.039,SLG | ITO | NiO-c | Perovskite | PCBM-60 | BCP | Ag,0.1,MA,Pb,I,MAPbI,1.6,DMF; DMSO,0.25,0.9,14,0.56,7.8
10570,10.1016/j.nanoen.2017.06.039,SLG | ITO | NiO-c | Perovskite | PCBM-60 | BCP | Ag,0.1,MA,Pb,I,MAPbI,1.6,DMF; DMSO,0.25,0.9,15,0.68,9.5
10575,10.1016/j.nanoen.2017.06.039,SLG | FTO | TiO2-c | TiO2-mp | Perovskite | Spiro-MeOTAD | Au,0.1,MA,Pb,I,MAPbI,1.6,DMF; DMSO,0.25,0.9,21,0.66,12
10576,10.1016/j.nanoen.2017.06.039,SLG | FTO | TiO2-c | TiO2-mp | Perovskite | Spiro-MeOTAD | Au,0.1,MA,Pb,I,MAPbI,1.6,DMF; DMSO,0.25,0.9,22,0.68,13.5
10564,10.1016/j.nanoen.2017.06.039,SLG | ITO | NiO-c | Perovskite | PCBM-60 | BCP | Ag,0.1,MA,Pb,I,MAPbI,1.6,DMF; DMSO,0.25,0.95,17.5,0.68,11
10565,10.1016/j.nanoen.2017.06.039,SLG | ITO | NiO-c | Perovskite | PCBM-60 | BCP | Ag,0.1,MA,Pb,I,MAPbI,1.6,DMF; DMSO,0.25,0.97,18,0.78,12
10562,10.1016/j.nanoen.2017.06.039,SLG | ITO | NiO-c | Perovskite | PCBM-60 | BCP | Ag,0.1,MA,Pb,I,MAPbI,1.6,DMF; DMSO,0.25,1,18,0.76,12
10574,10.1016/j.nanoen.2017.06.039,SLG | ITO | NiO-c | Perovskite | PCBM-60 | BCP | Ag,2.7,MA,Pb,I,MAPbI,1.6,DMF; DMSO,0.25,1,14.8,0.65,10.1
13579,10.1016/j.nanoen.2017.08.014,SLG | FTO | NiO-c | Perovskite | PCBM-60 | Ag,0.0625,MA,Pb,I,MAPbI,1.6,DMF; DMSO,4,1.09,18.33,0.736,14.71
13578,10.1016/j.nanoen.2017.08.014,SLG | FTO | NiO-c | Perovskite | PCBM-60 | Ag,0.0625,MA,Pb,I,MAPbI,1.6,DMF; DMSO,4,1.1,18.49,0.767,15.6
13575,10.1016/j.nanoen.2017.08.014,SLG | FTO | NiO-c | NiO-mp | Perovskite | PCBM-60 | Ag,0.0625,MA,Pb,I,MAPbI,1.6,DMF; DMSO,4,1.1,19.3,0.781,16.58
13574,10.1016/j.nanoen.2017.08.014,SLG | FTO | NiO-c | NiO-mp | Perovskite | PCBM-60 | Ag,0.0625,MA,Pb,I,MAPbI,1.6,DMF; DMSO,4,1.1,19.41,0.794,16.95
13577,10.1016/j.nanoen.2017.08.014,SLG | FTO | NiO-c | Perovskite | PCBM-60 | Ag,0.0625,MA,Pb,I,MAPbI,1.6,DMF; DMSO,4,1.1,19.79,0.757,16.48
13576,10.1016/j.nanoen.2017.08.014,SLG | FTO | NiO-c | Perovskite | PCBM-60 | Ag,0.0625,MA,Pb,I,MAPbI,1.6,DMF; DMSO,4,1.1,19.92,0.775,16.99
13573,10.1016/j.nanoen.2017.08.014,SLG | FTO | NiO-c | NiO-mp | Perovskite | PCBM-60 | Ag,0.0625,MA,Pb,I,MAPbI,1.6,DMF; DMSO,4,1.11,20.55,0.802,18.29
13572,10.1016/j.nanoen.2017.08.014,SLG | FTO | NiO-c | NiO-mp | Perovskite | PCBM-60 | Ag,0.0625,MA,Pb,I,MAPbI,1.6,DMF; DMSO,4,1.11,20.67,0.809,18.56
13570,10.1016/j.nanoen.2017.08.014,SLG | FTO | NiO-c | NiO-mp | Perovskite | PCBM-60 | Ag,0.0625,MA,Pb,I,MAPbI,1.6,DMF; DMSO,4,1.11,21.58,0.819,19.62
13568,10.1016/j.nanoen.2017.08.014,SLG | FTO | NiO-c | NiO-mp | Perovskite | PCBM-60 | Ag,0.0625,MA,Pb,I,MAPbI,1.6,DMF; DMSO,4,1.11,21.66,0.823,19.8
13569,10.1016/j.nanoen.2017.08.014,SLG | FTO | NiO-c | NiO-mp | Perovskite | PCBM-60 | Ag,0.0625,MA,Pb,I,MAPbI,1.6,DMF; DMSO,4,1.11,21.66,0.823,19.8
24596,10.1016/j.nanoen.2017.08.055,SLG | FTO | TiO2-c | TiO2-mp | Perovskite | Spiro-MeOTAD | Au,0.126,MA,Pb,I,MAPbI,1.6,DMF; DMSO,4,0.5,8.9,0.24,0.11
24593,10.1016/j.nanoen.2017.08.055,SLG | FTO | TiO2-c | TiO2-mp | Perovskite | Spiro-MeOTAD | Au,0.126,MA,Pb,I,MAPbI,1.6,DMF; DMSO,4,0.67,0.4,0.11,0.03
24591,10.1016/j.nanoen.2017.08.055,SLG | FTO | TiO2-c | TiO2-mp | Perovskite | Spiro-MeOTAD | Au,0.126,MA,Pb,I,MAPbI,1.6,DMF; DMSO,4,0.7,6.6,0.27,1.24
24595,10.1016/j.nanoen.2017.08.055,SLG | FTO | TiO2-c | TiO2-mp | Perovskite | Spiro-MeOTAD | Au,0.126,MA,Pb,I,MAPbI,1.6,DMF; DMSO,4,0.84,15.1,0.41,5.2
24594,10.1016/j.nanoen.2017.08.055,SLG | FTO | TiO2-c | TiO2-mp | Perovskite | Spiro-MeOTAD | Au,0.126,MA,Pb,I,MAPbI,1.6,DMF; DMSO,4,1,20.1,0.65,13.07
39266,10.1016/j.nanoen.2017.09.009,PET | ITO | PEDOT:PSS | Perovskite | PCBM-60 | ZnO | Ag,0.11,MA,Pb,I,MAPbI,1.6,DMF; DMSO,7.69,0.89,16.15,0.724,19.23
39265,10.1016/j.nanoen.2017.09.009,PET | ITO | CzPAF-TPA | Perovskite | PCBM-60 | ZnO | Ag,0.11,MA,Pb,I,MAPbI,1.6,DMF; DMSO,7.69,0.9,18.97,0.73,16.36
39268,10.1016/j.nanoen.2017.09.009,SLG | ITO | PEDOT:PSS | Perovskite | PCBM-60 | ZnO | Ag,0.11,MA,Pb,I,MAPbI,1.6,DMF; DMSO,7.69,1.03,19.82,0.72,20.29
39267,10.1016/j.nanoen.2017.09.009,SLG | ITO | CzPAF-TPA | Perovskite | PCBM-60 | ZnO | Ag,0.11,MA,Pb,I,MAPbI,1.6,DMF; DMSO,7.69,1.05,20,0.74,20.29
23109,10.1016/j.nanoen.2017.12.041,SLG | FTO | TiO2-c | Perovskite | Spiro-MeOTAD | Au,0.066,MA,Pb,I,MAPbI,1.6,DMF; DMSO,2.333333333,1.02,23.49,0.67,16.05
23110,10.1016/j.nanoen.2017.12.041,SLG | FTO | TiO2-c | Perovskite | Spiro-MeOTAD | Au,0.066,MA,Pb,I,MAPbI,1.6,DMF; DMSO,2.333333333,1.02,23.49,0.67,16.05
23107,10.1016/j.nanoen.2017.12.041,SLG | FTO | TiO2-c | Perovskite | Spiro-MeOTAD | Au,0.066,MA,Pb,I,MAPbI,1.6,DMF; DMSO,2.333333333,1.02,23.65,0.71,17.13
23108,10.1016/j.nanoen.2017.12.041,SLG | FTO | TiO2-c | Perovskite | Spiro-MeOTAD | Au,0.066,MA,Pb,I,MAPbI,1.6,DMF; DMSO,2.333333333,1.02,23.65,0.71,17.13
23105,10.1016/j.nanoen.2017.12.041,SLG | FTO | TiO2-c | Perovskite | Spiro-MeOTAD | Au,0.066,MA,Pb,I,MAPbI,1.6,DMF; DMSO,2.333333333,1.06,22.96,0.74,18.01
23106,10.1016/j.nanoen.2017.12.041,SLG | FTO | TiO2-c | Perovskite | Spiro-MeOTAD | Au,0.066,MA,Pb,I,MAPbI,1.6,DMF; DMSO,2.333333333,1.06,22.96,0.74,18.01
23103,10.1016/j.nanoen.2017.12.041,SLG | FTO | TiO2-c | Perovskite | Spiro-MeOTAD | Au,0.066,MA,Pb,I,MAPbI,1.6,DMF; DMSO,2.333333333,1.06,23.41,0.7,17.37
23104,10.1016/j.nanoen.2017.12.041,SLG | FTO | TiO2-c | Perovskite | Spiro-MeOTAD | Au,0.066,MA,Pb,I,MAPbI,1.6,DMF; DMSO,2.333333333,1.06,23.41,0.7,17.37
10493,10.1016/j.nanoen.2018.01.005,SLG | ITO | PEDOT:PSS | Perovskite | PCBM-60 | LiF | Al,0.05,MA,Pb,I,MAPbI,1.6,DMF; DMSO,4,0.8,19.35,0.73,11.9
10498,10.1016/j.nanoen.2018.01.005,PEN | ITO | MC8-9-NPC | Perovskite | PCBM-60 | LiF | Al,0.05,MA,Pb,I,MAPbI,1.6,DMF; DMSO,4,0.86,18.22,0.58,9.09
10496,10.1016/j.nanoen.2018.01.005,SLG | ITO | MC6Cz-TPA | Perovskite | PCBM-60 | LiF | Al,0.05,MA,Pb,I,MAPbI,1.6,DMF; DMSO,4,0.87,20.71,0.69,12.43
10494,10.1016/j.nanoen.2018.01.005,SLG | ITO | MC8-TPA | Perovskite | PCBM-60 | LiF | Al,0.05,MA,Pb,I,MAPbI,1.6,DMF; DMSO,4,0.88,20.2,0.72,12.8
10497,10.1016/j.nanoen.2018.01.005,SLG | ITO | MC6Cz-9-NPC | Perovskite | PCBM-60 | LiF | Al,0.05,MA,Pb,I,MAPbI,1.6,DMF; DMSO,4,0.89,20.1,0.73,13.06
10495,10.1016/j.nanoen.2018.01.005,SLG | ITO | MC8-9-NPC | Perovskite | PCBM-60 | LiF | Al,0.05,MA,Pb,I,MAPbI,1.6,DMF; DMSO,4,0.9,20.8,0.74,13.85
36428,10.1016/j.nanoen.2018.02.014,SLG | ITO | P3CT | Perovskite | PCBM-60 | ZnO-np | Al,0.06,MA,Pb,I,MAPbI,1.6,DMF; DMSO,4,1.04,21.34,0.74,16.59
36429,10.1016/j.nanoen.2018.02.014,SLG | ITO | P3CT | Perovskite | PCBM-60 | ZnO-np | Al,0.06,MA,Pb,I,MAPbI,1.6,DMF; DMSO,4,1.05,24.06,0.79,20
1719,10.1016/j.nanoen.2018.04.010,SLG | ITO | NiO-c | Perovskite | PCBM-60 | Ag,0.1,MA,Pb,I,MAPbI,1.6,DMF; DMSO,9,0.915,20.8,0.772,14.81
1718,10.1016/j.nanoen.2018.04.010,SLG | ITO | NiO-c | Perovskite | PCBM-60 | Ag,0.1,MA,Pb,I,MAPbI,1.6,DMF; DMSO,9,0.995,21.6,0.784,16.98
36079,10.1016/j.nanoen.2018.04.027,SLG | ITO | MgO-c | Perovskite | Spiro-MeOTAD | Au,0.1,MA,Pb,I,MAPbI,1.6,DMF; DMSO,9,0.28,9.09,0.28,0.74
36080,10.1016/j.nanoen.2018.04.027,SLG | ITO | MgO-c | Perovskite | Spiro-MeOTAD | Au,0.1,MA,Pb,I,MAPbI,1.6,DMF; DMSO,9,0.337,10.3,0.3,1.08
36083,10.1016/j.nanoen.2018.04.027,SLG | ITO | SnO2-c | SnO2-c | Perovskite | Spiro-MeOTAD | Au,0.1,MA,Pb,I,MAPbI,1.6,DMF; DMSO,9,1.07,21.48,0.67,15.48
36084,10.1016/j.nanoen.2018.04.027,SLG | ITO | SnO2-c | SnO2-c | Perovskite | Spiro-MeOTAD | Au,0.1,MA,Pb,I,MAPbI,1.6,DMF; DMSO,9,1.08,19.6,0.76,16.3
36081,10.1016/j.nanoen.2018.04.027,SLG | ITO | SnO2-c | Perovskite | Spiro-MeOTAD | Au,0.1,MA,Pb,I,MAPbI,1.6,DMF; DMSO,9,1.1,21.1,0.64,15.08
36082,10.1016/j.nanoen.2018.04.027,SLG | ITO | SnO2-c | Perovskite | Spiro-MeOTAD | Au,0.1,MA,Pb,I,MAPbI,1.6,DMF; DMSO,9,1.1,21.3,0.649,15.2
36089,10.1016/j.nanoen.2018.04.027,SLG | ITO | SnO2-c | MgO-c | Perovskite | Spiro-MeOTAD | Au,0.1,MA,Pb,I,MAPbI,1.6,DMF; DMSO,9,1.12,20.59,0.72,16.82
36087,10.1016/j.nanoen.2018.04.027,SLG | ITO | SnO2-c | MgO-c | Perovskite | Spiro-MeOTAD | Au,0.1,MA,Pb,I,MAPbI,1.6,DMF; DMSO,9,1.12,21.26,0.74,17.92
36090,10.1016/j.nanoen.2018.04.027,SLG | ITO | SnO2-c | MgO-c | Perovskite | Spiro-MeOTAD | Au,0.1,MA,Pb,I,MAPbI,1.6,DMF; DMSO,9,1.13,20.8,0.72,17.2
36085,10.1016/j.nanoen.2018.04.027,SLG | ITO | SnO2-c | MgO-c | Perovskite | Spiro-MeOTAD | Au,0.1,MA,Pb,I,MAPbI,1.6,DMF; DMSO,9,1.13,21.31,0.67,16.26
36088,10.1016/j.nanoen.2018.04.027,SLG | ITO | SnO2-c | MgO-c | Perovskite | Spiro-MeOTAD | Au,0.1,MA,Pb,I,MAPbI,1.6,DMF; DMSO,9,1.13,22.1,0.75,19
36086,10.1016/j.nanoen.2018.04.027,SLG | ITO | SnO2-c | MgO-c | Perovskite | Spiro-MeOTAD | Au,0.1,MA,Pb,I,MAPbI,1.6,DMF; DMSO,9,1.14,22,0.68,17.2
31744,10.1016/j.nanoen.2018.06.024,Eu(TTA)2(Phen)MAA | SLG | FTO | TiO2-c | Perovskite | Spiro-MeOTAD | NiO | Ag | NiO | NaYF4 | Ag,0.1,MA,Pb,I,MAPbI,1.6,DMF; DMSO,2.333333333,1.01,19.14,0.669,13.1
31745,10.1016/j.nanoen.2018.06.024,Eu(TTA)2(Phen)MAA | SLG | FTO | TiO2-c | Perovskite | Spiro-MeOTAD | NiO | Ag | NiO | NaYF4 | Ag,0.1,MA,Pb,I,MAPbI,1.6,DMF; DMSO,2.333333333,1.04,18.57,0.632,12.6
31750,10.1016/j.nanoen.2018.06.024,Eu(TTA)2(Phen)MAA | SLG | FTO | TiO2-c | Perovskite | Spiro-MeOTAD | NiO | Ag | NiO | NaYF4 | Ag,0.1,MA,Pb,I,MAPbI,1.6,DMF; DMSO,2.333333333,1.06,18.87,0.713,15
31742,10.1016/j.nanoen.2018.06.024,Eu(TTA)2(Phen)MAA | SLG | FTO | TiO2-c | Perovskite | Spiro-MeOTAD | NiO | Ag | NiO | NaYF4 | Ag,0.1,MA,Pb,I,MAPbI,1.6,DMF; DMSO,2.333333333,1.06,19.74,0.687,14.3
31743,10.1016/j.nanoen.2018.06.024,Eu(TTA)2(Phen)MAA | SLG | FTO | TiO2-c | Perovskite | Spiro-MeOTAD | NiO | Ag | NiO | NaYF4 | Ag,0.1,MA,Pb,I,MAPbI,1.6,DMF; DMSO,2.333333333,1.06,19.96,0.731,15.8
31751,10.1016/j.nanoen.2018.06.024,Eu(TTA)2(Phen)MAA | SLG | FTO | TiO2-c | Perovskite | Spiro-MeOTAD | NiO | Ag | NiO | NaYF4 | Ag,0.1,MA,Pb,I,MAPbI,1.6,DMF; DMSO,2.333333333,1.06,19.96,0.731,15.8
31747,10.1016/j.nanoen.2018.06.024,Eu(TTA)2(Phen)MAA | SLG | FTO | TiO2-c | Perovskite | Spiro-MeOTAD | NiO | Ag | NiO | NaYF4 | Ag,0.1,MA,Pb,I,MAPbI,1.6,DMF; DMSO,2.333333333,1.06,20.24,0.73,16.2
31748,10.1016/j.nanoen.2018.06.024,Eu(TTA)2(Phen)MAA | SLG | FTO | TiO2-c | Perovskite | Spiro-MeOTAD | NiO | Ag | NiO | NaYF4 | Ag,0.1,MA,Pb,I,MAPbI,1.6,DMF; DMSO,2.333333333,1.06,20.38,0.724,16.3
31749,10.1016/j.nanoen.2018.06.024,Eu(TTA)2(Phen)MAA | SLG | FTO | TiO2-c | Perovskite | Spiro-MeOTAD | NiO | Ag | NiO | NaYF4 | Ag,0.1,MA,Pb,I,MAPbI,1.6,DMF; DMSO,2.333333333,1.06,20.98,0.722,16.6
31746,10.1016/j.nanoen.2018.06.024,Eu(TTA)2(Phen)MAA | SLG | FTO | TiO2-c | Perovskite | Spiro-MeOTAD | Ag,0.1,MA,Pb,I,MAPbI,1.6,DMF; DMSO,2.333333333,1.07,22.6,0.747,18.2
10904,10.1016/j.nanoen.2018.07.028,SLG | FTO | TiO2-c | TiO2-mp | Perovskite | Spiro-MeOTAD,0.1,MA,Pb,I,MAPbI,1.6,DMF; DMSO,9,1.053,22.98,0.731,17.69
39105,10.1016/j.nanoen.2018.11.004,SLG | FTO | TiO2-c | Perovskite | Carbon,1,MA,Pb,I,MAPbI,1.6,DMF; DMSO,7.6,0.59,22.019,0.43,5.59
39108,10.1016/j.nanoen.2018.11.004,SLG | FTO | TiO2-c | Perovskite | NiO@C,1,MA,Pb,I,MAPbI,1.6,DMF; DMSO,7.6,0.79,21.2,0.531,8.89
39106,10.1016/j.nanoen.2018.11.004,SLG | FTO | TiO2-c | Perovskite | NiO@C,1,MA,Pb,I,MAPbI,1.6,DMF; DMSO,7.6,0.83,21.35,0.432,7.66
39107,10.1016/j.nanoen.2018.11.004,SLG | FTO | TiO2-c | Perovskite | NiO@C,1,MA,Pb,I,MAPbI,1.6,DMF; DMSO,7.6,0.84,22.05,0.632,11.7
30175,10.1016/j.nanoen.2019.01.014,SLG | FTO | TiO2-c | Perovskite | Spiro-MeOTAD | MoO3 | Ag,0.1,MA,Pb,I,MAPbI,1.6,DMF; DMSO,3,1.05,22.46,0.66,15.42
22319,10.1016/j.nanoen.2019.02.009,SLG | ITO | P3CT-N | Perovskite | PCBM-60 | C60 | BCP | Cu,0.09,MA,Pb,I,MAPbI,1.6,DMF; DMSO,4,1.07,21.92,0.78,18.39
22323,10.1016/j.nanoen.2019.02.009,SLG | ITO | P3CT-N | Perovskite | PCBM-60 | C60 | BCP | Cu,0.09,MA,Pb,I,MAPbI,1.6,DMF; DMSO,4,1.09,22.06,0.81,20.71
22316,10.1016/j.nanoen.2019.02.009,SLG | ITO | P3CT-N | Perovskite | PCBM-60 | C60 | BCP | Cu,0.09,MA,Pb,I,MAPbI,1.6,DMF; DMSO,4,1.09,22.99,0.73,18.39
22317,10.1016/j.nanoen.2019.02.009,SLG | ITO | P3CT-N | Perovskite | PCBM-60 | C60 | BCP | Cu,0.09,MA,Pb,I,MAPbI,1.6,DMF; DMSO,4,1.09,22.99,0.73,18.39
22318,10.1016/j.nanoen.2019.02.009,SLG | ITO | P3CT-N | Perovskite | PCBM-60 | C60 | BCP | Cu,0.09,MA,Pb,I,MAPbI,1.6,DMF; DMSO,4,1.09,22.99,0.73,18.39
22320,10.1016/j.nanoen.2019.02.009,SLG | ITO | P3CT-N | Perovskite | PCBM-60 | C60 | BCP | Cu,0.09,MA,Pb,I,MAPbI,1.6,DMF; DMSO,4,1.11,23.12,0.8,20.71
22321,10.1016/j.nanoen.2019.02.009,SLG | ITO | P3CT-N | Perovskite | PCBM-60 | C60 | BCP | Cu,0.09,MA,Pb,I,MAPbI,1.6,DMF; DMSO,4,1.11,23.12,0.8,20.71
22322,10.1016/j.nanoen.2019.02.009,SLG | ITO | P3CT-N | Perovskite | PCBM-60 | C60 | BCP | Cu,0.09,MA,Pb,I,MAPbI,1.6,DMF; DMSO,4,1.11,23.12,0.8,20.71
1331,10.1016/j.nanoen.2019.02.064,SLG | FTO | TiO2-c | TiO2-mp | Perovskite | Spiro-MeOTAD | Au,0.06,MA,Pb,I,MAPbI,1.6,DMF; DMSO,9,1.06,20.28,0.713,15.31
1327,10.1016/j.nanoen.2019.02.064,SLG | FTO | TiO2-c | TiO2-mp | Perovskite | Spiro-MeOTAD | Au,0.06,MA,Pb,I,MAPbI,1.6,DMF; DMSO,9,1.07,20.05,0.762,16.2
1328,10.1016/j.nanoen.2019.02.064,SLG | FTO | TiO2-c | TiO2-mp | Perovskite | Spiro-MeOTAD | Au,0.06,MA,Pb,I,MAPbI,1.6,DMF; DMSO,9,1.07,20.38,0.754,16.38
1330,10.1016/j.nanoen.2019.02.064,SLG | FTO | TiO2-c | TiO2-mp | Perovskite | Spiro-MeOTAD | Au,0.06,MA,Pb,I,MAPbI,1.6,DMF; DMSO,9,1.08,20.28,0.75,16.4
1329,10.1016/j.nanoen.2019.02.064,SLG | FTO | TiO2-c | TiO2-mp | Perovskite | Spiro-MeOTAD | Au,0.06,MA,Pb,I,MAPbI,1.6,DMF; DMSO,9,1.08,20.7,0.776,17.35
186,10.1016/j.nanoen.2019.02.070,SLG | FTO | TiO2-c | TiO2-mp | Perovskite | Spiro-MeOTAD | Au,0.1,MA,Pb,I,MAPbI,1.6,DMF; DMSO,2.333333333,1.08,22.5,0.761,18.51
39197,10.1016/j.nanoen.2019.05.004,SLG | FTO | NiO | Perovskite | C60 | BCP | Ag,0.066,MA,Pb,I,MAPbI,1.6,DMF; DMSO,12.5,0.98,19.59,0.584,11.21
39198,10.1016/j.nanoen.2019.05.004,SLG | FTO | NiO | Perovskite | C60 | BCP | Ag,0.066,MA,Pb,I,MAPbI,1.6,DMF; DMSO,12.5,1.08,22.5,0.78,18.9
29395,10.1016/j.nanoen.2019.05.004,SLG | FTO | NiO-c | n-Butylamine | Perovskite | C60 | BCP | Ag,0.066,MA,Pb,I,MAPbI,1.6,DMF; DMSO,12.65822785,1.04,22.7,0.733,17.3
29396,10.1016/j.nanoen.2019.05.004,SLG | FTO | NiO-c | n-Butylamine | Perovskite | C60 | BCP | Ag,0.066,MA,Pb,I,MAPbI,1.6,DMF; DMSO,12.65822785,1.06,22.9,0.707,17.1
29397,10.1016/j.nanoen.2019.05.004,SLG | FTO | NiO-c | n-Butylamine | Perovskite | C60 | BCP | Ag,0.066,MA,Pb,I,MAPbI,1.6,DMF; DMSO,12.65822785,1.06,22.9,0.727,17.6
29394,10.1016/j.nanoen.2019.05.004,SLG | FTO | NiO-c | n-Butylamine | Perovskite | C60 | BCP | Ag,0.066,MA,Pb,I,MAPbI,1.6,DMF; DMSO,12.65822785,1.06,23,0.705,17.2
29398,10.1016/j.nanoen.2019.05.004,SLG | FTO | NiO-c | n-Butylamine | Perovskite | C60 | BCP | Ag,0.066,MA,Pb,I,MAPbI,1.6,DMF; DMSO,12.65822785,1.08,22.5,0.779,18.5
19275,10.1016/j.nanoen.2019.06.021,PEN | ITO | WOx | SnO2-np | Perovskite | Spiro-MeOTAD | Au,0.1,MA,Pb,I,MAPbI,1.6,DMF; DMSO,2.333333333,0.953,21.38,0.754,15.36
19277,10.1016/j.nanoen.2019.06.021,SLG | ITO | SnO2-np | Perovskite | Spiro-MeOTAD | Au,0.1,MA,Pb,I,MAPbI,1.6,DMF; DMSO,2.333333333,1.05,21.78,0.766,16.22
19276,10.1016/j.nanoen.2019.06.021,SLG | FTO | WOx | SnO2-np | Perovskite | Spiro-MeOTAD | Au,0.1,MA,Pb,I,MAPbI,1.6,DMF; DMSO,2.333333333,1.11,23.01,0.803,19.81
23523,10.1016/j.nanoen.2019.06.034,SLG | FTO | TiO2-c | TiO2-mp | Perovskite | Spiro-MeOTAD | Au,0.1,MA,Pb,I,MAPbI,1.6,DMF; DMSO,2.333333333,1.13,22.81,0.792,20.46
41109,10.1016/j.nanoen.2019.104014,SLG | ITO | SnO2-np | Perovskite | Spiro-MeOTAD | Au,0.1,MA,Pb,I,MAPbI,1.6,DMF; DMSO,8,1.06,24.8,0.66,17.3
41110,10.1016/j.nanoen.2019.104014,SLG | ITO | SnO2-np | Perovskite | Spiro-MeOTAD | Au,0.1,MA,Pb,I,MAPbI,1.6,DMF; DMSO,8,1.08,25.3,0.72,19.8
650,10.1016/j.nanoen.2019.104044,SLG | FTO | TiO2-c | TiO2-mp | Perovskite | PTAA | Au,0.0921,MA,Pb,I,MAPbI,1.6,DMF; DMSO,0.25,1.02,16.05,0.63,10.36
34598,10.1016/j.nanoen.2019.104099,SLG | ITO | PEDOT:PSS | Perovskite | PCBM-60 | BCP | Ag,0.09,MA,Pb,I,MAPbI,1.6,DMF; DMSO,4,1,20.1,0.74,14.87
34815,10.1016/j.nanoen.2019.104224,SLG | FTO | TiO2-c | TiO2-mp | Perovskite | Spiro-MeOTAD | Ag,0.1,MA,Pb,I,MAPbI,1.6,DMF; DMSO,2.333333333,1.112,21.11,0.776,18.22
34816,10.1016/j.nanoen.2019.104224,SLG | FTO | TiO2-c | TiO2-mp | Perovskite | Spiro-MeOTAD | Ag,0.1,MA,Pb,I,MAPbI,1.6,DMF; DMSO,2.333333333,1.173,22.61,0.804,21.33
33116,10.1016/j.nanoen.2019.104244,SLG | ITO | PEDOT:PSS | Perovskite | PCBM-60 | C60 | LiF | Al,0.1,MA,Pb,I,MAPbI,1.6,DMF; DMSO,4,0.84,21.88,0.68,12.5
33117,10.1016/j.nanoen.2019.104244,SLG | ITO | PEDOT:PSS | Perovskite | PCBM-60 | C60 | LiF | Al,0.1,MA,Pb,I,MAPbI,1.6,DMF; DMSO,4,0.84,21.88,0.68,12.5
33118,10.1016/j.nanoen.2019.104245,SLG | ITO | PEDOT:PSS | PEDOT:PSS | Perovskite | PCBM-60 | C60 | LiF | Al,0.1,MA,Pb,I,MAPbI,1.6,DMF; DMSO,4,1.02,22.98,0.77,17.3
33119,10.1016/j.nanoen.2019.104245,SLG | ITO | PEDOT:PSS | PEDOT:PSS | Perovskite | PCBM-60 | C60 | LiF | Al,0.1,MA,Pb,I,MAPbI,1.6,DMF; DMSO,4,1.02,22.98,0.77,17.3
33120,10.1016/j.nanoen.2019.104246,SLG | ITO | PEDOT:PSS | Perovskite | PCBM-60 | C60 | LiF | Al,0.1,MA,Pb,I,MAPbI,1.6,DMF; DMSO,4,1.02,20.51,0.671,14.1
26458,10.1016/j.nanoen.2019.104246,SLG | FTO | TiO2-c | TiO2-mp | Perovskite | Spiro-MeOTAD | Au,0.1757,MA,Pb,I,MAPbI,1.6,DMF; DMSO,0.25,0.99,23.5,0.63,14.66
26457,10.1016/j.nanoen.2019.104246,SLG | FTO | TiO2-c | TiO2-mp | Perovskite | Spiro-MeOTAD | Au,0.1757,MA,Pb,I,MAPbI,1.6,DMF; DMSO,0.25,1.03,19.62,0.65,13.14
33121,10.1016/j.nanoen.2019.104247,SLG | ITO | PEDOT:PSS | PEDOT:PSS | Perovskite | PCBM-60 | C60 | LiF | Al,0.1,MA,Pb,I,MAPbI,1.6,DMF; DMSO,4,1.02,22.98,0.675,15.8
21500,10.1016/j.optmat.2019.05.015,SLG | FTO | TiO2-c | TiO2-mp | Perovskite | Spiro-MeOTAD | Au,0.1,MA,Pb,I,MAPbI,1.6,DMF; DMSO,4,0.95,25.38,0.546,13.15
3594,10.1016/j.orgel.2017.06.006,PET | ITO | P3CT-Na | Perovskite | PCBM-60 | Ag,0.1,MA,Pb,I,MAPbI,1.6,DMF; DMSO,4,1.03,18.82,0.671,13.03
3595,10.1016/j.orgel.2017.06.006,PET | ITO | P3CT-Na | Perovskite | PCBM-60 | HDAC | Ag,0.1,MA,Pb,I,MAPbI,1.6,DMF; DMSO,4,1.05,18.97,0.709,14.14
3591,10.1016/j.orgel.2017.06.006,SLG | ITO | P3CT-Na | Perovskite | PCBM-60 | HDAC | Ag,0.1,MA,Pb,I,MAPbI,1.6,DMF; DMSO,4,1.057,19.86,0.754,15.83
3592,10.1016/j.orgel.2017.06.006,SLG | ITO | P3CT-Na | Perovskite | PCBM-60 | HDAC | Ag,0.1,MA,Pb,I,MAPbI,1.6,DMF; DMSO,4,1.061,20.11,0.776,16.55
3593,10.1016/j.orgel.2017.06.006,SLG | ITO | P3CT-Na | Perovskite | PCBM-60 | HDAC | Ag,0.1,MA,Pb,I,MAPbI,1.6,DMF; DMSO,4,1.068,19.71,0.762,16.4
3590,10.1016/j.orgel.2017.06.006,SLG | ITO | P3CT-Na | Perovskite | PCBM-60 | Ag,0.1,MA,Pb,I,MAPbI,1.6,DMF; DMSO,4,1.085,18.24,0.69,13.67
21375,10.1016/j.orgel.2017.07.050,SLG | FTO | TiO2-c | Perovskite | Spiro-MeOTAD | Ag,0.1,MA,Pb,I,MAPbI,1.6,DMF; DMSO,11.23595506,1.05,20.3,0.68,14.6
21376,10.1016/j.orgel.2017.07.050,SLG | FTO | TiO2-c | SnO2-c | Perovskite | Spiro-MeOTAD | Ag,0.1,MA,Pb,I,MAPbI,1.6,DMF; DMSO,11.23595506,1.09,20.9,0.73,16.6
32672,10.1016/j.orgel.2017.09.039,SLG | ITO | PCBM-60 | Perovskite | Spiro-MeOTAD | Ag,0.06,MA,Pb,I,MAPbI,1.6,DMF; DMSO,0.428571429,1.01,16.75,0.7,12.21
