Repository: RhythmShah-04/ML_Perovskite

# ML_Perovskite


This is a beginner project for leaning Machine Learning and applying it to Perovskites for predicting them using various ML models

File: DataFinalProject.csv (part 10 of 19)
Ref_ID,Ref_DOI_number,Cell_stack_sequence,Cell_area_measured,Perovskite_composition_a_ions,Perovskite_composition_b_ions,Perovskite_composition_c_ions,Perovskite_composition_short_form,Perovskite_band_gap,Perovskite_deposition_solvents,DMF/DMSO,JV_default_Voc,JV_default_Jsc,JV_default_FF,JV_default_PCE
32673,10.1016/j.orgel.2017.09.039,PEN | ITO | LiQ; PEIE | PCBM-60 | Perovskite | Spiro-MeOTAD | Ag,0.06,MA,Pb,I,MAPbI,1.6,DMF; DMSO,0.428571429,1.02,16.4,0.785,13.1
32670,10.1016/j.orgel.2017.09.039,SLG | ITO | PCBM-60 | Perovskite | Spiro-MeOTAD | Ag,0.06,MA,Pb,I,MAPbI,1.6,DMF; DMSO,0.428571429,1.02,17.13,0.72,12.2
32671,10.1016/j.orgel.2017.09.039,SLG | ITO | LiQ; PEIE | PCBM-60 | Perovskite | Spiro-MeOTAD | Ag,0.06,MA,Pb,I,MAPbI,1.6,DMF; DMSO,0.428571429,1.06,18.92,0.75,14.72
32669,10.1016/j.orgel.2017.09.039,SLG | ITO | LiQ; PEIE | PCBM-60 | Perovskite | Spiro-MeOTAD | Ag,0.06,MA,Pb,I,MAPbI,1.6,DMF; DMSO,0.428571429,1.06,19.03,0.76,15.2
36367,10.1016/j.orgel.2017.12.031,SLG | FTO | TiO2-c | PCBM-60 | Perovskite | CzPF | Au,0.125,MA,Pb,I,MAPbI,1.6,DMF; DMSO,7,1.03,17.31,0.7,12.41
36366,10.1016/j.orgel.2017.12.031,SLG | FTO | TiO2-c | PCBM-60 | Perovskite | CzP | Au,0.125,MA,Pb,I,MAPbI,1.6,DMF; DMSO,7,1.04,18.22,0.69,13.08
36368,10.1016/j.orgel.2017.12.031,SLG | FTO | TiO2-c | PCBM-60 | Perovskite | Spiro-MeOTAD | Au,0.125,MA,Pb,I,MAPbI,1.6,DMF; DMSO,7,1.05,17.75,0.72,13.45
32146,10.1016/j.orgel.2018.05.011,SLG | FTO | TiO2-c | Perovskite | Spiro-MeOTAD | Ag,0.1,MA,Pb,I,MAPbI,1.6,DMF; DMSO,2.333333333,1.04,18.9,0.722,14.2
32145,10.1016/j.orgel.2018.05.011,SLG | FTO | TiO2-c | Perovskite | Spiro-MeOTAD | Ag,0.1,MA,Pb,I,MAPbI,1.6,DMF; DMSO,2.333333333,1.07,23.3,0.787,19.6
32143,10.1016/j.orgel.2018.05.011,SLG | FTO | TiO2-c | Perovskite | Spiro-MeOTAD | Ag,0.1,MA,Pb,I,MAPbI,1.6,DMF; DMSO,2.333333333,1.08,18.1,0.719,14.1
32144,10.1016/j.orgel.2018.05.011,SLG | FTO | TiO2-c | Perovskite | Spiro-MeOTAD | Ag,0.1,MA,Pb,I,MAPbI,1.6,DMF; DMSO,2.333333333,1.09,20.3,0.751,16.7
32147,10.1016/j.orgel.2018.05.011,SLG | FTO | TiO2-c | Perovskite | Spiro-MeOTAD | Ag,0.1,MA,Pb,I,MAPbI,1.6,DMF; DMSO,2.333333333,1.1,22.6,0.782,19.4
28147,10.1016/j.orgel.2018.05.030,SLG | ITO | PEDOT:PSS | Au-np; VOx | Perovskite | PCBM-60 | BCP | Ag,0.09,MA,Pb,I,MAPbI,1.6,DMF; DMSO,4,1.023,20.32,0.711,15.01
28157,10.1016/j.orgel.2018.05.030,SLG | ITO | PEDOT:PSS | Au-nanobipyramide; VOxs | Perovskite | PCBM-60 | BCP | Ag,0.09,MA,Pb,I,MAPbI,1.6,DMF; DMSO,4,1.024,20.44,0.713,15.01
28148,10.1016/j.orgel.2018.05.030,SLG | ITO | PEDOT:PSS | Au-np; VOx | Perovskite | PCBM-60 | BCP | Ag,0.09,MA,Pb,I,MAPbI,1.6,DMF; DMSO,4,1.034,20.88,0.721,16.11
28150,10.1016/j.orgel.2018.05.030,SLG | ITO | PEDOT:PSS | Au-np; VOx | Perovskite | PCBM-60 | BCP | Ag,0.09,MA,Pb,I,MAPbI,1.6,DMF; DMSO,4,1.038,21.07,0.658,14.43
28151,10.1016/j.orgel.2018.05.030,SLG | ITO | PEDOT:PSS | Au-nw; VOx | Perovskite | PCBM-60 | BCP | Ag,0.09,MA,Pb,I,MAPbI,1.6,DMF; DMSO,4,1.039,21.21,0.727,16.49
28149,10.1016/j.orgel.2018.05.030,SLG | ITO | PEDOT:PSS | Au-np; VOx | Perovskite | PCBM-60 | BCP | Ag,0.09,MA,Pb,I,MAPbI,1.6,DMF; DMSO,4,1.041,21.88,0.743,16.92
28159,10.1016/j.orgel.2018.05.030,SLG | ITO | PEDOT:PSS | Au-np; VOx | Perovskite | PCBM-60 | BCP | Ag,0.09,MA,Pb,I,MAPbI,1.6,DMF; DMSO,4,1.041,21.88,0.743,16.92
28154,10.1016/j.orgel.2018.05.030,SLG | ITO | PEDOT:PSS | Au-nanobipyramide; VOxs | Perovskite | PCBM-60 | BCP | Ag,0.09,MA,Pb,I,MAPbI,1.6,DMF; DMSO,4,1.047,21.31,0.733,16.78
28153,10.1016/j.orgel.2018.05.030,SLG | ITO | PEDOT:PSS | Au-nw; VOx | Perovskite | PCBM-60 | BCP | Ag,0.09,MA,Pb,I,MAPbI,1.6,DMF; DMSO,4,1.048,21.01,0.677,14.68
28152,10.1016/j.orgel.2018.05.030,SLG | ITO | PEDOT:PSS | Au-nw; VOx | Perovskite | PCBM-60 | BCP | Ag,0.09,MA,Pb,I,MAPbI,1.6,DMF; DMSO,4,1.052,22.12,0.747,17.39
28160,10.1016/j.orgel.2018.05.030,SLG | ITO | PEDOT:PSS | Au-nw; VOx | Perovskite | PCBM-60 | BCP | Ag,0.09,MA,Pb,I,MAPbI,1.6,DMF; DMSO,4,1.052,22.13,0.747,17.39
28156,10.1016/j.orgel.2018.05.030,SLG | ITO | PEDOT:PSS | Au-nanobipyramide; VOxs | Perovskite | PCBM-60 | BCP | Ag,0.09,MA,Pb,I,MAPbI,1.6,DMF; DMSO,4,1.057,21.46,0.688,14.72
28155,10.1016/j.orgel.2018.05.030,SLG | ITO | PEDOT:PSS | Au-nanobipyramide; VOxs | Perovskite | PCBM-60 | BCP | Ag,0.09,MA,Pb,I,MAPbI,1.6,DMF; DMSO,4,1.064,22.14,0.759,18.01
28158,10.1016/j.orgel.2018.05.030,SLG | ITO | PEDOT:PSS | Au-nanobipyramide; VOxs | Perovskite | PCBM-60 | BCP | Ag,0.09,MA,Pb,I,MAPbI,1.6,DMF; DMSO,4,1.064,22.31,0.761,18.05
28161,10.1016/j.orgel.2018.05.030,SLG | ITO | PEDOT:PSS | Au-nanobipyramide; VOxs | Perovskite | PCBM-60 | BCP | Ag,0.09,MA,Pb,I,MAPbI,1.6,DMF; DMSO,4,1.078,22.68,0.771,18.84
26969,10.1016/j.orgel.2018.05.033,SLG | FTO | PEDOT:PSS | Perovskite | PCBM-60 | BCP | Ag,0.07,MA,Pb,I,MAPbI,1.6,DMF; DMSO,2.333333333,0.82,15.4,0.714,9.1
26970,10.1016/j.orgel.2018.05.033,SLG | FTO | PEDOT:PSS | CuSCN | Perovskite | PCBM-60 | BCP | Ag,0.07,MA,Pb,I,MAPbI,1.6,DMF; DMSO,2.333333333,0.84,16,0.748,10
26971,10.1016/j.orgel.2018.05.033,SLG | FTO | PEDOT:PSS | CuSCN | Perovskite | PCBM-60 | BCP | Ag,0.07,MA,Pb,I,MAPbI,1.6,DMF; DMSO,2.333333333,0.86,17.6,0.717,10.9
26972,10.1016/j.orgel.2018.05.033,SLG | FTO | CuSCN | Perovskite | PCBM-60 | BCP | Ag,0.07,MA,Pb,I,MAPbI,1.6,DMF; DMSO,2.333333333,0.98,10.5,0.707,7.1
10176,10.1016/j.orgel.2018.06.038,SLG | FTO | ZnO-c | Nb2O5 | Perovskite | Spiro-MeOTAD | Au,0.1,MA,Pb,I,MAPbI,1.6,DMF; DMSO,4,0.99,17.27,0.61,10.33
10177,10.1016/j.orgel.2018.06.038,SLG | FTO | ZnO-c | Nb2O5 | Perovskite | Spiro-MeOTAD | Au,0.1,MA,Pb,I,MAPbI,1.6,DMF; DMSO,4,1,18.07,0.64,11.49
10179,10.1016/j.orgel.2018.06.038,SLG | FTO | ZnO-c | Nb2O5 | Perovskite | Spiro-MeOTAD | Au,0.1,MA,Pb,I,MAPbI,1.6,DMF; DMSO,4,1,19.58,0.63,12.28
10178,10.1016/j.orgel.2018.06.038,SLG | FTO | ZnO-c | Nb2O5 | Perovskite | Spiro-MeOTAD | Au,0.1,MA,Pb,I,MAPbI,1.6,DMF; DMSO,4,1,21.01,0.64,13.56
10180,10.1016/j.orgel.2018.06.038,SLG | FTO | ZnO-c | Nb2O5 | Perovskite | Spiro-MeOTAD | Au,0.1,MA,Pb,I,MAPbI,1.6,DMF; DMSO,4,1.03,20.12,0.7,14.57
41168,10.1016/j.orgel.2018.08.030,SLG | ITO | PEDOT:PSS | Perovskite | PCBM-70 | Bphen | Ag,0.04,MA,Pb,I,MAPbI,1.6,DMF; DMSO,9,0.948,20.09,0.773,14.72
41169,10.1016/j.orgel.2018.08.030,SLG | ITO | PEDOT:PSS | Perovskite | PCBM-70 | Bphen | Ag,0.04,MA,Pb,I,MAPbI,1.6,DMF; DMSO,9,0.976,21.61,0.779,16.43
30117,10.1016/j.orgel.2018.09.011,SLG | ITO | PEDOT:PSS | Perovskite | C60 | BCP | Ag,0.1,MA,Pb,I,MAPbI,1.6,DMF; DMSO,12.82051282,0.84,16.6,0.533,7.43
30118,10.1016/j.orgel.2018.09.011,SLG | ITO | PEDOT:PSS | Perovskite | C60 | BCP | Ag,0.1,MA,Pb,I,MAPbI,1.6,DMF; DMSO,12.82051282,0.92,11.25,0.566,5.85
30116,10.1016/j.orgel.2018.09.011,SLG | ITO | PEDOT:PSS | Perovskite | C60 | BCP | Ag,0.1,MA,Pb,I,MAPbI,1.6,DMF; DMSO,12.82051282,0.94,22.29,0.693,14.52
8415,10.1016/j.orgel.2018.10.028,PET | ITO | PEI | SnO2-np | Perovskite | Spiro-MeOTAD | Ag,0.1,MA,Pb,I,MAPbI,1.6,DMF; DMSO,14.28571429,0.99,20.4,0.63,12.69
8416,10.1016/j.orgel.2018.10.028,PET | ITO | PEI | SnO2-np | Perovskite | Spiro-MeOTAD | Ag,0.1,MA,Pb,I,MAPbI,1.6,DMF; DMSO,14.28571429,0.99,20.51,0.65,13.23
8403,10.1016/j.orgel.2018.10.028,SLG | ITO | PEI | SnO2-np | Perovskite | Spiro-MeOTAD | Ag,0.1,MA,Pb,I,MAPbI,1.6,DMF; DMSO,14.28571429,0.99,20.76,0.73,15.1
8404,10.1016/j.orgel.2018.10.028,SLG | ITO | PEI | SnO2-np | Perovskite | Spiro-MeOTAD | Ag,0.1,MA,Pb,I,MAPbI,1.6,DMF; DMSO,14.28571429,0.99,20.96,0.74,15.34
8405,10.1016/j.orgel.2018.10.028,SLG | ITO | PEI | SnO2-np | Perovskite | Spiro-MeOTAD | Ag,0.1,MA,Pb,I,MAPbI,1.6,DMF; DMSO,14.28571429,0.99,21.58,0.72,15.43
8406,10.1016/j.orgel.2018.10.028,SLG | ITO | PEI | SnO2-np | Perovskite | Spiro-MeOTAD | Ag,0.1,MA,Pb,I,MAPbI,1.6,DMF; DMSO,14.28571429,1,21.3,0.73,15.62
8417,10.1016/j.orgel.2018.10.028,PET | ITO | PEI | SnO2-np | Perovskite | Spiro-MeOTAD | Ag,0.1,MA,Pb,I,MAPbI,1.6,DMF; DMSO,14.28571429,1.02,20.03,0.73,15.07
8419,10.1016/j.orgel.2018.10.028,PET | ITO | PEI | SnO2-np | Perovskite | Spiro-MeOTAD | Ag,0.1,MA,Pb,I,MAPbI,1.6,DMF; DMSO,14.28571429,1.03,21.8,0.73,16.44
8418,10.1016/j.orgel.2018.10.028,PET | ITO | PEI | SnO2-np | Perovskite | Spiro-MeOTAD | Ag,0.1,MA,Pb,I,MAPbI,1.6,DMF; DMSO,14.28571429,1.04,21.01,0.73,16.09
8420,10.1016/j.orgel.2018.10.028,PET | ITO | PEI | SnO2-np | Perovskite | Spiro-MeOTAD | Ag,0.1,MA,Pb,I,MAPbI,1.6,DMF; DMSO,14.28571429,1.04,21.68,0.75,16.81
8413,10.1016/j.orgel.2018.10.028,SLG | ITO | PEI | SnO2-np | Perovskite | Spiro-MeOTAD | Ag,0.1,MA,Pb,I,MAPbI,1.6,DMF; DMSO,14.28571429,1.05,21.33,0.73,16.44
8414,10.1016/j.orgel.2018.10.028,SLG | ITO | PEI | SnO2-np | Perovskite | Spiro-MeOTAD | Ag,0.1,MA,Pb,I,MAPbI,1.6,DMF; DMSO,14.28571429,1.05,22.57,0.75,17.73
8412,10.1016/j.orgel.2018.10.028,SLG | ITO | PEI | SnO2-np | Perovskite | Spiro-MeOTAD | Ag,0.1,MA,Pb,I,MAPbI,1.6,DMF; DMSO,14.28571429,1.05,22.8,0.73,17.47
8411,10.1016/j.orgel.2018.10.028,SLG | ITO | PEI | SnO2-np | Perovskite | Spiro-MeOTAD | Ag,0.1,MA,Pb,I,MAPbI,1.6,DMF; DMSO,14.28571429,1.06,22.07,0.72,16.84
8421,10.1016/j.orgel.2018.10.028,PET | ITO | PEI | SnO2-np | Perovskite | Spiro-MeOTAD | Ag,0.1,MA,Pb,I,MAPbI,1.6,DMF; DMSO,14.28571429,1.08,19.37,0.62,12.8
8422,10.1016/j.orgel.2018.10.028,PET | ITO | PEI | SnO2-np | Perovskite | Spiro-MeOTAD | Ag,0.1,MA,Pb,I,MAPbI,1.6,DMF; DMSO,14.28571429,1.08,20.06,0.63,13.57
8409,10.1016/j.orgel.2018.10.028,SLG | ITO | PEI | SnO2-np | Perovskite | Spiro-MeOTAD | Ag,0.1,MA,Pb,I,MAPbI,1.6,DMF; DMSO,14.28571429,1.08,21.97,0.78,18.43
8408,10.1016/j.orgel.2018.10.028,SLG | ITO | PEI | SnO2-np | Perovskite | Spiro-MeOTAD | Ag,0.1,MA,Pb,I,MAPbI,1.6,DMF; DMSO,14.28571429,1.08,22.16,0.76,18.27
8407,10.1016/j.orgel.2018.10.028,SLG | ITO | PEI | SnO2-np | Perovskite | Spiro-MeOTAD | Ag,0.1,MA,Pb,I,MAPbI,1.6,DMF; DMSO,14.28571429,1.08,22.51,0.75,18.19
8410,10.1016/j.orgel.2018.10.028,SLG | ITO | PEI | SnO2-np | Perovskite | Spiro-MeOTAD | Ag,0.1,MA,Pb,I,MAPbI,1.6,DMF; DMSO,14.28571429,1.08,22.96,0.78,19.36
41861,10.1016/j.orgel.2018.11.034,SLG | ITO | PEDOT:PSS | Perovskite | PCBM-60 | Al,0.13,MA,Pb,I,MAPbI,1.6,DMF; DMSO,2.333333333,0.75,14.85,0.7,7.85
41862,10.1016/j.orgel.2018.11.034,SLG | ITO | PEDOT:PSS | Perovskite | PCBM-60 | Al,0.13,MA,Pb,I,MAPbI,1.6,DMF; DMSO,2.333333333,0.97,15.45,0.78,11.73
41864,10.1016/j.orgel.2018.11.034,SLG | ITO | PEDOT:PSS | Perovskite | PCBM-60 | Al,0.13,MA,Pb,I,MAPbI,1.6,DMF; DMSO,2.333333333,0.97,15.98,0.77,11.98
41863,10.1016/j.orgel.2018.11.034,SLG | ITO | PEDOT:PSS | Perovskite | PCBM-60 | Al,0.13,MA,Pb,I,MAPbI,1.6,DMF; DMSO,2.333333333,0.98,17.08,0.79,13.2
41865,10.1016/j.orgel.2018.11.034,SLG | ITO | PEDOT:PSS | Perovskite | PCBM-60 | Al,0.13,MA,Pb,I,MAPbI,1.6,DMF; DMSO,2.333333333,1,19.56,0.8,15.71
1332,10.1016/j.orgel.2019.03.022,SLG | FTO | TiO2-c | TiO2-mp | ZrO2-mp | PbTiO3 | Perovskite | Carbon,0.2,MA,Pb,I,MAPbI,1.6,DMF; DMSO,4,0.91,18.98,0.43,7.46
1333,10.1016/j.orgel.2019.03.022,SLG | FTO | TiO2-c | TiO2-mp | ZrO2-mp | PbTiO3 | Perovskite | Carbon,0.2,MA,Pb,I,MAPbI,1.6,DMF; DMSO,4,0.95,19.72,0.45,8.38
1336,10.1016/j.orgel.2019.03.022,SLG | FTO | TiO2-c | TiO2-mp | ZrO2-mp | PbTiO3 | Perovskite | Carbon,0.2,MA,Pb,I,MAPbI,1.6,DMF; DMSO,4,0.97,16.23,0.44,6.99
1335,10.1016/j.orgel.2019.03.022,SLG | FTO | TiO2-c | TiO2-mp | ZrO2-mp | PbTiO3 | Perovskite | Carbon,0.2,MA,Pb,I,MAPbI,1.6,DMF; DMSO,4,0.99,20.41,0.45,9.14
1334,10.1016/j.orgel.2019.03.022,SLG | FTO | TiO2-c | TiO2-mp | ZrO2-mp | PbTiO3 | Perovskite | Carbon,0.2,MA,Pb,I,MAPbI,1.6,DMF; DMSO,4,1,21.72,0.49,10.5
25907,10.1016/j.orgel.2019.03.033,SLG | ITO | PEDOT:PSS | Perovskite | N2200 | PCBM-60 | Ag,0.04,MA,Pb,I,MAPbI,1.6,DMF; DMSO,9,0.956,19.35,0.767,14.18
25915,10.1016/j.orgel.2019.03.033,SLG | ITO | PEDOT:PSS | Perovskite | N2200 | PCBM-60 | Ag,0.04,MA,Pb,I,MAPbI,1.6,DMF; DMSO,9,0.967,19.73,0.773,14.74
25909,10.1016/j.orgel.2019.03.033,SLG | ITO | PEDOT:PSS | Perovskite | N2200 | PCBM-60 | Ag,0.04,MA,Pb,I,MAPbI,1.6,DMF; DMSO,9,0.967,19.83,0.778,14.9
25913,10.1016/j.orgel.2019.03.033,SLG | ITO | PEDOT:PSS | Perovskite | N2200 | PCBM-60 | Ag,0.04,MA,Pb,I,MAPbI,1.6,DMF; DMSO,9,0.971,20.07,0.778,15.16
25911,10.1016/j.orgel.2019.03.033,SLG | ITO | PEDOT:PSS | Perovskite | N2200 | PCBM-60 | Ag,0.04,MA,Pb,I,MAPbI,1.6,DMF; DMSO,9,0.974,20.42,0.78,15.5
22054,10.1016/j.orgel.2019.03.053,SLG | FTO | SnO2-c | Perovskite | Spiro-MeOTAD | Au,0.08,MA,Pb,I,MAPbI,1.6,DMF; DMSO,4,1.06,20.67,0.65,14.24
22055,10.1016/j.orgel.2019.03.053,SLG | FTO | SnO2-c | Perovskite | Spiro-MeOTAD | Au,0.08,MA,Pb,I,MAPbI,1.6,DMF; DMSO,4,1.09,21.77,0.72,17.08
25930,10.1016/j.orgel.2019.05.019,SLG | ITO | PTAA | Perovskite | PCBM-60 | BCP | Ag,0.06,MA,Pb,I,MAPbI,1.6,DMF; DMSO,7.7,0.86,18.85,0.63,10.24
25926,10.1016/j.orgel.2019.05.019,SLG | ITO | PTAA | Perovskite | PCBM-60 | BCP | Ag,0.06,MA,Pb,I,MAPbI,1.6,DMF; DMSO,7.7,1.06,21.94,0.72,16.75
25928,10.1016/j.orgel.2019.05.019,SLG | ITO | PTAA | Perovskite | PCBM-60 | BCP | Ag,0.06,MA,Pb,I,MAPbI,1.6,DMF; DMSO,7.7,1.08,22.44,0.71,17.17
9706,10.1016/j.orgel.2019.07.007,SLG | FTO | PEDOT:PSS | Perovskite | PCBM-60 | Al,0.06,MA,Pb,I,MAPbI,1.6,DMF; DMSO,2,0.932,20.82,0.57,11.2
9708,10.1016/j.orgel.2019.07.007,SLG | FTO | PEDOT:PSS | Perovskite | PCBM-60 | Al,0.06,MA,Pb,I,MAPbI,1.6,DMF; DMSO,1,0.941,21.48,0.6,12.13
9710,10.1016/j.orgel.2019.07.007,SLG | FTO | PEDOT:PSS | Perovskite | PCBM-60 | Al,0.06,MA,Pb,I,MAPbI,1.6,DMF; DMSO,0.666666667,0.954,24.21,0.61,14.11
9712,10.1016/j.orgel.2019.07.007,SLG | FTO | PEDOT:PSS | Perovskite | PCBM-60 | Al,0.06,MA,Pb,I,MAPbI,1.6,DMF; DMSO,0.5,0.935,22.67,0.54,11.45
9714,10.1016/j.orgel.2019.07.007,SLG | FTO | PEDOT:PSS | Perovskite | PCBM-60 | Al,0.06,MA,Pb,I,MAPbI,1.6,DMF; DMSO,0.333333333,0.922,20.33,0.54,10.18
9716,10.1016/j.orgel.2019.07.007,SLG | FTO | PEDOT:PSS | Perovskite | PCBM-60 | Al,0.06,MA,Pb,I,MAPbI,1.6,DMF; DMSO,0.25,0.917,19.46,0.54,9.7
9599,10.1016/j.physb.2019.07.041,SLG | FTO | PTAA | Perovskite | C60 | Ag,0.1,MA,Pb,I,MAPbI,1.6,DMF; DMSO,4,1.04,19.68,0.65,13.24
34643,10.1016/j.polymer.2019.121973,SLG | FTO | TiO2-c | TiO2-mp | Pervskite | P3TAA-co-P3HT | Ag,0.1,MA,Pb,I,MAPbI,1.6,DMF; DMSO,4,0.993,14.29,0.57,8.23
34642,10.1016/j.polymer.2019.121973,SLG | FTO | TiO2-c | TiO2-mp | Pervskite | P3TAA-co-P3HT | Ag,0.1,MA,Pb,I,MAPbI,1.6,DMF; DMSO,4,1.011,14.69,0.58,8.61
34645,10.1016/j.polymer.2019.121973,SLG | FTO | TiO2-c | TiO2-mp | Pervskite | P3TAA-co-P3HT | Ag,0.1,MA,Pb,I,MAPbI,1.6,DMF; DMSO,4,1.011,14.92,0.59,9.16
34653,10.1016/j.polymer.2019.121973,SLG | FTO | TiO2-c | TiO2-mp | Pervskite | P3TAA-co-P3HT | Ag,0.1,MA,Pb,I,MAPbI,1.6,DMF; DMSO,4,1.021,16.17,0.6,9.96
34644,10.1016/j.polymer.2019.121973,SLG | FTO | TiO2-c | TiO2-mp | Pervskite | P3TAA-co-P3HT | Ag,0.1,MA,Pb,I,MAPbI,1.6,DMF; DMSO,4,1.023,15.19,0.61,9.48
34652,10.1016/j.polymer.2019.121973,SLG | FTO | TiO2-c | TiO2-mp | Pervskite | P3TAA-co-P3HT | Ag,0.1,MA,Pb,I,MAPbI,1.6,DMF; DMSO,4,1.036,16.48,0.61,10.41
34647,10.1016/j.polymer.2019.121973,SLG | FTO | TiO2-c | TiO2-mp | Pervskite | P3TAA-co-P3HT | Ag,0.1,MA,Pb,I,MAPbI,1.6,DMF; DMSO,4,1.039,15.37,0.62,9.92
34646,10.1016/j.polymer.2019.121973,SLG | FTO | TiO2-c | TiO2-mp | Pervskite | P3TAA-co-P3HT | Ag,0.1,MA,Pb,I,MAPbI,1.6,DMF; DMSO,4,1.045,15.72,0.63,10.35
34649,10.1016/j.polymer.2019.121973,SLG | FTO | TiO2-c | TiO2-mp | Pervskite | P3TAA-co-P3HT | Ag,0.1,MA,Pb,I,MAPbI,1.6,DMF; DMSO,4,1.048,16.28,0.63,9.61
34648,10.1016/j.polymer.2019.121973,SLG | FTO | TiO2-c | TiO2-mp | Pervskite | P3TAA-co-P3HT | Ag,0.1,MA,Pb,I,MAPbI,1.6,DMF; DMSO,4,1.053,16.56,0.64,11.16
34651,10.1016/j.polymer.2019.121973,SLG | FTO | TiO2-c | TiO2-mp | Pervskite | P3TAA-co-P3HT | Ag,0.1,MA,Pb,I,MAPbI,1.6,DMF; DMSO,4,1.059,16.86,0.64,11.56
34650,10.1016/j.polymer.2019.121973,SLG | FTO | TiO2-c | TiO2-mp | Pervskite | P3TAA-co-P3HT | Ag,0.1,MA,Pb,I,MAPbI,1.6,DMF; DMSO,4,1.068,17.22,0.65,11.95
36616,10.1016/j.solener.2016.07.034,SLG | FTO | TiO2-c | TiO2-mp | Perovskite | Spiro-MeOTAD | Au,0.09,MA,Pb,I,MAPbI,1.6,DMF; DMSO,0.25,0.86,15.31,0.68,8.97
36617,10.1016/j.solener.2016.07.034,SLG | FTO | TiO2-c | TiO2-mp | Perovskite | Spiro-MeOTAD | Au,0.09,MA,Pb,I,MAPbI,1.6,DMF; DMSO,0.25,0.94,17.79,0.66,11.07
36618,10.1016/j.solener.2016.07.034,SLG | FTO | TiO2-c | TiO2-mp | Perovskite | Spiro-MeOTAD | Au,0.09,MA,Pb,I,MAPbI,1.6,DMF; DMSO,0.25,0.98,18.73,0.7,12.8
36621,10.1016/j.solener.2016.07.034,SLG | FTO | TiO2-c | TiO2-mp | Perovskite | Spiro-MeOTAD | Au,0.09,MA,Pb,I,MAPbI,1.6,DMF; DMSO,0.25,0.99,19.07,0.75,14.28
36619,10.1016/j.solener.2016.07.034,SLG | FTO | TiO2-c | TiO2-mp | Perovskite | Spiro-MeOTAD | Au,0.09,MA,Pb,I,MAPbI,1.6,DMF; DMSO,0.25,1.01,19.52,0.76,14.9
36620,10.1016/j.solener.2016.07.034,SLG | FTO | TiO2-c | TiO2-mp | Perovskite | Spiro-MeOTAD | Au,0.09,MA,Pb,I,MAPbI,1.6,DMF; DMSO,0.25,1.04,20.48,0.77,16.5
36622,10.1016/j.solener.2016.07.034,SLG | FTO | TiO2-c | TiO2-mp | Perovskite | Spiro-MeOTAD | Au,0.09,MA,Pb,I,MAPbI,1.6,DMF; DMSO,0.25,1.063,21.22,0.809,18.25
19890,10.1016/j.solener.2017.09.014,SLG | FTO | TiO2-c | Perovskite | Spiro-MeOTAD | Au,0.136,MA,Pb,I,MAPbI,1.6,DMF; DMSO,4,1.044,22.59,0.676,15.95
28995,10.1016/j.solener.2017.12.045,SLG | FTO | PEDOT:PSS | Perovskite | PCBM-60 | BCP | Au,0.12,MA,Pb,I,MAPbI,1.6,DMF; DMSO,5,0.96,16,0.664,10.69
28994,10.1016/j.solener.2017.12.045,SLG | FTO | NiO-np | Perovskite | PCBM-60 | BCP | Au,0.12,MA,Pb,I,MAPbI,1.6,DMF; DMSO,5,1.06,19.44,0.717,15.14
7442,10.1016/j.solener.2018.03.037,SLG | FTO | TiO2-c | TiO2-nw | Perovskite | Carbon,0.16,MA,Pb,I,MAPbI,1.6,DMF; DMSO,4,0.86,16.32,0.46,6.41
7434,10.1016/j.solener.2018.03.037,SLG | FTO | TiO2-c | TiO2-mp | Perovskite | Carbon,0.16,MA,Pb,I,MAPbI,1.6,DMF; DMSO,4,0.86,16.48,0.51,7.18
7441,10.1016/j.solener.2018.03.037,SLG | FTO | TiO2-c | TiO2-nw | Perovskite | Carbon,0.16,MA,Pb,I,MAPbI,1.6,DMF; DMSO,4,0.86,16.54,0.47,6.69
7435,10.1016/j.solener.2018.03.037,SLG | FTO | TiO2-c | TiO2-nw | Perovskite | Carbon,0.16,MA,Pb,I,MAPbI,1.6,DMF; DMSO,4,0.94,14.93,0.55,7.71
7436,10.1016/j.solener.2018.03.037,SLG | FTO | TiO2-c | TiO2-nw | Perovskite | Carbon,0.16,MA,Pb,I,MAPbI,1.6,DMF; DMSO,4,0.94,15.49,0.48,6.69
7437,10.1016/j.solener.2018.03.037,SLG | FTO | TiO2-c | TiO2-nw | Perovskite | Carbon,0.16,MA,Pb,I,MAPbI,1.6,DMF; DMSO,4,0.95,16.54,0.56,8.8
7438,10.1016/j.solener.2018.03.037,SLG | FTO | TiO2-c | TiO2-nw | Perovskite | Carbon,0.16,MA,Pb,I,MAPbI,1.6,DMF; DMSO,4,0.97,16.4,0.5,8.44
7440,10.1016/j.solener.2018.03.037,SLG | FTO | TiO2-c | TiO2-nw | Perovskite | Carbon,0.16,MA,Pb,I,MAPbI,1.6,DMF; DMSO,4,0.97,17.39,0.5,9.79
7439,10.1016/j.solener.2018.03.037,SLG | FTO | TiO2-c | TiO2-nw | Perovskite | Carbon,0.16,MA,Pb,I,MAPbI,1.6,DMF; DMSO,4,0.97,17.44,0.6,10.15
3860,10.1016/j.solener.2018.05.005,SLG | FTO | TiO2-c | TiO2-mp | Perovskite | Spiro-MeOTAD | Au,0.1,MA,Pb,I,MAPbI,1.6,DMF; DMSO,9,1.11,23.51,0.7,17.91
41866,10.1016/j.solener.2018.05.086,SLG | ITO | NiO | Perovskite | PCBM-60 | BCP | Ag,13.5,MA,Pb,I,MAPbI,1.6,DMF; DMSO,4,1.04,11.9,0.399,4.92
37759,10.1016/j.solener.2018.09.016,SLG | FTO | TiO2-c | Perovskite | Spiro-MeOTAD | Ag,0.1,MA,Pb,I,MAPbI,1.6,DMF; DMSO,2.333333333,0.71,5.62,0.39,1.5
37758,10.1016/j.solener.2018.09.016,SLG | FTO | TiO2-c | Perovskite | Spiro-MeOTAD | Ag,0.1,MA,Pb,I,MAPbI,1.6,DMF; DMSO,2.333333333,0.78,16.34,0.457,5.1
37757,10.1016/j.solener.2018.09.016,SLG | FTO | TiO2-c | Perovskite | Spiro-MeOTAD | Ag,0.1,MA,Pb,I,MAPbI,1.6,DMF; DMSO,2.333333333,0.93,17.28,0.518,8.3
37754,10.1016/j.solener.2018.09.016,SLG | FTO | TiO2-c | Perovskite | Spiro-MeOTAD | Ag,0.1,MA,Pb,I,MAPbI,1.6,DMF; DMSO,2.333333333,0.95,19.73,0.611,11.5
37755,10.1016/j.solener.2018.09.016,SLG | FTO | TiO2-c | Perovskite | Spiro-MeOTAD | Ag,0.1,MA,Pb,I,MAPbI,1.6,DMF; DMSO,2.333333333,0.96,18.77,0.663,11.9
37761,10.1016/j.solener.2018.09.016,SLG | FTO | TiO2-c | Perovskite | Spiro-MeOTAD | Ag,0.1,MA,Pb,I,MAPbI,1.6,DMF; DMSO,2.333333333,0.96,20.58,0.673,13.3
37762,10.1016/j.solener.2018.09.016,SLG | FTO | TiO2-c | Perovskite | Spiro-MeOTAD | Ag,0.1,MA,Pb,I,MAPbI,1.6,DMF; DMSO,2.333333333,0.96,20.95,0.701,14.1
37756,10.1016/j.solener.2018.09.016,SLG | FTO | TiO2-c | Perovskite | Spiro-MeOTAD | Ag,0.1,MA,Pb,I,MAPbI,1.6,DMF; DMSO,2.333333333,0.97,18.43,0.588,10.5
37763,10.1016/j.solener.2018.09.016,SLG | FTO | TiO2-c | Perovskite | Spiro-MeOTAD | Ag,0.1,MA,Pb,I,MAPbI,1.6,DMF; DMSO,2.333333333,0.97,20.85,0.727,14.7
37753,10.1016/j.solener.2018.09.016,SLG | FTO | TiO2-c | Perovskite | Spiro-MeOTAD | Ag,0.1,MA,Pb,I,MAPbI,1.6,DMF; DMSO,2.333333333,0.98,17.28,0.603,10.7
37765,10.1016/j.solener.2018.09.016,SLG | FTO | TiO2-c | Perovskite | Spiro-MeOTAD | Ag,0.1,MA,Pb,I,MAPbI,1.6,DMF; DMSO,2.333333333,0.98,19.48,0.571,10.9
37760,10.1016/j.solener.2018.09.016,SLG | FTO | TiO2-c | Perovskite | Spiro-MeOTAD | Ag,0.1,MA,Pb,I,MAPbI,1.6,DMF; DMSO,2.333333333,0.99,18.76,0.695,12.9
37764,10.1016/j.solener.2018.09.016,SLG | FTO | TiO2-c | Perovskite | Spiro-MeOTAD | Ag,0.1,MA,Pb,I,MAPbI,1.6,DMF; DMSO,2.333333333,0.99,20.06,0.624,12.4
1795,10.1016/j.solener.2018.09.017,Willow glass | AZO | SnO2-np | Perovskite | Spiro-MeOTAD | MoOx | Al,0.059,MA,Pb,I,MAPbI,1.6,DMF; DMSO,3,0.98,17.28,0.543,9.2
1794,10.1016/j.solener.2018.09.017,Willow glass | AZO | SnO2-np | Perovskite | Spiro-MeOTAD | MoOx | Al,0.059,MA,Pb,I,MAPbI,1.6,DMF; DMSO,3,0.98,17.51,0.542,9.29
1793,10.1016/j.solener.2018.09.017,Willow glass | AZO | SnO2-np | Perovskite | Spiro-MeOTAD | MoOx | Al,0.059,MA,Pb,I,MAPbI,1.6,DMF; DMSO,3,0.99,17.37,0.543,9.35
1792,10.1016/j.solener.2018.09.017,Willow glass | AZO | SnO2-np | Perovskite | Spiro-MeOTAD | MoOx | Al,0.059,MA,Pb,I,MAPbI,1.6,DMF; DMSO,3,0.99,17.89,0.534,9.45
13995,10.1016/j.solener.2018.10.036,SLG | ITO | SnO2-np | Perovskite | Spiro-MeOTAD | Au,0.1,MA,Pb,I,MAPbI,1.6,DMF; DMSO,4,1.05,16.02,0.61,10.21
13992,10.1016/j.solener.2018.10.036,SLG | ITO | SnO2-np | Perovskite | Spiro-MeOTAD | Au,0.1,MA,Pb,I,MAPbI,1.6,DMF; DMSO,4,1.05,22.01,0.69,15.98
13996,10.1016/j.solener.2018.10.036,SLG | ITO | SnO2-np | Perovskite | Spiro-MeOTAD | Au,0.1,MA,Pb,I,MAPbI,1.6,DMF; DMSO,4,1.05,22.01,0.69,15.98
13993,10.1016/j.solener.2018.10.036,SLG | ITO | SnO2-np | Perovskite | Spiro-MeOTAD | Au,0.1,MA,Pb,I,MAPbI,1.6,DMF; DMSO,4,1.07,22.26,0.7,16.59
13994,10.1016/j.solener.2018.10.036,SLG | ITO | SnO2-np | Perovskite | Spiro-MeOTAD | Au,0.1,MA,Pb,I,MAPbI,1.6,DMF; DMSO,4,1.1,22.46,0.75,18.1
13997,10.1016/j.solener.2018.10.036,SLG | ITO | SnO2-np | Perovskite | Spiro-MeOTAD | Au,0.1,MA,Pb,I,MAPbI,1.6,DMF; DMSO,4,1.1,22.46,0.75,18.1
1377,10.1016/j.solener.2018.11.024,SLG | FTO | TiO2-c | TiO2-mp | Perovskite | Spiro-MeOTAD | Au,0.1,MA,Pb,I,MAPbI,1.6,DMF; DMSO,3,0.95,16.52,0.788,12.4
1378,10.1016/j.solener.2018.11.024,SLG | FTO | TiO2-c | TiO2-mp | Perovskite | Spiro-MeOTAD | Au,0.1,MA,Pb,I,MAPbI,1.6,DMF; DMSO,3,0.97,18.52,0.734,13.17
1376,10.1016/j.solener.2018.11.024,SLG | FTO | TiO2-c | TiO2-mp | Perovskite | Spiro-MeOTAD | Au,0.1,MA,Pb,I,MAPbI,1.6,DMF; DMSO,3,1,18.47,0.735,13.42
40326,10.1016/j.solener.2019.01.008,SLG | ITO | HTM-1 (bifluorenylidene-based) | Perovskite | PCBM-60 | BCP | Ag,0.1,MA,Pb,I,MAPbI,1.6,DMF; DMSO,4,0.73,20,0.579,8.5
40325,10.1016/j.solener.2019.01.008,SLG | ITO | PEDOT:PSS | Perovskite | PCBM-60 | BCP | Ag,0.1,MA,Pb,I,MAPbI,1.6,DMF; DMSO,4,0.92,18.1,0.597,9.9
40328,10.1016/j.solener.2019.01.008,SLG | ITO | HTM-3 (bifluorenylidene-based) | Perovskite | PCBM-60 | BCP | Ag,0.1,MA,Pb,I,MAPbI,1.6,DMF; DMSO,4,0.93,18,0.621,10.4
40327,10.1016/j.solener.2019.01.008,SLG | ITO | HTM-2 (bifluorenylidene-based) | Perovskite | PCBM-60 | BCP | Ag,0.1,MA,Pb,I,MAPbI,1.6,DMF; DMSO,4,0.94,19.4,0.656,12
41178,10.1016/j.solener.2019.01.061,SLG | FTO | PEDOT:PSS | Perovskite | PCBM-60 | Ag,0.086,MA,Pb,I,MAPbI,1.6,DMF; DMSO,9,0.8,11.8,0.352,3.2
41176,10.1016/j.solener.2019.01.061,SLG | FTO | PEDOT:PSS | Perovskite | PCBM-60 | Ag,0.086,MA,Pb,I,MAPbI,1.6,DMF; DMSO,9,0.8,14.6,0.658,8
41175,10.1016/j.solener.2019.01.061,SLG | FTO | PEDOT:PSS | Perovskite | PCBM-60 | Ag,0.086,MA,Pb,I,MAPbI,1.6,DMF; DMSO,9,0.9,15.5,0.693,9.9
41179,10.1016/j.solener.2019.01.061,SLG | FTO | PEDOT:PSS | Perovskite | PCBM-60 | Ag,0.086,MA,Pb,I,MAPbI,1.6,DMF; DMSO,9,0.9,15.5,0.693,9.9
41181,10.1016/j.solener.2019.01.061,SLG | FTO | PEDOT:PSS | Perovskite | PCBM-60 | Ag,0.086,MA,Pb,I,MAPbI,1.6,DMF; DMSO,9,0.9,19.2,0.7,13.9
41177,10.1016/j.solener.2019.01.061,SLG | FTO | PEDOT:PSS | Perovskite | PCBM-60 | Ag,0.086,MA,Pb,I,MAPbI,1.6,DMF; DMSO,9,1,10.9,0.475,5
41180,10.1016/j.solener.2019.01.061,SLG | FTO | PEDOT:PSS | Perovskite | PCBM-60 | Ag,0.086,MA,Pb,I,MAPbI,1.6,DMF; DMSO,9,1.02,15.47,0.457,7.2
22928,10.1016/j.solener.2019.01.097,SLG | ITO | NiO-np | Perovskite | PCBM-60 | BCP | Ag,1.02,MA,Pb,I,MAPbI,1.6,DMF; DMSO,6,0.98,13.3,0.59,7.7
22920,10.1016/j.solener.2019.01.097,SLG | ITO | NiO-np | Perovskite | PCBM-60 | BCP | Ag,1.02,MA,Pb,I,MAPbI,1.6,DMF; DMSO,6,1.01,15.3,0.75,12.4
22918,10.1016/j.solener.2019.01.097,SLG | ITO | NiO-np | Perovskite | PCBM-60 | BCP | Ag,1.02,MA,Pb,I,MAPbI,1.6,DMF; DMSO,6,1.02,14.7,0.7,10.5
22926,10.1016/j.solener.2019.01.097,SLG | ITO | NiO-np | Perovskite | PCBM-60 | BCP | Ag,1.02,MA,Pb,I,MAPbI,1.6,DMF; DMSO,6,1.02,15.3,0.75,12.2
22922,10.1016/j.solener.2019.01.097,SLG | ITO | NiO-np | Perovskite | PCBM-60 | BCP | Ag,1.02,MA,Pb,I,MAPbI,1.6,DMF; DMSO,6,1.02,16.7,0.77,13.4
22929,10.1016/j.solener.2019.01.097,SLG | ITO | NiO-np | Perovskite | PCBM-60 | BCP | Ag,1.02,MA,Pb,I,MAPbI,1.6,DMF; DMSO,6,1.03,14.6,0.64,9.72
22919,10.1016/j.solener.2019.01.097,SLG | ITO | NiO-np | Perovskite | PCBM-60 | BCP | Ag,1.02,MA,Pb,I,MAPbI,1.6,DMF; DMSO,6,1.04,15.2,0.73,11.5
22924,10.1016/j.solener.2019.01.097,SLG | ITO | NiO-np | Perovskite | PCBM-60 | BCP | Ag,1.02,MA,Pb,I,MAPbI,1.6,DMF; DMSO,6,1.06,15.5,0.76,12.5
22927,10.1016/j.solener.2019.01.097,SLG | ITO | NiO-np | Perovskite | PCBM-60 | BCP | Ag,1.02,MA,Pb,I,MAPbI,1.6,DMF; DMSO,6,1.06,16.2,0.77,13.1
22923,10.1016/j.solener.2019.01.097,SLG | ITO | NiO-np | Perovskite | PCBM-60 | BCP | Ag,1.02,MA,Pb,I,MAPbI,1.6,DMF; DMSO,6,1.06,17.3,0.79,14.5
22921,10.1016/j.solener.2019.01.097,SLG | ITO | NiO-np | Perovskite | PCBM-60 | BCP | Ag,1.02,MA,Pb,I,MAPbI,1.6,DMF; DMSO,6,1.07,16,0.77,13.2
22925,10.1016/j.solener.2019.01.097,SLG | ITO | NiO-np | Perovskite | PCBM-60 | BCP | Ag,1.02,MA,Pb,I,MAPbI,1.6,DMF; DMSO,6,1.08,15.9,0.78,13.4
4041,10.1016/j.solener.2019.04.085,SLG | FTO | PEDOT:PSS | Perovskite | PCBM-60 | BCP | Au,0.1,MA,Pb,I,MAPbI,1.6,DMF; DMSO,9,0.963,17.71,0.73,12.45
4040,10.1016/j.solener.2019.04.085,SLG | AZO | PEDOT:PSS | Perovskite | PCBM-60 | BCP | Au,0.1,MA,Pb,I,MAPbI,1.6,DMF; DMSO,9,1.011,19.66,0.81,16.24
4042,10.1016/j.solener.2019.04.085,SLG | ITO | PEDOT:PSS | Perovskite | PCBM-60 | BCP | Au,0.1,MA,Pb,I,MAPbI,1.6,DMF; DMSO,9,1.013,19.87,0.79,15.92
14530,10.1016/j.solener.2019.05.061,Cellophane | TiO2-c | Ag | TiO2-c | CPTA | Perovskite | Spiro-MeOTAD | Au,0.06,MA,Pb,I,MAPbI,1.6,DMF; DMSO,4,1.04,17.58,0.669,12.2
14531,10.1016/j.solener.2019.05.061,Cellophane | TiO2-c | Ag | TiO2-c | CPTA | Perovskite | Spiro-MeOTAD | Au,0.06,MA,Pb,I,MAPbI,1.6,DMF; DMSO,4,1.04,17.75,0.702,13
39042,10.1016/j.solener.2019.05.073,SLG | ITO | PEDOT:PSS | Perovskite | PCBM-60 | Ag,0.1,MA,Pb,I,MAPbI,1.6,DMF; DMSO,9,0.83,16.37,0.75,10.21
14456,10.1016/j.solener.2019.06.069,SLG | FTO | TiO2-c | TiO2-mp | Perovskite | Spiro-MeOTAD | AgAl,0.09,MA,Pb,I,MAPbI,1.6,DMF; DMSO,4,0.75,15.11,0.349,3.99
14455,10.1016/j.solener.2019.06.069,SLG | FTO | TiO2-c | TiO2-mp | Perovskite | Spiro-MeOTAD | AgAl,0.09,MA,Pb,I,MAPbI,1.6,DMF; DMSO,4,0.93,20.98,0.57,11.12
14454,10.1016/j.solener.2019.06.069,SLG | FTO | TiO2-c | TiO2-mp | Perovskite | Spiro-MeOTAD | AgAl,0.09,MA,Pb,I,MAPbI,1.6,DMF; DMSO,4,1.04,22.42,0.698,16.34
14453,10.1016/j.solener.2019.06.069,SLG | FTO | TiO2-c | TiO2-mp | Perovskite | Spiro-MeOTAD | AgAl,0.09,MA,Pb,I,MAPbI,1.6,DMF; DMSO,4,1.06,22.93,0.759,18.59
14452,10.1016/j.solener.2019.06.069,SLG | FTO | TiO2-c | TiO2-mp | Perovskite | Spiro-MeOTAD | AgAl,0.09,MA,Pb,I,MAPbI,1.6,DMF; DMSO,4,1.07,21.36,0.729,16.78
14451,10.1016/j.solener.2019.06.069,SLG | FTO | TiO2-c | TiO2-mp | Perovskite | Spiro-MeOTAD | AgAl,0.09,MA,Pb,I,MAPbI,1.6,DMF; DMSO,4,1.08,21.1,0.714,16.24
3942,10.1016/j.solener.2019.07.088,SLG | ITO | PEDOT:PSS | Perovskite | PCBM-60 | BCP | Ag,0.11,MA,Pb,I,MAPbI,1.6,DMF; DMSO,9,0.88,21.4,0.64,12.2
3939,10.1016/j.solener.2019.07.088,SLG | ITO | PEDOT:PSS | Perovskite | PCBM-60 | BCP | Ag,0.11,MA,Pb,I,MAPbI,1.6,DMF; DMSO,9,0.89,20.8,0.65,12.1
3940,10.1016/j.solener.2019.07.088,SLG | ITO | PEDOT:PSS | Perovskite | PCBM-60 | BCP | Ag,0.11,MA,Pb,I,MAPbI,1.6,DMF; DMSO,9,0.9,21.9,0.66,13.1
3941,10.1016/j.solener.2019.07.088,SLG | ITO | PEDOT:PSS | Perovskite | PCBM-60 | BCP | Ag,0.11,MA,Pb,I,MAPbI,1.6,DMF; DMSO,9,0.91,21.9,0.67,13.4
3946,10.1016/j.solener.2019.07.088,SLG | ITO | NiO-c | Perovskite | PCBM-60 | BCP | Ag,0.11,MA,Pb,I,MAPbI,1.6,DMF; DMSO,9,0.92,18.2,0.6,10.1
3943,10.1016/j.solener.2019.07.088,SLG | ITO | NiO-c | Perovskite | PCBM-60 | BCP | Ag,0.11,MA,Pb,I,MAPbI,1.6,DMF; DMSO,9,0.95,19.8,0.66,12.4
3944,10.1016/j.solener.2019.07.088,SLG | ITO | NiO-c | Perovskite | PCBM-60 | BCP | Ag,0.11,MA,Pb,I,MAPbI,1.6,DMF; DMSO,9,0.97,20.5,0.66,13.2
3945,10.1016/j.solener.2019.07.088,SLG | ITO | NiO-c | Perovskite | PCBM-60 | BCP | Ag,0.11,MA,Pb,I,MAPbI,1.6,DMF; DMSO,9,0.97,21.2,0.67,13.8
3827,10.1016/j.solener.2019.08.033,SLG | FTO | TiO2-c | Perovskite | Spiro-MeOTAD | Au,0.12,MA,Pb,I,MAPbI,1.6,DMF; DMSO,4,0.64,9.2,0.558,3.29
33098,10.1016/j.solener.2019.09.064,SLG | FTO | NiO-c | NiO-mp | Perovskite | PCBM-60 | BCP | Au,0.1,MA,Pb,I,MAPbI,1.6,DMF; DMSO,4,1.036,20.26,0.65,13.65
33097,10.1016/j.solener.2019.09.064,SLG | FTO | NiO-c | NiO-mp | Perovskite | PCBM-60 | BCP | Au,0.1,MA,Pb,I,MAPbI,1.6,DMF; DMSO,4,1.068,20.7,0.701,15.49
33101,10.1016/j.solener.2019.09.064,SLG | FTO | NiO-c | Perovskite | PCBM-60 | BCP | Au,0.1,MA,Pb,I,MAPbI,1.6,DMF; DMSO,4,1.076,20.47,0.688,15.15
33099,10.1016/j.solener.2019.09.064,SLG | FTO | NiO-c | Perovskite | PCBM-60 | BCP | Au,0.1,MA,Pb,I,MAPbI,1.6,DMF; DMSO,4,1.083,21.11,0.699,15.24
33095,10.1016/j.solener.2019.09.064,SLG | FTO | NiO-c | Perovskite | PCBM-60 | BCP | Au,0.1,MA,Pb,I,MAPbI,1.6,DMF; DMSO,4,1.083,21.11,0.699,15.98
33102,10.1016/j.solener.2019.09.064,SLG | FTO | NiO-c | NiO-mp | Perovskite | PCBM-60 | BCP | Au,0.1,MA,Pb,I,MAPbI,1.6,DMF; DMSO,4,1.091,21.72,0.73,17.31
33096,10.1016/j.solener.2019.09.064,SLG | FTO | NiO-c | NiO-mp | Perovskite | PCBM-60 | BCP | Au,0.1,MA,Pb,I,MAPbI,1.6,DMF; DMSO,4,1.105,22.19,0.741,18.17
33100,10.1016/j.solener.2019.09.064,SLG | FTO | NiO-c | NiO-mp | Perovskite | PCBM-60 | BCP | Au,0.1,MA,Pb,I,MAPbI,1.6,DMF; DMSO,4,1.105,22.2,0.741,18.09
26453,10.1016/j.solener.2019.09.100,SLG | FTO | TiO2-c | TiO2-mp | Perovskite | Carbon,0.08,MA,Pb,I,MAPbI,1.6,DMF; DMSO,0.111111111,0.92,24,0.582,12.6
26452,10.1016/j.solener.2019.09.100,SLG | FTO | TiO2-c | TiO2-mp | Perovskite | Carbon,0.08,MA,Pb,I,MAPbI,1.6,DMF; DMSO,0.111111111,0.925,21.5,0.529,10.5
26454,10.1016/j.solener.2019.09.100,SLG | FTO | TiO2-c | TiO2-mp | Al2O3-c | Perovskite | Carbon,0.08,MA,Pb,I,MAPbI,1.6,DMF; DMSO,0.111111111,1,23.8,0.601,14.26
34738,10.1016/j.solener.2019.10.018,SLG | FTO | TiO2-mp | Perovskite | Spiro-MeOTAD | Au,0.1,MA,Pb,I,MAPbI,1.6,DMF; DMSO,4,0.96,21.99,0.554,11.59
34742,10.1016/j.solener.2019.10.018,SLG | FTO | TiO2-c | TiO2-mp | Perovskite | Spiro-MeOTAD | Au,0.1,MA,Pb,I,MAPbI,1.6,DMF; DMSO,4,0.98,18.67,0.542,9.92
34741,10.1016/j.solener.2019.10.018,SLG | FTO | TiO2-c | TiO2-mp | Perovskite | Spiro-MeOTAD | Au,0.1,MA,Pb,I,MAPbI,1.6,DMF; DMSO,4,1,20.28,0.611,12.24
34739,10.1016/j.solener.2019.10.018,SLG | FTO | TiO2-c | Perovskite | Spiro-MeOTAD | Au,0.1,MA,Pb,I,MAPbI,1.6,DMF; DMSO,4,1.03,21.43,0.663,14.53
34740,10.1016/j.solener.2019.10.018,SLG | FTO | TiO2-c | TiO2-mp | Perovskite | Spiro-MeOTAD | Au,0.1,MA,Pb,I,MAPbI,1.6,DMF; DMSO,4,1.04,23.27,0.723,17.47
30314,10.1016/j.solener.2019.11.030,SLG | ITO | PEDOT:PSS | Perovskite | PCBM-60 | Bphen | Ag,0.0625,MA,Pb,I,MAPbI,1.6,DMF; DMSO,4,0.98,20.45,0.765,15.29
30318,10.1016/j.solener.2019.11.030,SLG | ITO | PEDOT:PSS | MoS2 | Perovskite | PCBM-60 | Bphen | Ag,0.0625,MA,Pb,I,MAPbI,1.6,DMF; DMSO,4,0.98,21.23,0.749,15.5
30315,10.1016/j.solener.2019.11.030,SLG | ITO | PEDOT:PSS | MoS2 | Perovskite | PCBM-60 | Bphen | Ag,0.0625,MA,Pb,I,MAPbI,1.6,DMF; DMSO,4,1,21.19,0.772,16.32
30316,10.1016/j.solener.2019.11.030,SLG | ITO | PEDOT:PSS | MoS2 | Perovskite | PCBM-60 | Bphen | Ag,0.0625,MA,Pb,I,MAPbI,1.6,DMF; DMSO,4,1,21.85,0.772,16.78
30317,10.1016/j.solener.2019.11.030,SLG | ITO | PEDOT:PSS | MoS2 | Perovskite | PCBM-60 | Bphen | Ag,0.0625,MA,Pb,I,MAPbI,1.6,DMF; DMSO,4,1.02,22.28,0.779,17.63
41023,10.1016/j.solmat.2017.01.004,SLG | ITO | PEDOT:PSS | Perovskite | PCBM-60 | Ag,0.09,MA,Pb,I,MAPbI,1.6,DMF; DMSO,0.666666667,0.823,14.5,0.62,7.4
41022,10.1016/j.solmat.2017.01.004,SLG | ITO | PEDOT:PSS | Perovskite | PCBM-60 | Ag,0.09,MA,Pb,I,MAPbI,1.6,DMF; DMSO,0.666666667,0.862,16.2,0.54,7.5
41020,10.1016/j.solmat.2017.01.004,SLG | ITO | NiO | Perovskite | PCBM-60 | Ag,0.09,MA,Pb,I,MAPbI,1.6,DMF; DMSO,0.666666667,0.925,18.1,0.61,10.1
41021,10.1016/j.solmat.2017.01.004,SLG | ITO | NiO | Perovskite | PCBM-60 | Ag,0.09,MA,Pb,I,MAPbI,1.6,DMF; DMSO,0.666666667,1.034,17.1,0.69,12.2
39247,10.1016/j.solmat.2017.04.029,SLG | FTO | TiO2-c | TiO2-mp | Perovskite | Spiro-MeOTAD | Au,0.159,MA,Pb,I,MAPbI,1.6,DMF; DMSO,8,0.95,20.9,0.78,15.6
39248,10.1016/j.solmat.2017.04.029,SLG | FTO | TiO2-c | TiO2-mp | Perovskite | Spiro-MeOTAD | Au,0.159,MA,Pb,I,MAPbI,1.6,DMF; DMSO,8,0.98,18.5,0.73,13.1
39250,10.1016/j.solmat.2017.04.029,SLG | FTO | TiO2-c | TiO2-mp | Perovskite | Spiro-MeOTAD | Au,0.159,MA,Pb,I,MAPbI,1.6,DMF; DMSO,8,1.01,19.6,0.78,16.3
35268,10.1016/j.solmat.2017.04.029,SLG | FTO | TiO2-c | TiO2-mp | Perovskite | Spiro-MeOTAD | Au,0.159,MA,Pb,I,MAPbI,1.6,DMF; DMSO,9,0.952,20.9,0.784,15.1
35275,10.1016/j.solmat.2017.04.029,SLG | FTO | TiO2-c | TiO2-mp | Perovskite | Spiro-MeOTAD | Au,0.159,MA,Pb,I,MAPbI,1.6,DMF; DMSO,9,0.967,17.7,0.729,12.5
35269,10.1016/j.solmat.2017.04.029,SLG | FTO | TiO2-c | TiO2-mp | Perovskite | Spiro-MeOTAD | Au,0.159,MA,Pb,I,MAPbI,1.6,DMF; DMSO,9,0.977,18.5,0.727,12.1
35271,10.1016/j.solmat.2017.04.029,SLG | FTO | TiO2-c | TiO2-mp | Perovskite | Spiro-MeOTAD | Au,0.159,MA,Pb,I,MAPbI,1.6,DMF; DMSO,9,1.006,19.6,0.779,15.5
35276,10.1016/j.solmat.2017.04.029,SLG | FTO | TiO2-c | TiO2-mp | Perovskite | Spiro-MeOTAD | Au,0.159,MA,Pb,I,MAPbI,1.6,DMF; DMSO,9,1.009,21.3,0.755,16.1
35278,10.1016/j.solmat.2017.04.029,SLG | FTO | TiO2-c | TiO2-mp | Perovskite | Spiro-MeOTAD | Au,0.159,MA,Pb,I,MAPbI,1.6,DMF; DMSO,9,1.064,21.2,0.751,17
35272,10.1016/j.solmat.2017.04.029,SLG | FTO | TiO2-c | TiO2-mp | Perovskite | Spiro-MeOTAD | Au,0.159,MA,Pb,I,MAPbI,1.6,DMF; DMSO,9,1.074,21.9,0.779,18.1
8766,10.1016/j.solmat.2017.05.057,SLG | FTO | TiO2-c | Perovskite | Spiro-MeOTAD | Au,0.07,MA,Pb,I,MAPbI,1.6,DMF; DMSO,0.666666667,0.9,12.1,0.64,7.2
8770,10.1016/j.solmat.2017.05.057,SLG | FTO | TiO2-c | Perovskite | Spiro-MeOTAD | Au,0.07,MA,Pb,I,MAPbI,1.6,DMF; DMSO,0.666666667,0.92,13.2,0.68,8.4
8772,10.1016/j.solmat.2017.05.057,SLG | FTO | TiO2-c | Perovskite | Spiro-MeOTAD | Au,0.07,MA,Pb,I,MAPbI,1.6,DMF; DMSO,0.666666667,0.92,13.4,0.72,9
8771,10.1016/j.solmat.2017.05.057,SLG | FTO | TiO2-c | Perovskite | Spiro-MeOTAD | Au,0.07,MA,Pb,I,MAPbI,1.6,DMF; DMSO,0.666666667,0.93,12.6,0.68,8
8767,10.1016/j.solmat.2017.05.057,SLG | FTO | TiO2-c | Perovskite | Spiro-MeOTAD | Au,0.07,MA,Pb,I,MAPbI,1.6,DMF; DMSO,0.666666667,0.93,13,0.67,8.1
8775,10.1016/j.solmat.2017.05.057,SLG | FTO | TiO2-c | Perovskite | Spiro-MeOTAD | Au,0.07,MA,Pb,I,MAPbI,1.6,DMF; DMSO,0.666666667,0.93,14.5,0.69,9.3
8768,10.1016/j.solmat.2017.05.057,SLG | FTO | TiO2-c | Perovskite | Spiro-MeOTAD | Au,0.07,MA,Pb,I,MAPbI,1.6,DMF; DMSO,0.666666667,0.94,14.2,0.69,9
8773,10.1016/j.solmat.2017.05.057,SLG | FTO | TiO2-c | Perovskite | Spiro-MeOTAD | Au,0.07,MA,Pb,I,MAPbI,1.6,DMF; DMSO,0.666666667,0.94,14.8,0.7,9.7
8769,10.1016/j.solmat.2017.05.057,SLG | FTO | TiO2-c | Perovskite | Spiro-MeOTAD | Au,0.07,MA,Pb,I,MAPbI,1.6,DMF; DMSO,0.666666667,0.95,15,0.7,9.7
8774,10.1016/j.solmat.2017.05.057,SLG | FTO | TiO2-c | Perovskite | Spiro-MeOTAD | Au,0.07,MA,Pb,I,MAPbI,1.6,DMF; DMSO,0.666666667,0.96,15.8,0.7,10.6
21067,10.1016/j.solmat.2017.06.025,SLG | ITO | PTAA | Perovskite | PCBM-60 | Ag-nw,0.04,MA,Pb,I,MAPbI,1.6,DMF; DMSO,8.26,0.98,15.8,0.342,5.3
21068,10.1016/j.solmat.2017.06.025,SLG | ITO | PTAA | Perovskite | PCBM-60 | Ag@Au-np,0.04,MA,Pb,I,MAPbI,1.6,DMF; DMSO,8.26,0.99,16.8,0.518,8.9
21069,10.1016/j.solmat.2017.06.025,SLG | ITO | PTAA | Perovskite | PCBM-60 | Ag@Au-np,0.04,MA,Pb,I,MAPbI,1.6,DMF; DMSO,8.26,0.99,18.5,0.643,11
10149,10.1016/j.solmat.2018.01.010,SLG | FTO | TiO2-c | TiO2-mp | Perovskite | Carbon,0.16,MA,Pb,I,MAPbI,1.6,DMF; DMSO,2.333333333,1.018,17.59,0.575,10.29
10153,10.1016/j.solmat.2018.01.010,SLG | FTO | TiO2-c | TiO2-mp | Perovskite | Spiro-MeOTAD,0.16,MA,Pb,I,MAPbI,1.6,DMF; DMSO,2.333333333,1.021,17.4,0.745,13.24
10150,10.1016/j.solmat.2018.01.010,SLG | FTO | TiO2-c | TiO2-mp | Perovskite | Carbon; NiO-np,0.16,MA,Pb,I,MAPbI,1.6,DMF; DMSO,2.333333333,1.021,19.93,0.58,11.8
10152,10.1016/j.solmat.2018.01.010,SLG | FTO | TiO2-c | TiO2-mp | Perovskite | Carbon; NiO-np,0.16,MA,Pb,I,MAPbI,1.6,DMF; DMSO,2.333333333,1.03,20.15,0.607,12.6
10151,10.1016/j.solmat.2018.01.010,SLG | FTO | TiO2-c | TiO2-mp | Perovskite | Carbon; NiO-np,0.16,MA,Pb,I,MAPbI,1.6,DMF; DMSO,2.333333333,1.035,20.93,0.612,13.26
30413,10.1016/j.solmat.2018.11.006,SLG | ITO | TiO2-c | TiO2-nw | Perovskite | Spiro-MeOTAD | Ag,0.1,MA,Pb,I,MAPbI,1.6,DMF; DMSO,4,0.97,21.7,0.566,11.96
30415,10.1016/j.solmat.2018.11.006,SLG | ITO | TiO2-c | TiO2-nw | N-[3-(Trimethoxysilyl)propyl]ethylenediamine-SAM | Perovskite | Spiro-MeOTAD | Ag,0.1,MA,Pb,I,MAPbI,1.6,DMF; DMSO,4,0.98,19.2,0.578,10.97
30414,10.1016/j.solmat.2018.11.006,SLG | ITO | TiO2-c | TiO2-nw | N-[3-(Trimethoxysilyl)propyl]ethylenediamine-SAM | Perovskite | Spiro-MeOTAD | Ag,0.1,MA,Pb,I,MAPbI,1.6,DMF; DMSO,4,1.03,22.5,0.64,14.89
22175,10.1016/j.solmat.2018.11.028,SLG | FTO | TiO2-c | TiO2-mp | Perovskite | Spiro-MeOTAD | Au,1,MA,Pb,I,MAPbI,1.6,DMF; DMSO,8,0.97,21.2,0.47,9.6
22180,10.1016/j.solmat.2018.11.028,SLG | FTO | TiO2-c | TiO2-mp | Perovskite | Spiro-MeOTAD | Au,1,MA,Pb,I,MAPbI,1.6,DMF; DMSO,8,0.97,21.2,0.47,9.6
22176,10.1016/j.solmat.2018.11.028,SLG | FTO | TiO2-c | TiO2-mp | Perovskite | Spiro-MeOTAD | Au,1,MA,Pb,I,MAPbI,1.6,DMF; DMSO,8,0.99,21.4,0.55,11.8
22179,10.1016/j.solmat.2018.11.028,SLG | FTO | TiO2-c | TiO2-mp | Perovskite | Spiro-MeOTAD | Au,1,MA,Pb,I,MAPbI,1.6,DMF; DMSO,8,1,20.3,0.6,12.1
22178,10.1016/j.solmat.2018.11.028,SLG | FTO | TiO2-c | TiO2-mp | Perovskite | Spiro-MeOTAD | Au,1,MA,Pb,I,MAPbI,1.6,DMF; DMSO,8,1.04,19.5,0.61,12.4
22177,10.1016/j.solmat.2018.11.028,SLG | FTO | TiO2-c | TiO2-mp | Perovskite | Spiro-MeOTAD | Au,1,MA,Pb,I,MAPbI,1.6,DMF; DMSO,8,1.07,21.6,0.61,14.2
22522,10.1016/j.solmat.2019.04.007,SLG | ITO | CuInS2 | Al2O3-np | Perovskite | TIPD; ZnO-np | Ag,0.04,MA,Pb,I,MAPbI,1.6,DMF; DMSO,9,0.86,16.5,0.39,5.5
22520,10.1016/j.solmat.2019.04.007,SLG | ITO | CuInS2 | Al2O3-np | Perovskite | PCBM-60 | Ag,0.04,MA,Pb,I,MAPbI,1.6,DMF; DMSO,9,0.91,18.3,0.61,10.1
22524,10.1016/j.solmat.2019.04.007,SLG | ITO | CuInS2 | Al2O3-np | Perovskite | PCBM-60 | TIPD; ZnO-np | Ag,0.04,MA,Pb,I,MAPbI,1.6,DMF; DMSO,9,0.91,20.2,0.71,13.1
4088,10.1016/j.solmat.2019.110130,SLG | FTO | TiO2-c | TiO2-mp | Perovskite | Spiro-MeOTAD | Au,0.06,MA,Pb,I,MAPbI,1.6,DMF; DMSO,4,0.99,20.98,0.59,12.35
4090,10.1016/j.solmat.2019.110130,SLG | FTO | TiO2-c | TiO2-mp | Perovskite | Spiro-MeOTAD | Au,0.06,MA,Pb,I,MAPbI,1.6,DMF; DMSO,4,0.99,22.88,0.64,14.45
4089,10.1016/j.solmat.2019.110130,SLG | FTO | TiO2-c | TiO2-mp | Perovskite | Spiro-MeOTAD | Au,1,MA,Pb,I,MAPbI,1.6,DMF; DMSO,4,0.94,17.7,0.48,7.93
4091,10.1016/j.solmat.2019.110130,SLG | FTO | TiO2-c | TiO2-mp | Perovskite | Spiro-MeOTAD | Au,1,MA,Pb,I,MAPbI,1.6,DMF; DMSO,4,0.99,19,0.52,9.7
733,10.1016/j.solmat.2019.110197,SLG | ITO | SnO2-np | Perovskite | Spiro-MeOTAD | Au,0.12,MA,Pb,I,MAPbI,1.6,DMF; DMSO,9,1.069,23.58,0.728,18.35
26373,10.1016/j.solmat.2019.110288,SLG | ITO | NiO-c | Perovskite | PCBM-60 | BCP | Ag,0.09,MA,Pb,I,MAPbI,1.6,DMF; DMSO,9,0.91,14.2,0.59,7.7
