Repository: RhythmShah-04/ML_Perovskite

# ML_Perovskite


This is a beginner project for leaning Machine Learning and applying it to Perovskites for predicting them using various ML models

File: DataFinalProject.csv (part 11 of 19)
Ref_ID,Ref_DOI_number,Cell_stack_sequence,Cell_area_measured,Perovskite_composition_a_ions,Perovskite_composition_b_ions,Perovskite_composition_c_ions,Perovskite_composition_short_form,Perovskite_band_gap,Perovskite_deposition_solvents,DMF/DMSO,JV_default_Voc,JV_default_Jsc,JV_default_FF,JV_default_PCE
26374,10.1016/j.solmat.2019.110288,SLG | ITO | NiO-c | Perovskite | PCBM-60 | BCP | Ag,0.09,MA,Pb,I,MAPbI,1.6,DMF; DMSO,9,0.95,19.6,0.67,12.4
26375,10.1016/j.solmat.2019.110288,SLG | ITO | NiO-c | Perovskite | PCBM-60 | BCP | Ag,0.09,MA,Pb,I,MAPbI,1.6,DMF; DMSO,9,0.97,19.5,0.75,14.2
26376,10.1016/j.solmat.2019.110288,SLG | ITO | NiO-c | Perovskite | PCBM-60 | BCP | Ag,0.09,MA,Pb,I,MAPbI,1.6,DMF; DMSO,9,0.98,21.1,0.78,16.1
26372,10.1016/j.solmat.2019.110288,SLG | ITO | NiO-c | Perovskite | PCBM-60 | BCP | Ag,0.09,MA,Pb,I,MAPbI,1.6,DMF; DMSO,9,0.99,20.9,0.7,14.4
32326,10.1016/j.spmi.2017.12.015,SLG | FTO | TiO2-c | TiO2-mp | Perovskite | Spiro-MeOTAD | Ag,0.1,MA,Pb,I,MAPbI,1.6,DMF; DMSO,2.333333333,0.86,17.02,0.488,7.41
32324,10.1016/j.spmi.2017.12.015,SLG | FTO | TiO2-c | TiO2-mp | Perovskite | Spiro-MeOTAD | Ag,0.1,MA,Pb,I,MAPbI,1.6,DMF; DMSO,2.333333333,0.97,18.5,0.503,9.02
32321,10.1016/j.spmi.2017.12.015,SLG | FTO | TiO2-c | TiO2-mp | Perovskite | Spiro-MeOTAD | Ag,0.1,MA,Pb,I,MAPbI,1.6,DMF; DMSO,2.333333333,0.97,19.5,0.656,12.41
32322,10.1016/j.spmi.2017.12.015,SLG | FTO | TiO2-c | TiO2-mp | Perovskite | Spiro-MeOTAD | Ag,0.1,MA,Pb,I,MAPbI,1.6,DMF; DMSO,2.333333333,1,19.75,0.684,13.55
32323,10.1016/j.spmi.2017.12.015,SLG | FTO | TiO2-c | TiO2-mp | Perovskite | Spiro-MeOTAD | Ag,0.1,MA,Pb,I,MAPbI,1.6,DMF; DMSO,2.333333333,1.07,23.4,0.751,18.76
32325,10.1016/j.spmi.2017.12.015,SLG | FTO | TiO2-c | TiO2-mp | Perovskite | Spiro-MeOTAD | Ag,0.1,MA,Pb,I,MAPbI,1.6,DMF; DMSO,2.333333333,1.08,22.8,0.745,18.5
11077,10.1016/j.surfin.2017.12.006,SLG | FTO | CrOx | Perovskite | PCBM-60 | BCP | Ag,0.09,MA,Pb,I,MAPbI,1.6,DMF; DMSO,4,1.03,20.17,0.71,14.76
11078,10.1016/j.surfin.2017.12.006,SLG | FTO | CrOx | Perovskite | PCBM-60 | BCP | Ag,0.09,MA,Pb,I,MAPbI,1.6,DMF; DMSO,4,1.08,21.43,0.76,17.66
3494,10.1016/j.synthmet.2018.08.013,SLG | ITO | PEDOT:PSS | Perovskite | PCBM-60 | BCP | Ag,0.1,MA,Pb,I,MAPbI,1.6,DMF; DMSO,11.36363636,0.88,16.3,0.76,10.95
3498,10.1016/j.synthmet.2018.08.013,SLG | ITO | PEDOT:PSS | Perovskite | PCBM-60 | BCP | Ag,0.1,MA,Pb,I,MAPbI,1.6,DMF; DMSO,11.36363636,0.9,17.03,0.69,10.54
3496,10.1016/j.synthmet.2018.08.013,SLG | ITO | PEDOT:PSS | Perovskite | PCBM-60 | BCP | Ag,0.1,MA,Pb,I,MAPbI,1.6,DMF; DMSO,11.36363636,0.9,18.53,0.74,12.41
3495,10.1016/j.synthmet.2018.08.013,SLG | ITO | PEDOT:PSS | Perovskite | PCBM-60 | BCP | Ag,0.1,MA,Pb,I,MAPbI,1.6,DMF; DMSO,11.36363636,0.92,17.67,0.68,11.1
3497,10.1016/j.synthmet.2018.08.013,SLG | ITO | PEDOT:PSS | Perovskite | PCBM-60 | BCP | Ag,0.1,MA,Pb,I,MAPbI,1.6,DMF; DMSO,11.36363636,0.94,17.61,0.63,10.43
30138,10.1016/j.synthmet.2019.06.011,SLG | ITO | NiO-np | Perovskite | PCBM-60 | BCP | Ag,0.077,MA,Pb,I,MAPbI,1.6,DMF; DMSO,9,1.06,18.54,0.624,12.3
30137,10.1016/j.synthmet.2019.06.011,SLG | ITO | NiO-np | Perovskite | PCBM-60 | BCP | Ag,0.077,MA,Pb,I,MAPbI,1.6,DMF; DMSO,19,1.04,18.82,0.752,14.72
30136,10.1016/j.synthmet.2019.06.011,SLG | ITO | NiO-np | Perovskite | PCBM-60 | BCP | Ag,0.077,MA,Pb,I,MAPbI,1.6,DMF; DMSO,32.33333333,1.06,19.37,0.768,15.68
30135,10.1016/j.synthmet.2019.06.011,SLG | ITO | NiO-np | Perovskite | PCBM-60 | BCP | Ag,0.077,MA,Pb,I,MAPbI,1.6,DMF; DMSO,49,1.06,18.7,0.769,15.28
30134,10.1016/j.synthmet.2019.06.011,SLG | ITO | NiO-np | Perovskite | PCBM-60 | BCP | Ag,0.077,MA,Pb,I,MAPbI,1.6,DMF; DMSO,99,1.04,18.83,0.73,14.33
956,10.1016/j.synthmet.2019.116178,SLG | ITO | PEDOT:PSS | Perovskite | PCBM-60 | Ag,0.067,MA,Pb,I,MAPbI,1.6,DMF; DMSO,10,0.88,13,0.7,9
955,10.1016/j.synthmet.2019.116178,SLG | ITO | PEDOT:PSS | Perovskite | PCBM-60 | Ag,0.067,MA,Pb,I,MAPbI,1.6,DMF; DMSO,10,0.9,15,0.7,11.2
954,10.1016/j.synthmet.2019.116178,SLG | ITO | PEDOT:PSS | Perovskite | PCBM-60 | Ag,0.067,MA,Pb,I,MAPbI,1.6,DMF; DMSO,10,0.9,17,0.68,11.4
3215,10.1016/j.tsf.2017.07.013,SLG | ITO | PEDOT:PSS | Perovskite | PCBM-60 | Ag,0.07,MA,Pb,I,MAPbI,1.6,DMF; DMSO,2.333333333,0.91,16.55,0.731,11.01
3216,10.1016/j.tsf.2017.07.013,SLG | ITO | PEDOT:PSS | Perovskite | PCBM-60 | Ag,0.07,MA,Pb,I,MAPbI,1.6,DMF; DMSO,2.333333333,1.01,19.45,0.727,14.28
25667,10.1016/j.tsf.2018.05.052,SLG | ITO | PEDOT:PSS | Perovskite | PCBM-60 | Ag,0.12,MA,Pb,I,MAPbI,1.6,DMF; DMSO,4,1,22.19,0.672,14.92
25666,10.1016/j.tsf.2018.05.052,SLG | ITO | PEDOT:PSS | Perovskite | PCBM-60 | Ag,0.12,MA,Pb,I,MAPbI,1.6,DMF; DMSO,4,1,23.12,0.717,16.58
9926,10.1016/j.tsf.2018.07.041,SLG | ITO | NiO-c | Perovskite | PCBM-60 | BCP | Ag,0.1,MA,Pb,I,MAPbI,1.6,DMF; DMSO,4,1.08,16.2,0.757,13.28
25894,10.1016/j.tsf.2018.10.001,SLG | FTO | TiO2-c | TiO2-mp | Perovskite | Spiro-MeOTAD | Au,0.16,MA,Pb,I,MAPbI,1.6,DMF; DMSO,8,1.04,23.53,0.661,16.2
35174,10.1016/S1872-2067(15)60929-9,SLG | FTO | TiO2-c | Perovskite | Spiro-MeOTAD | Au,0.09,MA,Pb,I,MAPbI,1.6,DMF; DMSO,0.25,1.03,19,0.788,15.5
35173,10.1016/S1872-2067(15)60929-9,SLG | FTO | TiO2-c | Perovskite | Spiro-MeOTAD | Au,0.09,MA,Pb,I,MAPbI,1.6,DMF; DMSO,0.666666667,1.03,19.8,0.778,15.9
35181,10.1016/S1872-2067(15)60929-9,SLG | FTO | TiO2-c | Perovskite | Spiro-MeOTAD | Au,0.09,MA,Pb,I,MAPbI,1.6,DMF; DMSO,0.666666667,1.05,19.8,0.793,14.4
35172,10.1016/S1872-2067(15)60929-9,SLG | FTO | TiO2-c | Perovskite | Spiro-MeOTAD | Au,0.09,MA,Pb,I,MAPbI,1.6,DMF; DMSO,1.5,1.01,19.5,0.756,14.9
35171,10.1016/S1872-2067(15)60929-9,SLG | FTO | TiO2-c | Perovskite | Spiro-MeOTAD | Au,0.09,MA,Pb,I,MAPbI,1.6,DMF; DMSO,4,1,19.8,0.705,14
2709,10.1021/acs.chemmater.6b03445,SLG | FTO | TiO2-c | TiO2-mp | Perovskite | Spiro-MeOTAD | Ag,0.07,MA,Pb,I,MAPbI,1.6,DMF; DMSO,9,0.929,20.31,0.597,11.27
2706,10.1021/acs.chemmater.6b03445,SLG | FTO | TiO2-c | TiO2-mp | Perovskite | Spiro-MeOTAD | Ag,0.07,MA,Pb,I,MAPbI,1.6,DMF; DMSO,9,1.013,21.34,0.641,13.86
2704,10.1021/acs.chemmater.6b03445,SLG | FTO | TiO2-c | TiO2-mp | Perovskite | Spiro-MeOTAD | Ag,0.07,MA,Pb,I,MAPbI,1.6,DMF; DMSO,9,1.018,21.46,0.596,13.02
2705,10.1021/acs.chemmater.6b03445,SLG | FTO | TiO2-c | TiO2-mp | Perovskite | Spiro-MeOTAD | Ag,0.07,MA,Pb,I,MAPbI,1.6,DMF; DMSO,9,1.026,22.4,0.661,15.21
2708,10.1021/acs.chemmater.6b03445,SLG | FTO | TiO2-c | TiO2-mp | Perovskite | Spiro-MeOTAD | Ag,0.07,MA,Pb,I,MAPbI,1.6,DMF; DMSO,9,1.037,21.81,0.657,14.87
2707,10.1021/acs.chemmater.6b03445,SLG | FTO | TiO2-c | TiO2-mp | Perovskite | Spiro-MeOTAD | Ag,0.07,MA,Pb,I,MAPbI,1.6,DMF; DMSO,9,1.04,20.98,0.646,14.11
2716,10.1021/acs.chemmater.6b03445,SLG | FTO | TiO2-c | TiO2-mp | Perovskite | Spiro-MeOTAD | Ag,0.07,MA,Pb,I,MAPbI,1.6,DMF; DMSO,9,1.064,21.97,0.662,15.3
10708,10.1021/acs.chemmater.7b03243,SLG | FTO | TiO2-c | TiO2-mp | Perovskite | Spiro-MeOTAD | Au,0.1,MA,Pb,I,MAPbI,1.6,DMF; DMSO,9,0.55,2,0.3,0.2
10707,10.1021/acs.chemmater.7b03243,SLG | FTO | TiO2-c | TiO2-mp | Perovskite | Spiro-MeOTAD | Au,0.1,MA,Pb,I,MAPbI,1.6,DMF; DMSO,9,0.8,15,0.6,7
10706,10.1021/acs.chemmater.7b03243,SLG | FTO | TiO2-c | TiO2-mp | Perovskite | Spiro-MeOTAD | Au,0.1,MA,Pb,I,MAPbI,1.6,DMF; DMSO,9,0.85,18,0.65,10.5
33933,10.1021/acs.chemmater.8b05237,SLG | ITO | PEIE | NDI-H | Perovskite | Spiro-MeOTAD | Au,0.1,MA,Pb,I,MAPbI,1.6,DMF; DMSO,3,0.82,16.7,0.6,8.1
33930,10.1021/acs.chemmater.8b05237,SLG | ITO | PEIE | NDI-H | Perovskite | Spiro-MeOTAD | Au,0.1,MA,Pb,I,MAPbI,1.6,DMF; DMSO,3,0.83,13.6,0.43,4.8
33934,10.1021/acs.chemmater.8b05237,SLG | ITO | PEIE | NDI-H | Perovskite | Spiro-MeOTAD | Au,0.1,MA,Pb,I,MAPbI,1.6,DMF; DMSO,3,0.85,18.4,0.59,9.3
33931,10.1021/acs.chemmater.8b05237,SLG | ITO | PEIE | NDI-H | Perovskite | Spiro-MeOTAD | Au,0.1,MA,Pb,I,MAPbI,1.6,DMF; DMSO,3,0.88,18.9,0.64,10.7
33932,10.1021/acs.chemmater.8b05237,SLG | ITO | PEIE | C60 | Perovskite | Spiro-MeOTAD | Au,0.1,MA,Pb,I,MAPbI,1.6,DMF; DMSO,3,0.95,16.9,0.58,9.3
14916,10.1021/acs.chemmater.9b01292,SLG | ITO | AZO-np | Perovskite | Spiro-MeOTAD | MoO3 | Al,0.1,MA,Pb,I,MAPbI,1.6,DMF; DMSO,9,1.12,16.3,0.71,12.9
14917,10.1021/acs.chemmater.9b01292,SLG | ITO | AZO-np | PCBM-60 | Perovskite | Spiro-MeOTAD | MoO3 | Al,0.1,MA,Pb,I,MAPbI,1.6,DMF; DMSO,9,1.12,20.1,0.75,16.9
14501,10.1021/acs.chemmater.9b02468,SLG | ITO | SnO2-c | PCBM-60 | Perovskite | Spiro-MeOTAD | Au,0.1,MA,Pb,I,MAPbI,1.6,DMF; DMSO,9,1.04,23.5,0.65,16.1
14507,10.1021/acs.chemmater.9b02468,SLG | ITO | SnO2-c | C60-5g | Perovskite | Spiro-MeOTAD | Au,0.1,MA,Pb,I,MAPbI,1.6,DMF; DMSO,9,1.058,23,0.71,17.2
14503,10.1021/acs.chemmater.9b02468,SLG | ITO | SnO2-c | C60-5b | Perovskite | Spiro-MeOTAD | Au,0.1,MA,Pb,I,MAPbI,1.6,DMF; DMSO,9,1.064,22.3,0.75,18
14504,10.1021/acs.chemmater.9b02468,SLG | ITO | SnO2-c | C60-5d | Perovskite | Spiro-MeOTAD | Au,0.1,MA,Pb,I,MAPbI,1.6,DMF; DMSO,9,1.07,22.8,0.71,18.1
14499,10.1021/acs.chemmater.9b02468,SLG | ITO | SnO2-c | Perovskite | Spiro-MeOTAD | Au,0.1,MA,Pb,I,MAPbI,1.6,DMF; DMSO,9,1.07,22.8,0.73,18.1
14500,10.1021/acs.chemmater.9b02468,SLG | ITO | SnO2-c | C60 | Perovskite | Spiro-MeOTAD | Au,0.1,MA,Pb,I,MAPbI,1.6,DMF; DMSO,9,1.07,23.2,0.75,18.6
14506,10.1021/acs.chemmater.9b02468,SLG | ITO | SnO2-c | C60-5f | Perovskite | Spiro-MeOTAD | Au,0.1,MA,Pb,I,MAPbI,1.6,DMF; DMSO,9,1.07,23.6,0.73,18.4
14505,10.1021/acs.chemmater.9b02468,SLG | ITO | SnO2-c | C60-5e | Perovskite | Spiro-MeOTAD | Au,0.1,MA,Pb,I,MAPbI,1.6,DMF; DMSO,9,1.074,23.2,0.74,18.5
14502,10.1021/acs.chemmater.9b02468,SLG | ITO | SnO2-c | C60-5a | Perovskite | Spiro-MeOTAD | Au,0.1,MA,Pb,I,MAPbI,1.6,DMF; DMSO,9,1.089,23.7,0.78,20.5
32132,10.1021/acs.chemmater.9b02720,SLG | ITO | NP-BC | Perovskite | PCBM-60 | BCP | Ag,0.1,MA,Pb,I,MAPbI,1.6,DMF; DMSO,4,0.823,19.48,0.612,17.11
32129,10.1021/acs.chemmater.9b02720,SLG | ITO | PEDOT:PSS | Perovskite | PCBM-60 | BCP | Ag,0.1,MA,Pb,I,MAPbI,1.6,DMF; DMSO,4,0.957,18.09,0.649,18.48
32131,10.1021/acs.chemmater.9b02720,SLG | ITO | NBP-BC | Perovskite | PCBM-60 | BCP | Ag,0.1,MA,Pb,I,MAPbI,1.6,DMF; DMSO,4,0.974,20.68,0.608,18.15
32130,10.1021/acs.chemmater.9b02720,SLG | ITO | PNP-BC | Perovskite | PCBM-60 | BCP | Ag,0.1,MA,Pb,I,MAPbI,1.6,DMF; DMSO,4,0.995,21.8,0.52,17.08
32125,10.1021/acs.chemmater.9b02720,SLG | ITO | NiO-c | Perovskite | PCBM-60 | BCP | Ag,0.1,MA,Pb,I,MAPbI,1.6,DMF; DMSO,4,1.053,21.7,0.749,9.56
32127,10.1021/acs.chemmater.9b02720,SLG | ITO | NiO-c | NBP-BC | Perovskite | PCBM-60 | BCP | Ag,0.1,MA,Pb,I,MAPbI,1.6,DMF; DMSO,4,1.054,20.97,0.772,11.29
32126,10.1021/acs.chemmater.9b02720,SLG | ITO | NiO-c | PNP-BC | Perovskite | PCBM-60 | BCP | Ag,0.1,MA,Pb,I,MAPbI,1.6,DMF; DMSO,4,1.063,21.81,0.783,12.22
32128,10.1021/acs.chemmater.9b02720,SLG | ITO | NiO-c | NP-BC | Perovskite | PCBM-60 | BCP | Ag,0.1,MA,Pb,I,MAPbI,1.6,DMF; DMSO,4,1.068,21.99,0.787,11.23
27792,10.1021/acs.inorgchem.8b01030,SLG | ITO | P3CT-K | Perovskite | PCBM-60 | ZnO | Al,0.06,MA,Pb,I,MAPbI,1.6,DMF; DMSO,4,1.02,19.8,0.735,14.9
27790,10.1021/acs.inorgchem.8b01030,SLG | ITO | P3CT-K | Perovskite | PCBM-60 | ZnO | Al,0.06,MA,Pb,I,MAPbI,1.6,DMF; DMSO,4,1.04,21,0.72,15.7
27791,10.1021/acs.inorgchem.8b01030,SLG | ITO | P3CT-K | CuZnS | Perovskite | PCBM-60 | ZnO | Al,0.06,MA,Pb,I,MAPbI,1.6,DMF; DMSO,4,1.04,22.8,0.73,17.3
27793,10.1021/acs.inorgchem.8b01030,SLG | ITO | P3CT-K | CuZnS | Perovskite | PCBM-60 | ZnO | Al,0.06,MA,Pb,I,MAPbI,1.6,DMF; DMSO,4,1.05,22.9,0.732,17.6
31721,10.1021/acs.jpcc.6b05406,SLG | FTO | CdS | Perovskite | Spiro-MeOTAD | Au,0.1,MA,Pb,I,MAPbI,1.6,DMF; DMSO,9,0.741,13.22,0.224,2.8
31722,10.1021/acs.jpcc.6b05406,SLG | FTO | CdS | Perovskite | Spiro-MeOTAD | Au,0.1,MA,Pb,I,MAPbI,1.6,DMF; DMSO,9,0.753,12.89,0.286,2.8
31723,10.1021/acs.jpcc.6b05406,SLG | FTO | CdS | Perovskite | Spiro-MeOTAD | Au,0.1,MA,Pb,I,MAPbI,1.6,DMF; DMSO,9,0.789,12.77,0.275,3.2
31718,10.1021/acs.jpcc.6b05406,SLG | FTO | CdS | Perovskite | Spiro-MeOTAD | Au,0.1,MA,Pb,I,MAPbI,1.6,DMF; DMSO,9,0.943,18.92,0.691,12.3
31717,10.1021/acs.jpcc.6b05406,SLG | FTO | CdS | Perovskite | Spiro-MeOTAD | Au,0.1,MA,Pb,I,MAPbI,1.6,DMF; DMSO,9,0.948,19.16,0.661,12.1
31719,10.1021/acs.jpcc.6b05406,SLG | FTO | CdS | Perovskite | Spiro-MeOTAD | Au,0.1,MA,Pb,I,MAPbI,1.6,DMF; DMSO,9,0.957,19.28,0.628,10.5
31716,10.1021/acs.jpcc.6b05406,SLG | FTO | CdS | Perovskite | Spiro-MeOTAD | Au,0.1,MA,Pb,I,MAPbI,1.6,DMF; DMSO,9,0.962,19.99,0.665,12.8
31715,10.1021/acs.jpcc.6b05406,SLG | FTO | CdS | Perovskite | Spiro-MeOTAD | Au,0.1,MA,Pb,I,MAPbI,1.6,DMF; DMSO,9,0.971,19.83,0.661,12.7
31714,10.1021/acs.jpcc.6b05406,SLG | FTO | CdS | Perovskite | Spiro-MeOTAD | Au,0.1,MA,Pb,I,MAPbI,1.6,DMF; DMSO,9,0.976,20.25,0.609,12.1
31720,10.1021/acs.jpcc.6b05406,SLG | FTO | CdS | Perovskite | Spiro-MeOTAD | Au,0.1,MA,Pb,I,MAPbI,1.6,DMF; DMSO,9,0.983,18.99,0.527,9.1
32712,10.1021/acs.jpcc.7b00861,SLG | FTO | TiO2-c | TiO2-mp | Perovskite | Spiro-MeOTAD | Ag,0.1,MA,Pb,I,MAPbI,1.6,DMF; DMSO,9,0.95,20.03,0.629,11.94
3384,10.1021/acs.jpcc.7b08384,SLG | FTO | TiO2-c | Perovskite | Spiro-MeOTAD | Au,0.1,MA,Pb,I,MAPbI,1.6,DMF; DMSO,9,1.03,19.93,0.66,13.58
3385,10.1021/acs.jpcc.7b08384,SLG | FTO | TiO2-c | Perovskite | Spiro-MeOTAD | Au,0.1,MA,Pb,I,MAPbI,1.6,DMF; DMSO,9,1.03,22.26,0.65,15
3386,10.1021/acs.jpcc.7b08384,SLG | FTO | TiO2-c | Perovskite | Spiro-MeOTAD | Au,0.1,MA,Pb,I,MAPbI,1.6,DMF; DMSO,9,1.03,22.82,0.674,15.85
9073,10.1021/acs.jpcc.8b01558,SLG | FTO | TiO2-c | TiO2-mp | Perovskite | Spiro-MeOTAD | Au,0.16,MA,Pb,I,MAPbI,1.6,DMF; DMSO,11,0.95,23.36,0.63,14.1
9072,10.1021/acs.jpcc.8b01558,SLG | FTO | TiO2-c | TiO2-mp | Perovskite | Spiro-MeOTAD | Au,0.16,MA,Pb,I,MAPbI,1.6,DMF; DMSO,11,0.96,22.13,0.62,13.4
9068,10.1021/acs.jpcc.8b01558,SLG | FTO | TiO2-c | TiO2-mp | Perovskite | Spiro-MeOTAD | Au,0.16,MA,Pb,I,MAPbI,1.6,DMF; DMSO,11,1.01,21.2,0.653,14
9074,10.1021/acs.jpcc.8b01558,SLG | FTO | TiO2-c | TiO2-mp | Perovskite | Spiro-MeOTAD | Au,0.16,MA,Pb,I,MAPbI,1.6,DMF; DMSO,11,1.01,24.53,0.622,15.4
9070,10.1021/acs.jpcc.8b01558,SLG | FTO | TiO2-c | TiO2-mp | Perovskite | Spiro-MeOTAD | Au,0.16,MA,Pb,I,MAPbI,1.6,DMF; DMSO,11,1.04,20.53,0.666,14.2
9071,10.1021/acs.jpcc.8b01558,SLG | FTO | TiO2-c | TiO2-mp | Perovskite | Spiro-MeOTAD | Au,0.16,MA,Pb,I,MAPbI,1.6,DMF; DMSO,11,1.04,20.62,0.61,13.1
9069,10.1021/acs.jpcc.8b01558,SLG | FTO | TiO2-c | TiO2-mp | Perovskite | Spiro-MeOTAD | Au,0.16,MA,Pb,I,MAPbI,1.6,DMF; DMSO,11,1.04,20.63,0.662,14.2
9067,10.1021/acs.jpcc.8b01558,SLG | FTO | TiO2-c | TiO2-mp | Perovskite | Spiro-MeOTAD | Au,0.16,MA,Pb,I,MAPbI,1.6,DMF; DMSO,11,1.05,19.7,0.69,14.4
4952,10.1021/acs.jpcc.8b07124,SLG | ITO | NiO-np | Perovskite | PCBM-60 | Rhodamine 101 | Ag,0.09,MA,Pb,I,MAPbI,1.6,DMF; DMSO,4,1.018,21.9,0.73,15.5
4956,10.1021/acs.jpcc.8b07124,SLG | ITO | NiO-np | Al2O3-mp | Perovskite | PCBM-60 | Rhodamine 101 | Ag,0.09,MA,Pb,I,MAPbI,1.6,DMF; DMSO,4,1.044,10.9,0.8,9.2
4953,10.1021/acs.jpcc.8b07124,SLG | ITO | NiO-np | Al2O3-mp | Perovskite | PCBM-60 | Rhodamine 101 | Ag,0.09,MA,Pb,I,MAPbI,1.6,DMF; DMSO,4,1.044,20.7,0.74,16.2
4955,10.1021/acs.jpcc.8b07124,SLG | ITO | NiO-np | Al2O3-mp | Perovskite | PCBM-60 | Rhodamine 101 | Ag,0.09,MA,Pb,I,MAPbI,1.6,DMF; DMSO,4,1.07,18.3,0.71,13.9
4954,10.1021/acs.jpcc.8b07124,SLG | ITO | NiO-np | Al2O3-mp | Perovskite | PCBM-60 | Rhodamine 101 | Ag,0.09,MA,Pb,I,MAPbI,1.6,DMF; DMSO,4,1.08,20.4,0.76,15.8
41696,10.1021/acs.jpcc.8b09595,SLG | FTO | TiO2-c | TiO2-mp | Perovskite | Spiro-MeOTAD | Ag,0.1,MA,Pb,I,MAPbI,1.6,DMF; DMSO,10.5,1.14,21.82,0.732,18.2
21010,10.1021/acs.jpcc.8b10070,SLG | ITO | H5 | Perovskite | PCBM-60 | BCP | Au,0.01,MA,Pb,I,MAPbI,1.6,DMF; DMSO,4,0.28,17.65,0.48,2.28
21009,10.1021/acs.jpcc.8b10070,SLG | ITO | H4 | Perovskite | PCBM-60 | BCP | Au,0.01,MA,Pb,I,MAPbI,1.6,DMF; DMSO,4,0.68,20.02,0.51,6.97
21008,10.1021/acs.jpcc.8b10070,SLG | ITO | H3 | Perovskite | PCBM-60 | BCP | Au,0.01,MA,Pb,I,MAPbI,1.6,DMF; DMSO,4,0.71,19.4,0.57,7.69
21011,10.1021/acs.jpcc.8b10070,SLG | ITO | H6 | Perovskite | PCBM-60 | BCP | Au,0.01,MA,Pb,I,MAPbI,1.6,DMF; DMSO,4,0.74,19.98,0.64,9.33
21012,10.1021/acs.jpcc.8b10070,SLG | ITO | H7 | Perovskite | PCBM-60 | BCP | Au,0.01,MA,Pb,I,MAPbI,1.6,DMF; DMSO,4,0.78,19.06,0.7,10.47
21013,10.1021/acs.jpcc.8b10070,SLG | ITO | H7 | Perovskite | PCBM-60 | BCP | Au,0.01,MA,Pb,I,MAPbI,1.6,DMF; DMSO,4,0.86,19.91,0.66,11.32
21007,10.1021/acs.jpcc.8b10070,SLG | ITO | PEDOT:PSS | Perovskite | PCBM-60 | BCP | Ag,0.01,MA,Pb,I,MAPbI,1.6,DMF; DMSO,4,0.95,19.22,0.58,10.56
12255,10.1021/acs.jpcc.8b11898,SLG | FTO | TiO2-c | TiO2-mp | Perovskite | Au,0.1,MA,Pb,I,MAPbI,1.6,DMF; DMSO,9,0.71,13.85,0.62,6.14
12246,10.1021/acs.jpcc.8b11898,SLG | FTO | TiO2-c | TiO2-mp | Perovskite | Au,0.1,MA,Pb,I,MAPbI,1.6,DMF; DMSO,9,0.72,13.69,0.66,6.57
12254,10.1021/acs.jpcc.8b11898,SLG | FTO | TiO2-c | TiO2-mp | Perovskite | Au,0.1,MA,Pb,I,MAPbI,1.6,DMF; DMSO,9,0.72,13.86,0.62,6.3
12258,10.1021/acs.jpcc.8b11898,SLG | FTO | TiO2-c | TiO2-mp | Perovskite | Au,0.1,MA,Pb,I,MAPbI,1.6,DMF; DMSO,9,0.72,14.12,0.63,6.52
12244,10.1021/acs.jpcc.8b11898,SLG | FTO | TiO2-c | TiO2-mp | Perovskite | Au,0.1,MA,Pb,I,MAPbI,1.6,DMF; DMSO,9,0.72,14.25,0.64,6.56
12252,10.1021/acs.jpcc.8b11898,SLG | FTO | TiO2-c | TiO2-mp | Perovskite | Au,0.1,MA,Pb,I,MAPbI,1.6,DMF; DMSO,9,0.73,13.98,0.58,6.04
12241,10.1021/acs.jpcc.8b11898,SLG | FTO | TiO2-c | TiO2-mp | Perovskite | Au,0.1,MA,Pb,I,MAPbI,1.6,DMF; DMSO,9,0.74,13.78,0.64,6.52
12256,10.1021/acs.jpcc.8b11898,SLG | FTO | TiO2-c | TiO2-mp | Perovskite | Au,0.1,MA,Pb,I,MAPbI,1.6,DMF; DMSO,9,0.74,13.87,0.59,6.18
12257,10.1021/acs.jpcc.8b11898,SLG | FTO | TiO2-c | TiO2-mp | Perovskite | Au,0.1,MA,Pb,I,MAPbI,1.6,DMF; DMSO,9,0.74,14.03,0.64,6.74
12250,10.1021/acs.jpcc.8b11898,SLG | FTO | TiO2-c | TiO2-mp | Perovskite | Au,0.1,MA,Pb,I,MAPbI,1.6,DMF; DMSO,9,0.74,14.05,0.61,6.38
12253,10.1021/acs.jpcc.8b11898,SLG | FTO | TiO2-c | TiO2-mp | Perovskite | Au,0.1,MA,Pb,I,MAPbI,1.6,DMF; DMSO,9,0.75,13.93,0.59,6.29
12259,10.1021/acs.jpcc.8b11898,SLG | FTO | TiO2-c | TiO2-mp | Perovskite | Au,0.1,MA,Pb,I,MAPbI,1.6,DMF; DMSO,9,0.75,14.15,0.65,6.97
12247,10.1021/acs.jpcc.8b11898,SLG | FTO | TiO2-c | TiO2-mp | Perovskite | Au,0.1,MA,Pb,I,MAPbI,1.6,DMF; DMSO,9,0.75,14.31,0.63,6.76
12251,10.1021/acs.jpcc.8b11898,SLG | FTO | TiO2-c | TiO2-mp | Perovskite | Au,0.1,MA,Pb,I,MAPbI,1.6,DMF; DMSO,9,0.76,13.87,0.59,6.26
12242,10.1021/acs.jpcc.8b11898,SLG | FTO | TiO2-c | TiO2-mp | Perovskite | Au,0.1,MA,Pb,I,MAPbI,1.6,DMF; DMSO,9,0.76,13.99,0.65,6.91
12245,10.1021/acs.jpcc.8b11898,SLG | FTO | TiO2-c | TiO2-mp | Perovskite | Au,0.1,MA,Pb,I,MAPbI,1.6,DMF; DMSO,9,0.77,13.92,0.65,6.96
12240,10.1021/acs.jpcc.8b11898,SLG | FTO | TiO2-c | TiO2-mp | Perovskite | Au,0.1,MA,Pb,I,MAPbI,1.6,DMF; DMSO,9,0.78,13.98,0.65,7.08
12249,10.1021/acs.jpcc.8b11898,SLG | FTO | TiO2-c | TiO2-mp | Perovskite | Au,0.1,MA,Pb,I,MAPbI,1.6,DMF; DMSO,9,0.78,14.21,0.63,7.04
12243,10.1021/acs.jpcc.8b11898,SLG | FTO | TiO2-c | TiO2-mp | Perovskite | Au,0.1,MA,Pb,I,MAPbI,1.6,DMF; DMSO,9,0.79,14.05,0.66,7.32
12248,10.1021/acs.jpcc.8b11898,SLG | FTO | TiO2-c | TiO2-mp | Perovskite | Au,0.1,MA,Pb,I,MAPbI,1.6,DMF; DMSO,9,0.79,14.4,0.67,7.69
12283,10.1021/acs.jpcc.8b11898,SLG | FTO | TiO2-c | TiO2-mp | Perovskite | BDT:TT | Au,0.1,MA,Pb,I,MAPbI,1.6,DMF; DMSO,9,0.84,22.27,0.64,12.14
12299,10.1021/acs.jpcc.8b11898,SLG | FTO | TiO2-c | TiO2-mp | Perovskite | BDT:TT | Au,0.1,MA,Pb,I,MAPbI,1.6,DMF; DMSO,9,0.84,22.98,0.63,12.34
12282,10.1021/acs.jpcc.8b11898,SLG | FTO | TiO2-c | TiO2-mp | Perovskite | BDT:TT | Au,0.1,MA,Pb,I,MAPbI,1.6,DMF; DMSO,9,0.85,23.28,0.61,12.23
12285,10.1021/acs.jpcc.8b11898,SLG | FTO | TiO2-c | TiO2-mp | Perovskite | BDT:TT | Au,0.1,MA,Pb,I,MAPbI,1.6,DMF; DMSO,9,0.85,23.78,0.62,12.78
12286,10.1021/acs.jpcc.8b11898,SLG | FTO | TiO2-c | TiO2-mp | Perovskite | BDT:TT | Au,0.1,MA,Pb,I,MAPbI,1.6,DMF; DMSO,9,0.86,22.98,0.63,12.65
12297,10.1021/acs.jpcc.8b11898,SLG | FTO | TiO2-c | TiO2-mp | Perovskite | BDT:TT | Au,0.1,MA,Pb,I,MAPbI,1.6,DMF; DMSO,9,0.86,23.25,0.65,13.25
12290,10.1021/acs.jpcc.8b11898,SLG | FTO | TiO2-c | TiO2-mp | Perovskite | BDT:TT | Au,0.1,MA,Pb,I,MAPbI,1.6,DMF; DMSO,9,0.86,23.45,0.62,12.81
12298,10.1021/acs.jpcc.8b11898,SLG | FTO | TiO2-c | TiO2-mp | Perovskite | BDT:TT | Au,0.1,MA,Pb,I,MAPbI,1.6,DMF; DMSO,9,0.86,23.48,0.62,12.79
12296,10.1021/acs.jpcc.8b11898,SLG | FTO | TiO2-c | TiO2-mp | Perovskite | BDT:TT | Au,0.1,MA,Pb,I,MAPbI,1.6,DMF; DMSO,9,0.86,23.58,0.62,12.81
12288,10.1021/acs.jpcc.8b11898,SLG | FTO | TiO2-c | TiO2-mp | Perovskite | BDT:TT | Au,0.1,MA,Pb,I,MAPbI,1.6,DMF; DMSO,9,0.86,23.65,0.64,13.31
12284,10.1021/acs.jpcc.8b11898,SLG | FTO | TiO2-c | TiO2-mp | Perovskite | BDT:TT | Au,0.1,MA,Pb,I,MAPbI,1.6,DMF; DMSO,9,0.86,23.68,0.64,13.33
12295,10.1021/acs.jpcc.8b11898,SLG | FTO | TiO2-c | TiO2-mp | Perovskite | BDT:TT | Au,0.1,MA,Pb,I,MAPbI,1.6,DMF; DMSO,9,0.86,23.78,0.62,12.99
12292,10.1021/acs.jpcc.8b11898,SLG | FTO | TiO2-c | TiO2-mp | Perovskite | BDT:TT | Au,0.1,MA,Pb,I,MAPbI,1.6,DMF; DMSO,9,0.86,23.78,0.63,13.16
12289,10.1021/acs.jpcc.8b11898,SLG | FTO | TiO2-c | TiO2-mp | Perovskite | BDT:TT | Au,0.1,MA,Pb,I,MAPbI,1.6,DMF; DMSO,9,0.87,22.48,0.61,12.13
12287,10.1021/acs.jpcc.8b11898,SLG | FTO | TiO2-c | TiO2-mp | Perovskite | BDT:TT | Au,0.1,MA,Pb,I,MAPbI,1.6,DMF; DMSO,9,0.87,23.48,0.65,13.41
12281,10.1021/acs.jpcc.8b11898,SLG | FTO | TiO2-c | TiO2-mp | Perovskite | BDT:TT | Au,0.1,MA,Pb,I,MAPbI,1.6,DMF; DMSO,9,0.87,23.58,0.62,12.97
12294,10.1021/acs.jpcc.8b11898,SLG | FTO | TiO2-c | TiO2-mp | Perovskite | BDT:TT | Au,0.1,MA,Pb,I,MAPbI,1.6,DMF; DMSO,9,0.87,23.81,0.63,13.26
12291,10.1021/acs.jpcc.8b11898,SLG | FTO | TiO2-c | TiO2-mp | Perovskite | BDT:TT | Au,0.1,MA,Pb,I,MAPbI,1.6,DMF; DMSO,9,0.88,23.1,0.662,13.57
12280,10.1021/acs.jpcc.8b11898,SLG | FTO | TiO2-c | TiO2-mp | Perovskite | BDT:TT | Au,0.1,MA,Pb,I,MAPbI,1.6,DMF; DMSO,9,0.89,21.98,0.62,12.38
12293,10.1021/acs.jpcc.8b11898,SLG | FTO | TiO2-c | TiO2-mp | Perovskite | BDT:TT | Au,0.1,MA,Pb,I,MAPbI,1.6,DMF; DMSO,9,0.89,23.49,0.62,13.23
12271,10.1021/acs.jpcc.8b11898,SLG | FTO | TiO2-c | TiO2-mp | Perovskite | BDTT:DPPD:TT | Au,0.1,MA,Pb,I,MAPbI,1.6,DMF; DMSO,9,0.95,23.15,0.67,15.05
12261,10.1021/acs.jpcc.8b11898,SLG | FTO | TiO2-c | TiO2-mp | Perovskite | BDTT:DPPD:TT | Au,0.1,MA,Pb,I,MAPbI,1.6,DMF; DMSO,9,0.95,23.35,0.64,14.41
12273,10.1021/acs.jpcc.8b11898,SLG | FTO | TiO2-c | TiO2-mp | Perovskite | BDTT:DPPD:TT | Au,0.1,MA,Pb,I,MAPbI,1.6,DMF; DMSO,9,0.95,23.52,0.66,14.98
12262,10.1021/acs.jpcc.8b11898,SLG | FTO | TiO2-c | TiO2-mp | Perovskite | BDTT:DPPD:TT | Au,0.1,MA,Pb,I,MAPbI,1.6,DMF; DMSO,9,0.96,22.1,0.64,13.57
12267,10.1021/acs.jpcc.8b11898,SLG | FTO | TiO2-c | TiO2-mp | Perovskite | BDTT:DPPD:TT | Au,0.1,MA,Pb,I,MAPbI,1.6,DMF; DMSO,9,0.96,22.67,0.65,14.3
12269,10.1021/acs.jpcc.8b11898,SLG | FTO | TiO2-c | TiO2-mp | Perovskite | BDTT:DPPD:TT | Au,0.1,MA,Pb,I,MAPbI,1.6,DMF; DMSO,9,0.96,22.84,0.67,14.81
12264,10.1021/acs.jpcc.8b11898,SLG | FTO | TiO2-c | TiO2-mp | Perovskite | BDTT:DPPD:TT | Au,0.1,MA,Pb,I,MAPbI,1.6,DMF; DMSO,9,0.96,23.45,0.65,14.8
12270,10.1021/acs.jpcc.8b11898,SLG | FTO | TiO2-c | TiO2-mp | Perovskite | BDTT:DPPD:TT | Au,0.1,MA,Pb,I,MAPbI,1.6,DMF; DMSO,9,0.96,23.54,0.67,15.45
12272,10.1021/acs.jpcc.8b11898,SLG | FTO | TiO2-c | TiO2-mp | Perovskite | BDTT:DPPD:TT | Au,0.1,MA,Pb,I,MAPbI,1.6,DMF; DMSO,9,0.96,23.78,0.65,15.1
12275,10.1021/acs.jpcc.8b11898,SLG | FTO | TiO2-c | TiO2-mp | Perovskite | BDTT:DPPD:TT | Au,0.1,MA,Pb,I,MAPbI,1.6,DMF; DMSO,9,0.96,23.94,0.67,15.6
12260,10.1021/acs.jpcc.8b11898,SLG | FTO | TiO2-c | TiO2-mp | Perovskite | BDTT:DPPD:TT | Au,0.1,MA,Pb,I,MAPbI,1.6,DMF; DMSO,9,0.97,22.14,0.65,14.04
12265,10.1021/acs.jpcc.8b11898,SLG | FTO | TiO2-c | TiO2-mp | Perovskite | BDTT:DPPD:TT | Au,0.1,MA,Pb,I,MAPbI,1.6,DMF; DMSO,9,0.97,22.93,0.67,14.97
12263,10.1021/acs.jpcc.8b11898,SLG | FTO | TiO2-c | TiO2-mp | Perovskite | BDTT:DPPD:TT | Au,0.1,MA,Pb,I,MAPbI,1.6,DMF; DMSO,9,0.97,23.19,0.62,14.1
12268,10.1021/acs.jpcc.8b11898,SLG | FTO | TiO2-c | TiO2-mp | Perovskite | BDTT:DPPD:TT | Au,0.1,MA,Pb,I,MAPbI,1.6,DMF; DMSO,9,0.97,23.48,0.68,15.75
12274,10.1021/acs.jpcc.8b11898,SLG | FTO | TiO2-c | TiO2-mp | Perovskite | BDTT:DPPD:TT | Au,0.1,MA,Pb,I,MAPbI,1.6,DMF; DMSO,9,0.97,23.49,0.68,15.74
12279,10.1021/acs.jpcc.8b11898,SLG | FTO | TiO2-c | TiO2-mp | Perovskite | BDTT:DPPD:TT | Au,0.1,MA,Pb,I,MAPbI,1.6,DMF; DMSO,9,0.98,23.24,0.69,15.81
12277,10.1021/acs.jpcc.8b11898,SLG | FTO | TiO2-c | TiO2-mp | Perovskite | BDTT:DPPD:TT | Au,0.1,MA,Pb,I,MAPbI,1.6,DMF; DMSO,9,0.98,23.25,0.69,15.75
12276,10.1021/acs.jpcc.8b11898,SLG | FTO | TiO2-c | TiO2-mp | Perovskite | BDTT:DPPD:TT | Au,0.1,MA,Pb,I,MAPbI,1.6,DMF; DMSO,9,0.98,23.48,0.67,15.67
12278,10.1021/acs.jpcc.8b11898,SLG | FTO | TiO2-c | TiO2-mp | Perovskite | BDTT:DPPD:TT | Au,0.1,MA,Pb,I,MAPbI,1.6,DMF; DMSO,9,0.98,23.49,0.67,15.61
12266,10.1021/acs.jpcc.8b11898,SLG | FTO | TiO2-c | TiO2-mp | Perovskite | BDTT:DPPD:TT | Au,0.1,MA,Pb,I,MAPbI,1.6,DMF; DMSO,9,0.98,23.7,0.683,15.88
23645,10.1021/acs.jpcc.9b01187,SLG | FTO | TiO2-c | Perovskite | Spiro-MeOTAD | Au,0.1,MA,Pb,I,MAPbI,1.6,DMF; DMSO,3,1.03,4,0.65,2.68
23644,10.1021/acs.jpcc.9b01187,SLG | FTO | PCBM-60 | Perovskite | Spiro-MeOTAD | Au,0.1,MA,Pb,I,MAPbI,1.6,DMF; DMSO,3,1.22,8,0.7,6.83
23643,10.1021/acs.jpcc.9b01187,SLG | FTO | TiO2-c | TiO2-mp | Perovskite | Spiro-MeOTAD | Au,0.1,MA,Pb,I,MAPbI,1.6,DMF; DMSO,3,1.4,6.6,0.44,4.05
41031,10.1021/acs.jpcc.9b02371,SLG | FTO | TiO2-c | Perovskite | Spiro-MeOTAD | Au,0.16,MA,Pb,I,MAPbI,1.6,DMF; DMSO,4,1.05,23.9,0.745,18.7
41026,10.1021/acs.jpcc.9b02371,SLG | FTO | TiO2-c | Perovskite | Spiro-MeOTAD | Au,0.16,MA,Pb,I,MAPbI,1.6,DMF; DMSO,4,1.052,20.5,0.638,13.8
41029,10.1021/acs.jpcc.9b02371,SLG | FTO | TiO2-c | Perovskite | Spiro-MeOTAD | Au,0.16,MA,Pb,I,MAPbI,1.6,DMF; DMSO,4,1.054,24.7,0.749,19.5
41034,10.1021/acs.jpcc.9b02371,SLG | FTO | SnO2 | Perovskite | Spiro-MeOTAD | Au,0.16,MA,Pb,I,MAPbI,1.6,DMF; DMSO,4,1.059,20.4,0.692,15
41028,10.1021/acs.jpcc.9b02371,SLG | FTO | TiO2-c | Perovskite | Spiro-MeOTAD | Au,0.16,MA,Pb,I,MAPbI,1.6,DMF; DMSO,4,1.059,23.7,0.754,18.9
41030,10.1021/acs.jpcc.9b02371,SLG | FTO | TiO2-c | Perovskite | Spiro-MeOTAD | Au,0.16,MA,Pb,I,MAPbI,1.6,DMF; DMSO,4,1.06,23.6,0.707,17.7
41024,10.1021/acs.jpcc.9b02371,SLG | FTO | TiO2-c | Perovskite | Spiro-MeOTAD | Au,0.16,MA,Pb,I,MAPbI,1.6,DMF; DMSO,4,1.061,21.9,0.682,15.9
41032,10.1021/acs.jpcc.9b02371,SLG | FTO | SnO2 | Perovskite | Spiro-MeOTAD | Au,0.16,MA,Pb,I,MAPbI,1.6,DMF; DMSO,4,1.068,21.2,0.735,16.6
41033,10.1021/acs.jpcc.9b02371,SLG | FTO | SnO2 | Perovskite | Spiro-MeOTAD | Au,0.16,MA,Pb,I,MAPbI,1.6,DMF; DMSO,4,1.07,21.2,0.751,17
41035,10.1021/acs.jpcc.9b02371,SLG | FTO | SnO2 | Perovskite | Spiro-MeOTAD | Au,0.16,MA,Pb,I,MAPbI,1.6,DMF; DMSO,4,1.071,21.9,0.719,16.9
41027,10.1021/acs.jpcc.9b02371,SLG | FTO | TiO2-c | Perovskite | Spiro-MeOTAD | Au,0.16,MA,Pb,I,MAPbI,1.6,DMF; DMSO,4,1.088,23.2,0.734,18.5
41025,10.1021/acs.jpcc.9b02371,SLG | FTO | TiO2-c | Perovskite | Spiro-MeOTAD | Au,0.16,MA,Pb,I,MAPbI,1.6,DMF; DMSO,4,1.098,23,0.758,19.1
3774,10.1021/acs.jpcc.9b05588,SLG | ITO | NiO-c | Perovskite | PCBM-60 | BCP | Au,0.01,MA,Pb,I,MAPbI,1.6,DMF; DMSO,4,1.03,18.31,0.74,13.93
3776,10.1021/acs.jpcc.9b05588,SLG | ITO | NiO-c | Perovskite | PCBM-60 | BCP | Au,0.01,MA,Pb,I,MAPbI,1.6,DMF; DMSO,4,1.03,18.31,0.74,13.93
3778,10.1021/acs.jpcc.9b05588,SLG | ITO | NiO-c | Perovskite | PCBM-60 | BCP | Au,0.01,MA,Pb,I,MAPbI,1.6,DMF; DMSO,4,1.05,19.21,0.76,15.32
3775,10.1021/acs.jpcc.9b05588,SLG | ITO | NiO-c | Perovskite | PCBM-60 | BCP | Au,0.01,MA,Pb,I,MAPbI,1.6,DMF; DMSO,4,1.06,20.6,0.76,16.8
3777,10.1021/acs.jpcc.9b05588,SLG | ITO | NiO-c | Perovskite | PCBM-60 | BCP | Au,0.01,MA,Pb,I,MAPbI,1.6,DMF; DMSO,4,1.06,20.6,0.76,16.8
30253,10.1021/acs.jpcc.9b10022,SLG | FTO | NiO-c | Perovskite | PCBM-60 | BCP | Ag,0.1,MA,Pb,I,MAPbI,1.6,DMF; DMSO,2.333333333,0.85,18.86,0.575,9.22
30251,10.1021/acs.jpcc.9b10022,SLG | FTO | NiO-c | Perovskite | PCBM-60 | BCP | Ag,0.1,MA,Pb,I,MAPbI,1.6,DMF; DMSO,2.333333333,0.98,15.48,0.772,11.72
30252,10.1021/acs.jpcc.9b10022,SLG | FTO | NiO-c | Perovskite | PCBM-60 | BCP | Ag,0.1,MA,Pb,I,MAPbI,1.6,DMF; DMSO,2.333333333,1.05,17.42,0.781,14.29
12501,10.1021/acs.jpclett.6b02193,SLG | FTO | TiO2-c | Perovskite | Spiro-MeOTAD | Au,0.1,MA,Pb,I,MAPbI,1.6,DMF; DMSO,9,1.044,12.3,0.701,9
12500,10.1021/acs.jpclett.6b02193,SLG | FTO | TiO2-c | Perovskite | Spiro-MeOTAD | Au,0.1,MA,Pb,I,MAPbI,1.6,DMF; DMSO,9,1.07,13.28,0.679,9.65
12499,10.1021/acs.jpclett.6b02193,SLG | FTO | TiO2-c | Perovskite | Spiro-MeOTAD | Au,0.1,MA,Pb,I,MAPbI,1.6,DMF; DMSO,9,1.101,16.77,0.663,12.23
28821,10.1021/acs.jpclett.6b02375,SLG | FTO | TiO2-c | TiO2-mp | Perovskite | Au,0.07,MA,Pb,I,MAPbI,1.6,DMF; DMSO,10,0.84,12,0.59,5.92
28820,10.1021/acs.jpclett.6b02375,SLG | FTO | TiO2-c | TiO2-mp | Perovskite | Spiro-MeOTAD | Mo | Ag,0.07,MA,Pb,I,MAPbI,1.6,DMF; DMSO,10,0.91,23,0.55,11.57
28819,10.1021/acs.jpclett.6b02375,SLG | FTO | TiO2-c | TiO2-mp | Perovskite | Spiro-MeOTAD | Au,0.07,MA,Pb,I,MAPbI,1.6,DMF; DMSO,10,0.98,16,0.77,12.03
41954,10.1021/acs.jpclett.6b02843,SLG | ITO | PEDOT:PSS | Perovskite | PCBM-60 | ZrAcac | Ag,0.1,MA,Pb,I,MAPbI,1.6,DMF; DMSO,2,0.915,19.74,0.781,14.1
41956,10.1021/acs.jpclett.6b02843,SLG | ITO | PEDOT:PSS | Black phosphorous QDs | Perovskite | PCBM-60 | ZrAcac | Ag,0.1,MA,Pb,I,MAPbI,1.6,DMF; DMSO,2,0.963,20.17,0.761,14.78
41955,10.1021/acs.jpclett.6b02843,SLG | ITO | PEDOT:PSS | Black phosphorous QDs | Perovskite | PCBM-60 | ZrAcac | Ag,0.1,MA,Pb,I,MAPbI,1.6,DMF; DMSO,2,0.97,20.31,0.791,15.58
41959,10.1021/acs.jpclett.6b02843,SLG | ITO | PEDOT:PSS | Black phosphorous QDs | Perovskite | PCBM-60 | ZrAcac | Ag,0.1,MA,Pb,I,MAPbI,1.6,DMF; DMSO,2,0.988,20.45,0.788,15.92
41957,10.1021/acs.jpclett.6b02843,SLG | ITO | PEDOT:PSS | Black phosphorous QDs | Perovskite | PCBM-60 | ZrAcac | Ag,0.1,MA,Pb,I,MAPbI,1.6,DMF; DMSO,2,1.007,19.96,0.775,15.84
41958,10.1021/acs.jpclett.6b02843,SLG | ITO | PEDOT:PSS | Black phosphorous QDs | Perovskite | PCBM-60 | ZrAcac | Ag,0.1,MA,Pb,I,MAPbI,1.6,DMF; DMSO,2,1.014,20.56,0.8,16.69
3882,10.1021/acs.jpclett.7b02160,SLG | ITO | NiO-c | Perovskite | PCBM-60 | Ag,0.1,MA,Pb,I,MAPbI,1.6,DMF; DMSO,0.285714286,1.08,22.23,0.73,17.53
3883,10.1021/acs.jpclett.7b02160,SLG | ITO | NiO-c | Perovskite | PCBM-60 | Ag,0.1,MA,Pb,I,MAPbI,1.6,DMF; DMSO,0.285714286,1.09,22.75,0.77,19.09
11615,10.1021/acs.jpclett.7b02229,SLG | SWCNTs | MoO3 | PEDOT:PSS | Perovskite | C60 | BCP | LiF | Al,0.0177,MA,Pb,I,MAPbI,1.6,DMF; DMSO,1,0.9,16.9,0.71,11
11619,10.1021/acs.jpclett.7b02229,PEN | SWCNTs | MoO3 | PEDOT:PSS | Perovskite | C60 | BCP | LiF | Al,0.0177,MA,Pb,I,MAPbI,1.6,DMF; DMSO,1,0.9,18.8,0.65,11
11614,10.1021/acs.jpclett.7b02229,SLG | SWCNTs | MoO3 | PEDOT:PSS | Perovskite | C60 | BCP | LiF | Al,0.0177,MA,Pb,I,MAPbI,1.6,DMF; DMSO,1,0.96,17.5,0.76,12.8
11618,10.1021/acs.jpclett.7b02229,PEN | ITO | PEDOT:PSS | Perovskite | C60 | BCP | LiF | Al,0.0177,MA,Pb,I,MAPbI,1.6,DMF; DMSO,1,0.96,20.1,0.83,16
11468,10.1021/acs.jpclett.7b02229,SLG | Graphene | MoO3 | PEDOT:PSS | Perovskite | C60 | BCP | LiF | Al,0.0177,MA,Pb,I,MAPbI,1.6,DMF; DMSO,1,0.96,21.2,0.7,14.2
11617,10.1021/acs.jpclett.7b02229,PEN | Graphene | MoO3 | PEDOT:PSS | Perovskite | C60 | BCP | LiF | Al,0.0177,MA,Pb,I,MAPbI,1.6,DMF; DMSO,1,0.97,20,0.69,13.3
11616,10.1021/acs.jpclett.7b02229,SLG | SWCNTs-HNO3 | PEDOT:PSS | Perovskite | C60 | BCP | LiF | Al,0.0177,MA,Pb,I,MAPbI,1.6,DMF; DMSO,1,0.98,19.9,0.78,15.3
11535,10.1021/acs.jpclett.7b02229,SLG | ITO | PEDOT:PSS | Perovskite | C60 | BCP | LiF | Al,0.0177,MA,Pb,I,MAPbI,1.6,DMF; DMSO,1,0.99,21.6,0.83,17.8
25208,10.1021/acs.jpclett.7b02679,SLG | ITO | PTAA | Perovskite | PCBM-60 | C60 | BCP | Cu,0.1,MA,Pb,I,MAPbI,1.6,DMF; DMSO,9,1.05,21.76,0.74,17.05
25201,10.1021/acs.jpclett.7b02679,SLG | ITO | PTAA | Perovskite | PCBM-60 | C60 | BCP | Cu,0.1,MA,Pb,I,MAPbI,1.6,DMF; DMSO,9,1.07,20.87,0.71,15.84
25211,10.1021/acs.jpclett.7b02679,SLG | ITO | PTAA | Perovskite | PCBM-60 | C60 | BCP | Cu,0.1,MA,Pb,I,MAPbI,1.6,DMF; DMSO,9,1.08,22.2,0.741,17.28
32466,10.1021/acs.jpclett.7b02848,SLG | FTO | TiO2-c | TiO2-mp | Perovskite | Spiro-MeOTAD | Ag,0.1,MA,Pb,I,MAPbI,1.6,DMF; DMSO,9,0.96,19.62,0.657,12.32
32467,10.1021/acs.jpclett.7b02848,SLG | FTO | TiO2-c | TiO2-mp | Perovskite | Spiro-MeOTAD | Ag,0.1,MA,Pb,I,MAPbI,1.6,DMF; DMSO,9,0.968,20.21,0.672,13.15
32468,10.1021/acs.jpclett.7b02848,SLG | FTO | TiO2-c | TiO2-mp | Perovskite | Spiro-MeOTAD | Ag,0.1,MA,Pb,I,MAPbI,1.6,DMF; DMSO,9,0.993,21.71,0.719,15.51
32469,10.1021/acs.jpclett.7b02848,SLG | FTO | TiO2-c | TiO2-mp | Perovskite | Spiro-MeOTAD | Ag,0.1,MA,Pb,I,MAPbI,1.6,DMF; DMSO,9,1.011,22.22,0.73,16.4
23532,10.1021/acs.jpclett.8b02824,SLG | ITO | C60-SAM | Perovskite | Spiro-MeOTAD | Au,0.104,MA,Pb,I,MAPbI,1.6,DMF; DMSO,4,0.98,21,0.74,15.2
23531,10.1021/acs.jpclett.8b02824,SLG | ITO | TiO2-c | Perovskite | Spiro-MeOTAD | Au,0.104,MA,Pb,I,MAPbI,1.6,DMF; DMSO,4,1.07,19.8,0.67,14.2
22355,10.1021/acs.jpclett.8b03834,SLG | FTO | TiO2-c | Al2O3-mp | Perovskite | Spiro-MeOTAD | Au,0.16,MA,Pb,I,MAPbI,1.6,DMF; DMSO,9,0.89,3.2,0.43,1.7
22351,10.1021/acs.jpclett.8b03834,SLG | FTO | TiO2-c | TiO2-mp | Perovskite | Spiro-MeOTAD | Au,0.16,MA,Pb,I,MAPbI,1.6,DMF; DMSO,9,0.92,10.6,0.44,4
22354,10.1021/acs.jpclett.8b03834,SLG | FTO | TiO2-c | ZrO2-mp | Perovskite | Spiro-MeOTAD | Au,0.16,MA,Pb,I,MAPbI,1.6,DMF; DMSO,9,0.93,7.7,0.54,3.8
22353,10.1021/acs.jpclett.8b03834,SLG | FTO | TiO2-c | ZTO-mp | Perovskite | Spiro-MeOTAD | Au,0.16,MA,Pb,I,MAPbI,1.6,DMF; DMSO,9,0.98,13.5,0.67,9
22352,10.1021/acs.jpclett.8b03834,SLG | FTO | TiO2-c | TiO2-mp | Perovskite | Spiro-MeOTAD | Au,0.16,MA,Pb,I,MAPbI,1.6,DMF; DMSO,9,0.99,5.4,0.5,2.6
22349,10.1021/acs.jpclett.8b03834,SLG | FTO | TiO2-c | TiO2-mp | Perovskite | Spiro-MeOTAD | Au,0.16,MA,Pb,I,MAPbI,1.6,DMF; DMSO,9,1,18.3,0.69,12.6
22350,10.1021/acs.jpclett.8b03834,SLG | FTO | TiO2-c | TiO2-mp | Perovskite | Spiro-MeOTAD | Au,0.16,MA,Pb,I,MAPbI,1.6,DMF; DMSO,9,1.01,17.1,0.71,12.2
10277,10.1021/acs.langmuir.7b00127,SLG | FTO | CoO | Perovskite | PCBM-60 | Ag,0.07,MA,Pb,I,MAPbI,1.6,DMF; DMSO,9,0.819,11.89,0.349,3.4
10283,10.1021/acs.langmuir.7b00127,SLG | FTO | CoCuO | Perovskite | PCBM-60 | Ag,0.07,MA,Pb,I,MAPbI,1.6,DMF; DMSO,9,0.89,18.16,0.612,9.89
10282,10.1021/acs.langmuir.7b00127,SLG | FTO | CoCuO | Perovskite | PCBM-60 | Ag,0.07,MA,Pb,I,MAPbI,1.6,DMF; DMSO,9,0.909,12.28,0.504,5.63
10281,10.1021/acs.langmuir.7b00127,SLG | FTO | CoCuO | Perovskite | PCBM-60 | Ag,0.07,MA,Pb,I,MAPbI,1.6,DMF; DMSO,9,0.918,14.07,0.556,7.18
10280,10.1021/acs.langmuir.7b00127,SLG | FTO | CoCuO | Perovskite | PCBM-60 | Ag,0.07,MA,Pb,I,MAPbI,1.6,DMF; DMSO,9,0.925,17.98,0.6,9.98
10279,10.1021/acs.langmuir.7b00127,SLG | FTO | CoCuO | Perovskite | PCBM-60 | Ag,0.07,MA,Pb,I,MAPbI,1.6,DMF; DMSO,9,0.95,15.96,0.578,8.76
10278,10.1021/acs.langmuir.7b00127,SLG | FTO | CoCuO | Perovskite | PCBM-60 | Ag,0.07,MA,Pb,I,MAPbI,1.6,DMF; DMSO,9,0.989,12.26,0.545,6.61
7509,10.1021/acs.nanolett.8b02863,SLG | ITO | P3CT-K | Perovskite | PCBM-60 | ZnO | Al,0.06,MA,Pb,I,MAPbI,1.6,DMF; DMSO,4,1.039,22.8,0.787,18.86
7506,10.1021/acs.nanolett.8b02863,SLG | ITO | P3CT-K | Perovskite | PCBM-60 | ZnO | Al,0.06,MA,Pb,I,MAPbI,1.6,DMF; DMSO,4,1.047,21.2,0.751,16.69
7507,10.1021/acs.nanolett.8b02863,SLG | ITO | P3CT-K | Perovskite | PCBM-60 | ZnO | Al,0.06,MA,Pb,I,MAPbI,1.6,DMF; DMSO,4,1.066,23.3,0.792,19.64
7508,10.1021/acs.nanolett.8b02863,SLG | ITO | P3CT-K | Perovskite | PCBM-60 | ZnO | Al,0.06,MA,Pb,I,MAPbI,1.6,DMF; DMSO,4,1.073,24.3,0.801,20
37283,10.1021/acs.nanolett.9b00936,SLG | FTO | PEDOT:PSS | Perovskite | F8TBT | Ag,0.09,MA,Pb,I,MAPbI,1.6,DMF; DMSO,4,0.94,8.94,0.26,2.18
37238,10.1021/acs.nanolett.9b00936,SLG | FTO | PEDOT:PSS | Perovskite | PCBM-60 | Ag,0.09,MA,Pb,I,MAPbI,1.6,DMF; DMSO,4,1.02,20.97,0.73,15.61
37239,10.1021/acs.nanolett.9b00936,SLG | FTO | PEDOT:PSS | Perovskite | PCBM-60 | Ag,0.09,MA,Pb,I,MAPbI,1.6,DMF; DMSO,4,1.03,20.45,0.75,15.8
37223,10.1021/acs.nanolett.9b00936,SLG | FTO | PEDOT:PSS | Perovskite | PCBM-60 | Ag,0.09,MA,Pb,I,MAPbI,1.6,DMF; DMSO,4,1.04,21.01,0.76,16.61
37230,10.1021/acs.nanolett.9b00936,SLG | FTO | PEDOT:PSS | Perovskite | PCBM-60 | Ag,0.09,MA,Pb,I,MAPbI,1.6,DMF; DMSO,4,1.04,21.23,0.76,16.78
37237,10.1021/acs.nanolett.9b00936,SLG | FTO | PEDOT:PSS | Perovskite | PCBM-60 | Ag,0.09,MA,Pb,I,MAPbI,1.6,DMF; DMSO,4,1.05,20.11,0.72,15.2
37251,10.1021/acs.nanolett.9b00936,SLG | FTO | PEDOT:PSS | Perovskite | PCBM-60 | Ag,0.09,MA,Pb,I,MAPbI,1.6,DMF; DMSO,4,1.05,20.48,0.75,16.13
37249,10.1021/acs.nanolett.9b00936,SLG | FTO | PEDOT:PSS | Perovskite | PCBM-60 | Ag,0.09,MA,Pb,I,MAPbI,1.6,DMF; DMSO,4,1.05,20.88,0.76,16.66
37240,10.1021/acs.nanolett.9b00936,SLG | FTO | PEDOT:PSS | Perovskite | PCBM-60 | Ag,0.09,MA,Pb,I,MAPbI,1.6,DMF; DMSO,4,1.05,20.89,0.76,16.67
37224,10.1021/acs.nanolett.9b00936,SLG | FTO | PEDOT:PSS | Perovskite | PCBM-60 | Ag,0.09,MA,Pb,I,MAPbI,1.6,DMF; DMSO,4,1.05,20.98,0.77,16.96
37247,10.1021/acs.nanolett.9b00936,SLG | FTO | PEDOT:PSS | Perovskite | PCBM-60 | Ag,0.09,MA,Pb,I,MAPbI,1.6,DMF; DMSO,4,1.05,21.13,0.76,16.86
37232,10.1021/acs.nanolett.9b00936,SLG | FTO | PEDOT:PSS | Perovskite | PCBM-60 | Ag,0.09,MA,Pb,I,MAPbI,1.6,DMF; DMSO,4,1.05,21.26,0.73,16.3
37242,10.1021/acs.nanolett.9b00936,SLG | FTO | PEDOT:PSS | Perovskite | PCBM-60 | Ag,0.09,MA,Pb,I,MAPbI,1.6,DMF; DMSO,4,1.05,21.68,0.7,15.93
37231,10.1021/acs.nanolett.9b00936,SLG | FTO | PEDOT:PSS | Perovskite | PCBM-60 | Ag,0.09,MA,Pb,I,MAPbI,1.6,DMF; DMSO,4,1.06,20.09,0.76,16.18
37234,10.1021/acs.nanolett.9b00936,SLG | FTO | PEDOT:PSS | Perovskite | PCBM-60 | Ag,0.09,MA,Pb,I,MAPbI,1.6,DMF; DMSO,4,1.06,20.64,0.74,16.19
37225,10.1021/acs.nanolett.9b00936,SLG | FTO | PEDOT:PSS | Perovskite | PCBM-60 | Ag,0.09,MA,Pb,I,MAPbI,1.6,DMF; DMSO,4,1.06,20.67,0.75,16.43
37245,10.1021/acs.nanolett.9b00936,SLG | FTO | PEDOT:PSS | Perovskite | PCBM-60 | Ag,0.09,MA,Pb,I,MAPbI,1.6,DMF; DMSO,4,1.06,20.69,0.72,15.79
37243,10.1021/acs.nanolett.9b00936,SLG | FTO | PEDOT:PSS | Perovskite | PCBM-60 | Ag,0.09,MA,Pb,I,MAPbI,1.6,DMF; DMSO,4,1.06,20.75,0.73,16.06
37241,10.1021/acs.nanolett.9b00936,SLG | FTO | PEDOT:PSS | Perovskite | PCBM-60 | Ag,0.09,MA,Pb,I,MAPbI,1.6,DMF; DMSO,4,1.06,20.78,0.71,15.64
37252,10.1021/acs.nanolett.9b00936,SLG | FTO | PEDOT:PSS | Perovskite | PCBM-60 | Ag,0.09,MA,Pb,I,MAPbI,1.6,DMF; DMSO,4,1.06,20.99,0.74,16.46
37227,10.1021/acs.nanolett.9b00936,SLG | FTO | PEDOT:PSS | Perovskite | PCBM-60 | Ag,0.09,MA,Pb,I,MAPbI,1.6,DMF; DMSO,4,1.06,21.06,0.74,16.52
37248,10.1021/acs.nanolett.9b00936,SLG | FTO | PEDOT:PSS | Perovskite | PCBM-60 | Ag,0.09,MA,Pb,I,MAPbI,1.6,DMF; DMSO,4,1.06,21.09,0.75,16.77
37235,10.1021/acs.nanolett.9b00936,SLG | FTO | PEDOT:PSS | Perovskite | PCBM-60 | Ag,0.09,MA,Pb,I,MAPbI,1.6,DMF; DMSO,4,1.06,21.09,0.76,16.99
37229,10.1021/acs.nanolett.9b00936,SLG | FTO | PEDOT:PSS | Perovskite | PCBM-60 | Ag,0.09,MA,Pb,I,MAPbI,1.6,DMF; DMSO,4,1.06,21.18,0.77,17.23
37284,10.1021/acs.nanolett.9b00936,SLG | FTO | PEDOT:PSS | Perovskite | PCBM-60; F8TBT | Ag,0.09,MA,Pb,I,MAPbI,1.6,DMF; DMSO,4,1.06,21.47,0.74,17.98
37250,10.1021/acs.nanolett.9b00936,SLG | FTO | PEDOT:PSS | Perovskite | PCBM-60 | Ag,0.09,MA,Pb,I,MAPbI,1.6,DMF; DMSO,4,1.07,20.37,0.74,16.13
37246,10.1021/acs.nanolett.9b00936,SLG | FTO | PEDOT:PSS | Perovskite | PCBM-60 | Ag,0.09,MA,Pb,I,MAPbI,1.6,DMF; DMSO,4,1.07,20.57,0.76,16.73
37233,10.1021/acs.nanolett.9b00936,SLG | FTO | PEDOT:PSS | Perovskite | PCBM-60 | Ag,0.09,MA,Pb,I,MAPbI,1.6,DMF; DMSO,4,1.07,20.58,0.72,15.85
37236,10.1021/acs.nanolett.9b00936,SLG | FTO | PEDOT:PSS | Perovskite | PCBM-60 | Ag,0.09,MA,Pb,I,MAPbI,1.6,DMF; DMSO,4,1.07,20.86,0.75,16.74
37244,10.1021/acs.nanolett.9b00936,SLG | FTO | PEDOT:PSS | Perovskite | PCBM-60 | Ag,0.09,MA,Pb,I,MAPbI,1.6,DMF; DMSO,4,1.07,20.91,0.74,16.56
37228,10.1021/acs.nanolett.9b00936,SLG | FTO | PEDOT:PSS | Perovskite | PCBM-60 | Ag,0.09,MA,Pb,I,MAPbI,1.6,DMF; DMSO,4,1.07,21.09,0.75,16.92
37226,10.1021/acs.nanolett.9b00936,SLG | FTO | PEDOT:PSS | Perovskite | PCBM-60 | Ag,0.09,MA,Pb,I,MAPbI,1.6,DMF; DMSO,4,1.07,21.49,0.71,16.33
37285,10.1021/acs.nanolett.9b00936,SLG | FTO | PEDOT:PSS | Perovskite | PCBM-60; F8TBT | Ag,0.09,MA,Pb,I,MAPbI,1.6,DMF; DMSO,4,1.08,21.86,0.75,18.89
37277,10.1021/acs.nanolett.9b00936,SLG | FTO | PEDOT:PSS | Perovskite | PCBM-60; F8TBT | Ag,0.09,MA,Pb,I,MAPbI,1.6,DMF; DMSO,4,1.08,22.89,0.79,19.53
