Repository: RhythmShah-04/ML_Perovskite

# ML_Perovskite


This is a beginner project for leaning Machine Learning and applying it to Perovskites for predicting them using various ML models

File: DataFinalProject.csv (part 12 of 19)
Ref_ID,Ref_DOI_number,Cell_stack_sequence,Cell_area_measured,Perovskite_composition_a_ions,Perovskite_composition_b_ions,Perovskite_composition_c_ions,Perovskite_composition_short_form,Perovskite_band_gap,Perovskite_deposition_solvents,DMF/DMSO,JV_default_Voc,JV_default_Jsc,JV_default_FF,JV_default_PCE
37268,10.1021/acs.nanolett.9b00936,SLG | FTO | PEDOT:PSS | Perovskite | PCBM-60; F8TBT | Ag,0.09,MA,Pb,I,MAPbI,1.6,DMF; DMSO,4,1.09,22.24,0.78,18.91
37256,10.1021/acs.nanolett.9b00936,SLG | FTO | PEDOT:PSS | Perovskite | PCBM-60; F8TBT | Ag,0.09,MA,Pb,I,MAPbI,1.6,DMF; DMSO,4,1.09,22.29,0.79,19.19
37274,10.1021/acs.nanolett.9b00936,SLG | FTO | PEDOT:PSS | Perovskite | PCBM-60; F8TBT | Ag,0.09,MA,Pb,I,MAPbI,1.6,DMF; DMSO,4,1.09,22.56,0.79,19.43
37266,10.1021/acs.nanolett.9b00936,SLG | FTO | PEDOT:PSS | Perovskite | PCBM-60; F8TBT | Ag,0.09,MA,Pb,I,MAPbI,1.6,DMF; DMSO,4,1.09,22.63,0.77,18.99
37278,10.1021/acs.nanolett.9b00936,SLG | FTO | PEDOT:PSS | Perovskite | PCBM-60; F8TBT | Ag,0.09,MA,Pb,I,MAPbI,1.6,DMF; DMSO,4,1.1,21.6,0.77,18.3
37269,10.1021/acs.nanolett.9b00936,SLG | FTO | PEDOT:PSS | Perovskite | PCBM-60; F8TBT | Ag,0.09,MA,Pb,I,MAPbI,1.6,DMF; DMSO,4,1.1,21.78,0.8,19.17
37271,10.1021/acs.nanolett.9b00936,SLG | FTO | PEDOT:PSS | Perovskite | PCBM-60; F8TBT | Ag,0.09,MA,Pb,I,MAPbI,1.6,DMF; DMSO,4,1.1,21.87,0.8,19.25
37265,10.1021/acs.nanolett.9b00936,SLG | FTO | PEDOT:PSS | Perovskite | PCBM-60; F8TBT | Ag,0.09,MA,Pb,I,MAPbI,1.6,DMF; DMSO,4,1.1,21.89,0.79,19.02
37263,10.1021/acs.nanolett.9b00936,SLG | FTO | PEDOT:PSS | Perovskite | PCBM-60; F8TBT | Ag,0.09,MA,Pb,I,MAPbI,1.6,DMF; DMSO,4,1.1,22.21,0.77,18.81
37267,10.1021/acs.nanolett.9b00936,SLG | FTO | PEDOT:PSS | Perovskite | PCBM-60; F8TBT | Ag,0.09,MA,Pb,I,MAPbI,1.6,DMF; DMSO,4,1.1,22.45,0.79,19.51
37262,10.1021/acs.nanolett.9b00936,SLG | FTO | PEDOT:PSS | Perovskite | PCBM-60; F8TBT | Ag,0.09,MA,Pb,I,MAPbI,1.6,DMF; DMSO,4,1.1,22.56,0.78,19.36
37276,10.1021/acs.nanolett.9b00936,SLG | FTO | PEDOT:PSS | Perovskite | PCBM-60; F8TBT | Ag,0.09,MA,Pb,I,MAPbI,1.6,DMF; DMSO,4,1.1,22.69,0.76,18.97
37281,10.1021/acs.nanolett.9b00936,SLG | FTO | PEDOT:PSS | Perovskite | PCBM-60; F8TBT | Ag,0.09,MA,Pb,I,MAPbI,1.6,DMF; DMSO,4,1.1,22.75,0.76,19.02
37257,10.1021/acs.nanolett.9b00936,SLG | FTO | PEDOT:PSS | Perovskite | PCBM-60; F8TBT | Ag,0.09,MA,Pb,I,MAPbI,1.6,DMF; DMSO,4,1.1,22.78,0.78,19.55
37254,10.1021/acs.nanolett.9b00936,SLG | FTO | PEDOT:PSS | Perovskite | PCBM-60; F8TBT | Ag,0.09,MA,Pb,I,MAPbI,1.6,DMF; DMSO,4,1.1,22.79,0.8,20.06
37258,10.1021/acs.nanolett.9b00936,SLG | FTO | PEDOT:PSS | Perovskite | PCBM-60; F8TBT | Ag,0.09,MA,Pb,I,MAPbI,1.6,DMF; DMSO,4,1.11,21.97,0.79,19.27
37275,10.1021/acs.nanolett.9b00936,SLG | FTO | PEDOT:PSS | Perovskite | PCBM-60; F8TBT | Ag,0.09,MA,Pb,I,MAPbI,1.6,DMF; DMSO,4,1.11,22.04,0.77,18.84
37253,10.1021/acs.nanolett.9b00936,SLG | FTO | PEDOT:PSS | Perovskite | PCBM-60; F8TBT | Ag,0.09,MA,Pb,I,MAPbI,1.6,DMF; DMSO,4,1.11,22.08,0.79,19.36
37260,10.1021/acs.nanolett.9b00936,SLG | FTO | PEDOT:PSS | Perovskite | PCBM-60; F8TBT | Ag,0.09,MA,Pb,I,MAPbI,1.6,DMF; DMSO,4,1.11,22.12,0.81,19.89
37282,10.1021/acs.nanolett.9b00936,SLG | FTO | PEDOT:PSS | Perovskite | PCBM-60; F8TBT | Ag,0.09,MA,Pb,I,MAPbI,1.6,DMF; DMSO,4,1.11,22.41,0.8,19.9
37270,10.1021/acs.nanolett.9b00936,SLG | FTO | PEDOT:PSS | Perovskite | PCBM-60; F8TBT | Ag,0.09,MA,Pb,I,MAPbI,1.6,DMF; DMSO,4,1.11,22.51,0.77,19.24
37272,10.1021/acs.nanolett.9b00936,SLG | FTO | PEDOT:PSS | Perovskite | PCBM-60; F8TBT | Ag,0.09,MA,Pb,I,MAPbI,1.6,DMF; DMSO,4,1.11,22.53,0.82,20.51
37255,10.1021/acs.nanolett.9b00936,SLG | FTO | PEDOT:PSS | Perovskite | PCBM-60; F8TBT | Ag,0.09,MA,Pb,I,MAPbI,1.6,DMF; DMSO,4,1.12,21.78,0.79,19.27
37279,10.1021/acs.nanolett.9b00936,SLG | FTO | PEDOT:PSS | Perovskite | PCBM-60; F8TBT | Ag,0.09,MA,Pb,I,MAPbI,1.6,DMF; DMSO,4,1.12,21.86,0.76,18.61
37259,10.1021/acs.nanolett.9b00936,SLG | FTO | PEDOT:PSS | Perovskite | PCBM-60; F8TBT | Ag,0.09,MA,Pb,I,MAPbI,1.6,DMF; DMSO,4,1.12,22.01,0.8,19.72
37261,10.1021/acs.nanolett.9b00936,SLG | FTO | PEDOT:PSS | Perovskite | PCBM-60; F8TBT | Ag,0.09,MA,Pb,I,MAPbI,1.6,DMF; DMSO,4,1.12,22.08,0.8,19.78
37280,10.1021/acs.nanolett.9b00936,SLG | FTO | PEDOT:PSS | Perovskite | PCBM-60; F8TBT | Ag,0.09,MA,Pb,I,MAPbI,1.6,DMF; DMSO,4,1.12,22.13,0.79,19.58
37273,10.1021/acs.nanolett.9b00936,SLG | FTO | PEDOT:PSS | Perovskite | PCBM-60; F8TBT | Ag,0.09,MA,Pb,I,MAPbI,1.6,DMF; DMSO,4,1.12,22.17,0.78,19.37
37264,10.1021/acs.nanolett.9b00936,SLG | FTO | PEDOT:PSS | Perovskite | PCBM-60; F8TBT | Ag,0.09,MA,Pb,I,MAPbI,1.6,DMF; DMSO,4,1.12,22.43,0.82,20.67
9616,10.1021/acs.nanolett.9b02721,SLG | FTO | TiO2-c | TiO2-mp | Perovskite | Spiro-MeOTAD | Au,0.1,MA,Pb,I,MAPbI,1.6,DMF; DMSO,9,0.99,22.65,0.742,16.7
9612,10.1021/acs.nanolett.9b02721,SLG | FTO | TiO2-c | TiO2-mp | Perovskite | Spiro-MeOTAD | Au,0.1,MA,Pb,I,MAPbI,1.6,DMF; DMSO,9,1,22.56,0.725,16.48
9614,10.1021/acs.nanolett.9b02721,SLG | FTO | TiO2-c | TiO2-mp | Perovskite | Spiro-MeOTAD | Au,0.1,MA,Pb,I,MAPbI,1.6,DMF; DMSO,9,1,23.08,0.753,17.46
9611,10.1021/acs.nanolett.9b02721,SLG | FTO | TiO2-c | TiO2-mp | Perovskite | Spiro-MeOTAD | Au,0.1,MA,Pb,I,MAPbI,1.6,DMF; DMSO,9,1.01,23.1,0.746,17.37
9615,10.1021/acs.nanolett.9b02721,SLG | FTO | TiO2-c | TiO2-mp | Perovskite | Spiro-MeOTAD | Au,0.1,MA,Pb,I,MAPbI,1.6,DMF; DMSO,9,1.02,23.24,0.758,18.06
9613,10.1021/acs.nanolett.9b02721,SLG | FTO | TiO2-c | TiO2-mp | Perovskite | Spiro-MeOTAD | Au,0.1,MA,Pb,I,MAPbI,1.6,DMF; DMSO,9,1.02,23.5,0.763,18.29
30791,10.1021/acsaem.7b00008,SLG | FTO | TiO2-c | TiO2-mp | Perovskite | Spiro-MeOTAD | Au,0.09,MA,Pb,I,MAPbI,1.6,DMF; DMSO,0.176470588,0.98,16.8,0.701,11.9
30790,10.1021/acsaem.7b00008,SLG | FTO | TiO2-c | TiO2-mp | Perovskite | Spiro-MeOTAD | Au,0.09,MA,Pb,I,MAPbI,1.6,DMF; DMSO,0.176470588,1,17.01,0.713,12.22
30793,10.1021/acsaem.7b00008,SLG | FTO | TiO2-c | TiO2-mp | Perovskite | Spiro-MeOTAD | Au,0.09,MA,Pb,I,MAPbI,1.6,DMF; DMSO,0.176470588,1.01,18.2,0.73,14
30797,10.1021/acsaem.7b00008,SLG | FTO | TiO2-c | TiO2-mp | Perovskite | Spiro-MeOTAD | Au,0.09,MA,Pb,I,MAPbI,1.6,DMF; DMSO,0.176470588,1.03,18.1,0.729,14.1
30792,10.1021/acsaem.7b00008,SLG | FTO | TiO2-c | TiO2-mp | Perovskite | Spiro-MeOTAD | Au,0.09,MA,Pb,I,MAPbI,1.6,DMF; DMSO,0.176470588,1.04,18.35,0.745,14.22
30796,10.1021/acsaem.7b00008,SLG | FTO | TiO2-c | TiO2-mp | Perovskite | Spiro-MeOTAD | Au,0.09,MA,Pb,I,MAPbI,1.6,DMF; DMSO,0.176470588,1.05,18.23,0.74,14.26
30795,10.1021/acsaem.7b00008,SLG | FTO | TiO2-c | TiO2-mp | Perovskite | Spiro-MeOTAD | Au,0.09,MA,Pb,I,MAPbI,1.6,DMF; DMSO,0.176470588,1.05,19.2,0.747,15.6
30794,10.1021/acsaem.7b00008,SLG | FTO | TiO2-c | TiO2-mp | Perovskite | Spiro-MeOTAD | Au,0.09,MA,Pb,I,MAPbI,1.6,DMF; DMSO,0.176470588,1.08,19.34,0.757,15.6
21229,10.1021/acsaem.7b00018,SLG | FTO | TiO2-c | TiO2-mp | Perovskite | ZnBChl | Ag,0.1,MA,Pb,I,MAPbI,1.6,DMF; DMSO,4,0.79,18.94,0.574,8.26
21230,10.1021/acsaem.7b00018,SLG | FTO | TiO2-c | TiO2-mp | Perovskite | ZnChl | Ag,0.1,MA,Pb,I,MAPbI,1.6,DMF; DMSO,4,0.96,19.63,0.631,11.88
21231,10.1021/acsaem.7b00018,SLG | FTO | TiO2-c | TiO2-mp | Perovskite | ZnPor | Ag,0.1,MA,Pb,I,MAPbI,1.6,DMF; DMSO,4,1.14,1.94,0.308,0.68
36382,10.1021/acsaem.7b00208,SLG | ITO | H1 | Perovskite | PCBM-60 | LiF | Al,0.04,MA,Pb,I,MAPbI,1.6,DMF; DMSO,9,0.873,17.2,0.57,8.5
36384,10.1021/acsaem.7b00208,SLG | ITO | Spiro-MeOTAD | Perovskite | PCBM-60 | LiF | Al,0.04,MA,Pb,I,MAPbI,1.6,DMF; DMSO,9,0.887,19.8,0.75,13.1
36383,10.1021/acsaem.7b00208,SLG | ITO | H2 | Perovskite | PCBM-60 | LiF | Al,0.04,MA,Pb,I,MAPbI,1.6,DMF; DMSO,9,0.913,20.8,0.7,13.2
36380,10.1021/acsaem.7b00208,SLG | ITO | H1 | Perovskite | PCBM-60 | LiF | Al,0.04,MA,Pb,I,MAPbI,1.6,DMF; DMSO,9,0.945,2.09,0.73,14.3
36381,10.1021/acsaem.7b00208,SLG | ITO | H1 | Perovskite | PCBM-60 | LiF | Al,0.04,MA,Pb,I,MAPbI,1.6,DMF; DMSO,9,0.946,19.2,0.75,13.5
36378,10.1021/acsaem.7b00208,SLG | ITO | C60 | Perovskite | Spiro-MeOTAD | Au,0.04,MA,Pb,I,MAPbI,1.6,DMF; DMSO,9,0.971,18,0.55,9.7
36385,10.1021/acsaem.7b00208,SLG | ITO | Spiro-MeOTAD | Perovskite | PCBM-60 | LiF | Al,0.04,MA,Pb,I,MAPbI,1.6,DMF; DMSO,9,0.979,19.7,0.76,14.7
36379,10.1021/acsaem.7b00208,SLG | ITO | C60 | Perovskite | Spiro-MeOTAD | Au,0.04,MA,Pb,I,MAPbI,1.6,DMF; DMSO,9,0.987,17.8,0.57,10.1
36377,10.1021/acsaem.7b00208,SLG | ITO | C60 | Perovskite | H2 | Au,0.04,MA,Pb,I,MAPbI,1.6,DMF; DMSO,9,0.988,21.8,0.5,11.4
36376,10.1021/acsaem.7b00208,SLG | ITO | C60 | Perovskite | H1 | Au,0.04,MA,Pb,I,MAPbI,1.6,DMF; DMSO,9,1.107,18.9,0.5,9.6
29486,10.1021/acsaem.8b00192,SLG | FTO | TiO2-c | TiO2-mp; YVO4:Eu:Bi-np | Perovskite | Spiro-MeOTAD | Au,0.1,MA,Pb,I,MAPbI,1.6,DMF; DMSO,0.428571429,1.07,20.02,0.728,15.6
29482,10.1021/acsaem.8b00192,SLG | FTO | TiO2-c | TiO2-mp | Perovskite | Spiro-MeOTAD | Au,0.1,MA,Pb,I,MAPbI,1.6,DMF; DMSO,0.428571429,1.07,20.62,0.738,16.3
29485,10.1021/acsaem.8b00192,SLG | FTO | TiO2-c | TiO2-mp; YVO4:Eu:Bi-np | Perovskite | Spiro-MeOTAD | Au,0.1,MA,Pb,I,MAPbI,1.6,DMF; DMSO,0.428571429,1.08,20.83,0.737,16.6
29483,10.1021/acsaem.8b00192,SLG | FTO | TiO2-c | TiO2-mp; YVO4:Eu:Bi-np | Perovskite | Spiro-MeOTAD | Au,0.1,MA,Pb,I,MAPbI,1.6,DMF; DMSO,0.428571429,1.09,21.26,0.738,17.1
29484,10.1021/acsaem.8b00192,SLG | FTO | TiO2-c | TiO2-mp; YVO4:Eu:Bi-np | Perovskite | Spiro-MeOTAD | Au,0.1,MA,Pb,I,MAPbI,1.6,DMF; DMSO,0.428571429,1.1,21.73,0.749,17.9
16798,10.1021/acsaem.8b00400,SLG | ITO | PEDOT:PSS | Perovskite | PCBM-60 | BCP | Au,0.1,MA,Pb,I,MAPbI,1.6,DMF; DMSO,9,0.14,18.03,0.24,0.61
16799,10.1021/acsaem.8b00400,SLG | ITO | PEDOT:PSS | Perovskite | PCBM-60 | BCP | Au,0.1,MA,Pb,I,MAPbI,1.6,DMF; DMSO,9,0.9,21.93,0.8,15.72
16800,10.1021/acsaem.8b00400,SLG | ITO | PEDOT:PSS | Perovskite | PCBM-60 | BCP | Au,0.1,MA,Pb,I,MAPbI,1.6,DMF; DMSO,9,0.979,21.51,0.79,16.71
16802,10.1021/acsaem.8b00400,SLG | ITO | PEDOT:PSS | Perovskite | PCBM-60 | BCP | Au,0.1,MA,Pb,I,MAPbI,1.6,DMF; DMSO,9,1.02,21.54,0.73,16.05
16801,10.1021/acsaem.8b00400,SLG | ITO | PEDOT:PSS | Perovskite | PCBM-60 | BCP | Au,0.1,MA,Pb,I,MAPbI,1.6,DMF; DMSO,9,1.02,22.69,0.82,18.91
35664,10.1021/acsaem.8b00726,SLG | FTO | TiO2-c | Perovskite | Spiro-MeOTAD | Au,0.136,MA,Pb,I,MAPbI,1.6,DMF; DMSO,9,1.06,21.56,0.69,15.33
35663,10.1021/acsaem.8b00726,SLG | FTO | In2S3 | Perovskite | Spiro-MeOTAD | Au,0.136,MA,Pb,I,MAPbI,1.6,DMF; DMSO,9,1.08,21.21,0.71,16.19
35660,10.1021/acsaem.8b00726,SLG | FTO | In2S3 | Perovskite | Spiro-MeOTAD | Au,0.136,MA,Pb,I,MAPbI,1.6,DMF; DMSO,9,1.08,22.69,0.69,16.75
35661,10.1021/acsaem.8b00726,SLG | FTO | In2S3 | Perovskite | Spiro-MeOTAD | Au,0.136,MA,Pb,I,MAPbI,1.6,DMF; DMSO,9,1.09,22.73,0.73,17.6
35662,10.1021/acsaem.8b00726,SLG | FTO | In2S3 | Perovskite | Spiro-MeOTAD | Au,0.136,MA,Pb,I,MAPbI,1.6,DMF; DMSO,9,1.1,22.98,0.75,18.44
25405,10.1021/acsaem.8b00733,SLG | FTO | ZnO-c | Perovskite | Spiro-MeOTAD | Au,0.1,MA,Pb,I,MAPbI,1.6,DMF; DMSO,10.52631579,0.773,16.1,0.491,6.8
25404,10.1021/acsaem.8b00733,SLG | FTO | ZnO-c | Perovskite | Spiro-MeOTAD | Au,0.1,MA,Pb,I,MAPbI,1.6,DMF; DMSO,10.52631579,0.832,16.9,0.52,7.8
25402,10.1021/acsaem.8b00733,SLG | FTO | ZnO-c | Perovskite | Spiro-MeOTAD | Au,0.1,MA,Pb,I,MAPbI,1.6,DMF; DMSO,10.52631579,0.934,15.5,0.464,7.1
25399,10.1021/acsaem.8b00733,SLG | FTO | ZnO-c | Perovskite | Spiro-MeOTAD | Au,0.1,MA,Pb,I,MAPbI,1.6,DMF; DMSO,10.52631579,0.984,14,0.627,8.7
25403,10.1021/acsaem.8b00733,SLG | FTO | ZnO-c | Perovskite | Spiro-MeOTAD | Au,0.1,MA,Pb,I,MAPbI,1.6,DMF; DMSO,10.52631579,1.01,15.9,0.502,9.1
25398,10.1021/acsaem.8b00733,SLG | FTO | ZnO-c | Perovskite | Spiro-MeOTAD | Au,0.1,MA,Pb,I,MAPbI,1.6,DMF; DMSO,10.52631579,1.011,14.3,0.613,8.9
25401,10.1021/acsaem.8b00733,SLG | ITO | ZnO-c | Perovskite | Spiro-MeOTAD | Au,0.1,MA,Pb,I,MAPbI,1.6,DMF; DMSO,10.52631579,1.012,12.84,0.597,7.76
25400,10.1021/acsaem.8b00733,SLG | FTO | ZnO-c | Perovskite | Spiro-MeOTAD | Au,0.1,MA,Pb,I,MAPbI,1.6,DMF; DMSO,10.52631579,1.067,15.78,0.45,7.6
1651,10.1021/acsaem.8b01119,SLG | ITO | PTAA | Perovskite | PCBM-60 | C60 | BCP | Au,0.1,MA,Pb,I,MAPbI,1.6,DMF; DMSO,10,0.98,20.5,0.8,16.07
35952,10.1021/acsaem.8b01263,SLG | ITO | NiO-c | Perovskite | BCP; PCBM-60 | Ag,0.16,MA,Pb,I,MAPbI,1.6,DMF; DMSO,4,1.078,20.65,0.791,17.6
37951,10.1021/acsaem.8b02232,SLG | ITO | ZnO-np | Perovskite | Au,0.09,MA,Pb,I,MAPbI,1.6,DMF; DMSO,12,0.71,1.5,3.04,0.706
37952,10.1021/acsaem.8b02232,SLG | ITO | ZnO-np | Perovskite | Au,0.09,MA,Pb,I,MAPbI,1.6,DMF; DMSO,12,0.725,3.07,0.741,1.57
37950,10.1021/acsaem.8b02232,SLG | ITO | ZnO-np | Perovskite | Au,0.09,MA,Pb,I,MAPbI,1.6,DMF; DMSO,12,0.74,3.9,0.745,0.68
37946,10.1021/acsaem.8b02232,SLG | ITO | ZnO-np | Perovskite | Au,0.09,MA,Pb,I,MAPbI,1.6,DMF; DMSO,12,0.775,4.61,0.696,2.66
37947,10.1021/acsaem.8b02232,SLG | ITO | ZnO-np | Perovskite | Au,0.09,MA,Pb,I,MAPbI,1.6,DMF; DMSO,12,0.776,4.7,2.49,0.695
37949,10.1021/acsaem.8b02232,SLG | ITO | ZnO-np | Perovskite | Au,0.09,MA,Pb,I,MAPbI,1.6,DMF; DMSO,12,0.779,4.61,2.53,0.642
37948,10.1021/acsaem.8b02232,SLG | ITO | ZnO-np | Perovskite | Au,0.09,MA,Pb,I,MAPbI,1.6,DMF; DMSO,12,0.784,5.21,0.694,2
37955,10.1021/acsaem.8b02232,SLG | ITO | ZnO-np | Perovskite | Spiro-MeOTAD | Au,0.09,MA,Pb,I,MAPbI,1.6,DMF; DMSO,12,0.951,6.79,0.712,4.6
37956,10.1021/acsaem.8b02232,SLG | ITO | ZnO-np | Perovskite | Spiro-MeOTAD | Au,0.09,MA,Pb,I,MAPbI,1.6,DMF; DMSO,12,0.995,10.66,0.714,7.57
37953,10.1021/acsaem.8b02232,SLG | ITO | ZnO-np | Perovskite | Spiro-MeOTAD | Au,0.09,MA,Pb,I,MAPbI,1.6,DMF; DMSO,12,1.033,14.88,0.717,11.02
37957,10.1021/acsaem.8b02232,SLG | ITO | ZnO-np | Perovskite | Spiro-MeOTAD | Au,0.09,MA,Pb,I,MAPbI,1.6,DMF; DMSO,12,1.033,14.88,0.717,11.02
37958,10.1021/acsaem.8b02232,SLG | ITO | ZnO-np | Perovskite | Spiro-MeOTAD | Au,0.09,MA,Pb,I,MAPbI,1.6,DMF; DMSO,12,1.044,15.8,0.699,10.67
37954,10.1021/acsaem.8b02232,SLG | ITO | ZnO-np | Perovskite | Spiro-MeOTAD | Au,0.09,MA,Pb,I,MAPbI,1.6,DMF; DMSO,12,1.044,15.8,0.744,12.27
795,10.1021/acsaem.9b00050,SLG | FTO | TiO2-c | TiO2-mp | Perovskite | POSS-SH | Spiro-MeOTAD | Au,0.2,MA,Pb,I,MAPbI,1.6,DMF; DMSO,4,1.04,19.9,0.77,15.89
794,10.1021/acsaem.9b00050,SLG | FTO | TiO2-c | TiO2-mp | Perovskite | POSS-NH2 | Spiro-MeOTAD | Au,0.2,MA,Pb,I,MAPbI,1.6,DMF; DMSO,4,1.04,20.1,0.77,16.01
793,10.1021/acsaem.9b00050,SLG | FTO | TiO2-c | TiO2-mp | Perovskite | Spiro-MeOTAD | Au,0.2,MA,Pb,I,MAPbI,1.6,DMF; DMSO,4,1.05,20.3,0.76,16.25
35144,10.1021/acsaem.9b00060,SLG | ITO | PEDOT:PSS | Perovskite | C60 | LiF | Ag,0.133,MA,Pb,I,MAPbI,1.6,DMF; DMSO,20,0.761,16.8,0.722,9.2
35143,10.1021/acsaem.9b00060,SLG | ITO | PEDOT:PSS | Perovskite | C60 | LiF | Ag,0.133,MA,Pb,I,MAPbI,1.6,DMF; DMSO,20,0.816,17.3,0.753,10.6
35142,10.1021/acsaem.9b00060,SLG | ITO | PEDOT:PSS | Perovskite | C60 | LiF | Ag,0.133,MA,Pb,I,MAPbI,1.6,DMF; DMSO,20,0.888,16.4,0.789,11.5
3410,10.1021/acsaem.9b00098,SLG | FTO | TiO2-mp | Perovskite | Spiro-MeOTAD | Au,0.2,MA,Pb,I,MAPbI,1.6,DMF; DMSO,0.25,0.98,20.61,0.65,14.25
3414,10.1021/acsaem.9b00098,SLG | FTO | Carbon | TiO2-mp | Perovskite | Spiro-MeOTAD | Au,0.2,MA,Pb,I,MAPbI,1.6,DMF; DMSO,0.25,1,20.21,0.63,12.87
3411,10.1021/acsaem.9b00098,SLG | FTO | Carbon | TiO2-mp | Perovskite | Spiro-MeOTAD | Au,0.2,MA,Pb,I,MAPbI,1.6,DMF; DMSO,0.25,1.01,20.41,0.64,14.83
3412,10.1021/acsaem.9b00098,SLG | FTO | Carbon | TiO2-mp | Perovskite | Spiro-MeOTAD | Au,0.2,MA,Pb,I,MAPbI,1.6,DMF; DMSO,0.25,1.03,21.75,0.69,16.15
3413,10.1021/acsaem.9b00098,SLG | FTO | Carbon | TiO2-mp | Perovskite | Spiro-MeOTAD | Au,0.2,MA,Pb,I,MAPbI,1.6,DMF; DMSO,0.25,1.06,22.13,0.72,17.32
33123,10.1021/acsaem.9b00547,SLG | FTO | WOx | Perovskite | Spiro-MeOTAD | Au,0.1256,MA,Pb,I,MAPbI,1.6,DMF; DMSO,9,0.82,18.7,0.6,9.3
33122,10.1021/acsaem.9b00547,SLG | FTO | WOx | Perovskite | Spiro-MeOTAD | Au,0.1256,MA,Pb,I,MAPbI,1.6,DMF; DMSO,9,0.87,18,0.65,10.3
33457,10.1021/acsaem.9b00708,SLG | FTO | TiO2-c | Perovskite | Spiro-MeOTAD | Au,0.09,MA,Pb,I,MAPbI,1.6,DMF; DMSO,9,0.7,1.55,0.353,0.48
33463,10.1021/acsaem.9b00708,SLG | ITO | TiO2-c | Perovskite | Spiro-MeOTAD | Au,0.09,MA,Pb,I,MAPbI,1.6,DMF; DMSO,9,0.82,8.92,0.82,8.92
33459,10.1021/acsaem.9b00708,SLG | FTO | TiO2-c | Perovskite | Spiro-MeOTAD | Au,0.09,MA,Pb,I,MAPbI,1.6,DMF; DMSO,9,0.87,4.82,0.456,2.59
33465,10.1021/acsaem.9b00708,SLG | FTO | TiO2-c | Perovskite | Spiro-MeOTAD | Au,0.09,MA,Pb,I,MAPbI,1.6,DMF; DMSO,9,0.919,4.17,0.919,7.5
33461,10.1021/acsaem.9b00708,SLG | FTO | TiO2-c | Perovskite | Spiro-MeOTAD | Au,0.09,MA,Pb,I,MAPbI,1.6,DMF; DMSO,9,0.93,11.51,0.97,10.34
33464,10.1021/acsaem.9b00708,SLG | FTO | TiO2-c | Perovskite | Spiro-MeOTAD | Au,0.09,MA,Pb,I,MAPbI,1.6,DMF; DMSO,9,0.95,21.08,1,21.08
33462,10.1021/acsaem.9b00708,SLG | FTO | TiO2-c | Perovskite | Spiro-MeOTAD | Au,0.09,MA,Pb,I,MAPbI,1.6,DMF; DMSO,9,0.97,19.16,0.646,11.83
33460,10.1021/acsaem.9b00708,SLG | FTO | TiO2-c | Perovskite | Spiro-MeOTAD | Au,0.09,MA,Pb,I,MAPbI,1.6,DMF; DMSO,9,1.01,18.76,0.666,12.66
33466,10.1021/acsaem.9b00708,SLG | FTO | TiO2-c | Perovskite | Spiro-MeOTAD | Au,0.09,MA,Pb,I,MAPbI,1.6,DMF; DMSO,9,1.03,21.07,0.983,22.08
33458,10.1021/acsaem.9b00708,SLG | FTO | TiO2-c | Perovskite | Spiro-MeOTAD | Au,0.09,MA,Pb,I,MAPbI,1.6,DMF; DMSO,9,1.06,17.96,0.631,11.94
33481,10.1021/acsaem.9b00769,SLG | ITO | PTAA | Perovskite | C60 | BCP | Cu,0.16,MA,Pb,I,MAPbI,1.6,DMF; DMSO,9,1.106,23.73,0.704,20.18
26524,10.1021/acsaem.9b00801,SLG | FTO | TiO2-c | Perovskite | Spiro-MeOTAD | Au,0.125,MA,Pb,I,MAPbI,1.6,DMF; DMSO,9,1.051,22.1,0.75,13.1
26523,10.1021/acsaem.9b00801,SLG | FTO | TiO2-c | Perovskite | Spiro-MeOTAD | Au,0.125,MA,Pb,I,MAPbI,1.6,DMF; DMSO,9,1.09,23.1,0.773,15.1
26525,10.1021/acsaem.9b00801,SLG | FTO | TiO2-c | TiO2-mp | Perovskite | Spiro-MeOTAD | Au,0.125,MA,Pb,I,MAPbI,1.6,DMF; DMSO,9,1.093,24.7,0.771,15.1
26526,10.1021/acsaem.9b00801,SLG | FTO | TiO2-c | TiO2-mp | Perovskite | Spiro-MeOTAD | Au,0.125,MA,Pb,I,MAPbI,1.6,DMF; DMSO,9,1.104,22,0.742,13.9
26529,10.1021/acsaem.9b00801,SLG | FTO | TiO2-c | TiO2-mp | Perovskite | Spiro-MeOTAD | MoOx | ITO,0.125,MA,Pb,I,MAPbI,1.6,DMF; DMSO,9,1.137,20.2,0.721,16.55
33262,10.1021/acsaem.9b00850,SLG | FTO | TiO2-c | Perovskite | Spiro-MeOTAD | Ag,0.1,MA,Pb,I,MAPbI,1.6,DMF; DMSO,9,1.06,22.8,0.656,14.4
33263,10.1021/acsaem.9b00850,SLG | FTO | TiO2-c | Perovskite | Spiro-MeOTAD | Ag,0.1,MA,Pb,I,MAPbI,1.6,DMF; DMSO,9,1.09,22.3,0.727,17.5
34469,10.1021/acsaem.9b00859,SLG | FTO | TiO2-c | TiO2-mp | Perovskite | YC-2 | Ag,0.04,MA,Pb,I,MAPbI,1.6,DMF; DMSO,9,0.74,9.25,0.592,4.01
34470,10.1021/acsaem.9b00859,SLG | FTO | TiO2-c | TiO2-mp | Perovskite | YC-2 | Ag,0.04,MA,Pb,I,MAPbI,1.6,DMF; DMSO,9,0.76,7.86,0.538,3.13
34472,10.1021/acsaem.9b00859,SLG | FTO | TiO2-c | TiO2-mp | Perovskite | YC-3 | Ag,0.04,MA,Pb,I,MAPbI,1.6,DMF; DMSO,9,0.97,20.89,0.735,14.76
34471,10.1021/acsaem.9b00859,SLG | FTO | TiO2-c | TiO2-mp | Perovskite | YC-3 | Ag,0.04,MA,Pb,I,MAPbI,1.6,DMF; DMSO,9,0.99,22.76,0.7,15.39
34474,10.1021/acsaem.9b00859,SLG | FTO | TiO2-c | TiO2-mp | Perovskite | Spiro-MeOTAD | Ag,0.04,MA,Pb,I,MAPbI,1.6,DMF; DMSO,9,0.99,22.99,0.757,17.3
34468,10.1021/acsaem.9b00859,SLG | FTO | TiO2-c | TiO2-mp | Perovskite | YC-1 | Ag,0.04,MA,Pb,I,MAPbI,1.6,DMF; DMSO,9,1,23.73,0.711,17.07
34473,10.1021/acsaem.9b00859,SLG | FTO | TiO2-c | TiO2-mp | Perovskite | Spiro-MeOTAD | Ag,0.04,MA,Pb,I,MAPbI,1.6,DMF; DMSO,9,1.01,22.77,0.789,17.97
34467,10.1021/acsaem.9b00859,SLG | FTO | TiO2-c | TiO2-mp | Perovskite | YC-1 | Ag,0.04,MA,Pb,I,MAPbI,1.6,DMF; DMSO,9,1.03,23.67,0.739,17.87
34657,10.1021/acsaem.9b01009,SLG | ITO | SnO2-c | Perovskite | Spiro-MeOTAD | Ag,0.085,MA,Pb,I,MAPbI,1.6,DMF; DMSO,12,1.07,22.47,0.716,15.82
34661,10.1021/acsaem.9b01009,SLG | ITO | SnO2-c | NiCl2 | Perovskite | Spiro-MeOTAD | Ag,0.085,MA,Pb,I,MAPbI,1.6,DMF; DMSO,12,1.13,22.49,0.722,18.38
34659,10.1021/acsaem.9b01009,SLG | ITO | SnO2-c | NiCl2 | Perovskite | Spiro-MeOTAD | Ag,0.085,MA,Pb,I,MAPbI,1.6,DMF; DMSO,12,1.15,22.56,0.719,18.53
34660,10.1021/acsaem.9b01009,SLG | ITO | SnO2-c | NiCl2 | Perovskite | Spiro-MeOTAD | Ag,0.085,MA,Pb,I,MAPbI,1.6,DMF; DMSO,12,1.16,22.72,0.731,19.26
34658,10.1021/acsaem.9b01009,SLG | ITO | SnO2-c | NiCl2 | Perovskite | Spiro-MeOTAD | Ag,0.085,MA,Pb,I,MAPbI,1.6,DMF; DMSO,12,1.17,22.74,0.731,18.91
33240,10.1021/acsaem.9b01162,SLG | ITO | TiO2-c | Perovskite | Spiro-MeOTAD | Au,0.08,MA,Pb,I,MAPbI,1.6,DMF; DMSO,9,0.775,10.71,0.595,4.93
33239,10.1021/acsaem.9b01162,SLG | ITO | TiO2-c | TiO2-mp | Perovskite | Spiro-MeOTAD | Au,0.08,MA,Pb,I,MAPbI,1.6,DMF; DMSO,9,0.994,17.34,0.56,9.62
33238,10.1021/acsaem.9b01162,SLG | ITO | TiO2-c | Perovskite | Spiro-MeOTAD | Au,0.08,MA,Pb,I,MAPbI,1.6,DMF; DMSO,9,1.005,17.34,0.442,7.69
32084,10.1021/acsaem.9b01592,SLG | FTO | TiO2-c | TiO2-mp | Perovskite | Spiro-MeOTAD | Au,0.09,MA,Pb,I,MAPbI,1.6,DMF; DMSO,4,1.02,23.6,0.65,15.6
32086,10.1021/acsaem.9b01592,SLG | FTO | TiO2-c | TiO2-mp | Perovskite | Spiro-MeOTAD | Au,0.09,MA,Pb,I,MAPbI,1.6,DMF; DMSO,4,1.02,23.6,0.65,15.6
32089,10.1021/acsaem.9b01592,SLG | FTO | SrTiO3-c | SrTiO3-mp | Perovskite | Spiro-MeOTAD | Au,0.09,MA,Pb,I,MAPbI,1.6,DMF; DMSO,4,1.03,21.2,0.57,12.4
32088,10.1021/acsaem.9b01592,SLG | FTO | SrTiO3-c | SrTiO3-mp | Perovskite | Spiro-MeOTAD | Au,0.09,MA,Pb,I,MAPbI,1.6,DMF; DMSO,4,1.07,21.7,0.69,16.2
32090,10.1021/acsaem.9b01592,SLG | FTO | SrTiO3-c | SrTiO3-mp | Perovskite | Spiro-MeOTAD | Au,0.09,MA,Pb,I,MAPbI,1.6,DMF; DMSO,4,1.09,21.6,0.58,13.7
32085,10.1021/acsaem.9b01592,SLG | FTO | SrTiO3-c | SrTiO3-mp | Perovskite | Spiro-MeOTAD | Au,0.09,MA,Pb,I,MAPbI,1.6,DMF; DMSO,4,1.11,22.2,0.73,17.8
32087,10.1021/acsaem.9b01592,SLG | FTO | SrTiO3-c | SrTiO3-mp | Perovskite | Spiro-MeOTAD | Au,0.09,MA,Pb,I,MAPbI,1.6,DMF; DMSO,4,1.11,22.2,0.73,17.8
34457,10.1021/acsaem.9b01598,SLG | FTO | TiO2-c | Perovskite | TPDCN | Au,0.1,MA,Pb,I,MAPbI,1.6,DMF; DMSO,4,0.88,22.21,0.518,10.11
34458,10.1021/acsaem.9b01598,SLG | FTO | TiO2-c | Perovskite | TTz-1 | Au,0.1,MA,Pb,I,MAPbI,1.6,DMF; DMSO,4,0.93,22.71,0.539,11.37
34456,10.1021/acsaem.9b01598,SLG | FTO | TiO2-c | Perovskite | Spiro-MeOTAD | Au,0.1,MA,Pb,I,MAPbI,1.6,DMF; DMSO,4,0.96,21.49,0.569,11.62
26479,10.1021/acsaem.9b01600,SLG | FTO | TiO2-c | Perovskite | Spiro-MeOTAD | Ag,0.1,MA,Pb,I,MAPbI,1.6,DMF; DMSO,2.3,1,8,0.37,3
30256,10.1021/acsaem.9b01672,SLG | ITO | PTAA | Perovskite | PCBM-60 | BCP | Ag,0.16,MA,Pb,I,MAPbI,1.6,DMF; DMSO,3,1.24,19.8,0.731,19.4
30257,10.1021/acsaem.9b01672,SLG | ITO | PTAA | Perovskite | PCBM-60 | BCP | Ag,0.9,MA,Pb,I,MAPbI,1.6,DMF; DMSO,3,1.25,20,0.774,17.9
17084,10.1021/acsaem.9b01997,SLG | ITO | 3EGO-PPV | PFN-P2 | Perovskite | PCBM-60 | BCP | cu,0.1,MA,Pb,I,MAPbI,1.6,DMF; DMSO,7.692307692,0.9,5.5,0.678,3.3
17078,10.1021/acsaem.9b01997,SLG | ITO | 2EGO-PPV | Perovskite | PCBM-60 | BCP | cu,0.1,MA,Pb,I,MAPbI,1.6,DMF; DMSO,7.692307692,0.91,2,0.641,1.2
17079,10.1021/acsaem.9b01997,SLG | ITO | 3EGO-PPV | Perovskite | PCBM-60 | BCP | cu,0.1,MA,Pb,I,MAPbI,1.6,DMF; DMSO,7.692307692,0.92,2.9,0.713,2
17083,10.1021/acsaem.9b01997,SLG | ITO | 2EGO-PPV | PFN-P2 | Perovskite | PCBM-60 | BCP | cu,0.1,MA,Pb,I,MAPbI,1.6,DMF; DMSO,7.692307692,0.95,7.1,0.741,5
17077,10.1021/acsaem.9b01997,SLG | ITO | EGO-PPV | Perovskite | PCBM-60 | BCP | cu,0.1,MA,Pb,I,MAPbI,1.6,DMF; DMSO,7.692307692,0.96,7,0.736,5
17082,10.1021/acsaem.9b01997,SLG | ITO | EGO-PPV | PFN-P2 | Perovskite | PCBM-60 | BCP | cu,0.1,MA,Pb,I,MAPbI,1.6,DMF; DMSO,7.692307692,0.96,14.7,0.76,10.7
17081,10.1021/acsaem.9b01997,SLG | ITO | MeO-PPV | PFN-P2 | Perovskite | PCBM-60 | BCP | cu,0.1,MA,Pb,I,MAPbI,1.6,DMF; DMSO,7.692307692,0.97,15.7,0.735,11.2
17076,10.1021/acsaem.9b01997,SLG | ITO | MeO-PPV | Perovskite | PCBM-60 | BCP | cu,0.1,MA,Pb,I,MAPbI,1.6,DMF; DMSO,7.692307692,1,12.9,0.774,10
17080,10.1021/acsaem.9b01997,SLG | ITO | PTAA | Perovskite | PCBM-60 | BCP | cu,0.1,MA,Pb,I,MAPbI,1.6,DMF; DMSO,7.692307692,1.07,19.8,0.752,16.4
11536,10.1021/acsami.5b06780,SLG | ITO | PEDOT:PSS | Perovskite | PCBM-60 | Ag,0.12,MA,Pb,I,MAPbI,1.6,DMF; DMSO,1,0.91,17.1,0.51,8.55
11539,10.1021/acsami.5b06780,SLG | ITO | PEDOT:PSS | Perovskite | PCBM-60 | Ag,0.12,MA,Pb,I,MAPbI,1.6,DMF; DMSO,1,0.91,20.3,0.64,11.89
11538,10.1021/acsami.5b06780,SLG | ITO | PEDOT:PSS | Perovskite | PCBM-60 | Ag,0.12,MA,Pb,I,MAPbI,1.6,DMF; DMSO,1,0.92,20.8,0.65,12.47
11540,10.1021/acsami.5b06780,SLG | ITO | PEDOT:PSS | Perovskite | PCBM-60 | Ag,0.12,MA,Pb,I,MAPbI,1.6,DMF; DMSO,1,0.93,20.9,0.69,13.59
11537,10.1021/acsami.5b06780,SLG | ITO | PEDOT:PSS | Perovskite | PCBM-60 | Ag,0.12,MA,Pb,I,MAPbI,1.6,DMF; DMSO,1,0.94,18.6,0.51,8.85
12823,10.1021/acsami.5b12336,SLG | FTO | CdS | Perovskite | Spiro-MeOTAD | Au,0.1,MA,Pb,I,MAPbI,1.6,DMF; DMSO,6,0.973,16.11,0.65,10.1
12821,10.1021/acsami.5b12336,SLG | FTO | CdS | Perovskite | Spiro-MeOTAD | Au,0.1,MA,Pb,I,MAPbI,1.6,DMF; DMSO,6,0.977,17.54,0.71,12.2
12822,10.1021/acsami.5b12336,SLG | FTO | CdS | Perovskite | Spiro-MeOTAD | Au,0.1,MA,Pb,I,MAPbI,1.6,DMF; DMSO,6,0.981,16.74,0.7,11.5
12820,10.1021/acsami.5b12336,SLG | FTO | TiO2-c | Perovskite | Spiro-MeOTAD | Au,0.1,MA,Pb,I,MAPbI,1.6,DMF; DMSO,6,1.016,22.35,0.68,15.4
10939,10.1021/acsami.6b01558,SLG | FTO | TiO2-c | TiO2-mp | Perovskite | Spiro-MeOTAD | Ag,0.1,MA,Pb,I,MAPbI,1.6,DMF; DMSO,7.7,0.99,18.3,0.42,7.67
10943,10.1021/acsami.6b01558,SLG | FTO | TiO2-c | TiO2-mp | Perovskite | Spiro-MeOTAD | Ag,0.1,MA,Pb,I,MAPbI,1.6,DMF; DMSO,7.7,1.05,19.11,0.61,12.33
10942,10.1021/acsami.6b01558,SLG | FTO | TiO2-c | TiO2-mp | Perovskite | Spiro-MeOTAD | Ag,0.1,MA,Pb,I,MAPbI,1.6,DMF; DMSO,7.7,1.05,20.24,0.61,12.99
10944,10.1021/acsami.6b01558,SLG | FTO | TiO2-c | TiO2-mp | Perovskite | Spiro-MeOTAD | Ag,0.1,MA,Pb,I,MAPbI,1.6,DMF; DMSO,7.7,1.05,20.69,0.64,14.02
10940,10.1021/acsami.6b01558,SLG | FTO | TiO2-c | TiO2-mp | Perovskite | Spiro-MeOTAD | Ag,0.1,MA,Pb,I,MAPbI,1.6,DMF; DMSO,7.7,1.06,19.07,0.63,12.64
10941,10.1021/acsami.6b01558,SLG | FTO | TiO2-c | TiO2-mp | Perovskite | Spiro-MeOTAD | Ag,0.1,MA,Pb,I,MAPbI,1.6,DMF; DMSO,7.7,1.06,20.72,0.66,14.47
1422,10.1021/acsami.6b04760,SLG | FTO | TiO2-c | TiO2-mp | Perovskite | Spiro-MeOTAD | Au,0.09,MA,Pb,I,MAPbI,1.6,DMF; DMSO,9,1.09,18.85,0.68,14.05
1420,10.1021/acsami.6b04760,SLG | FTO | TiO2-c | NaYF4-np; TiO2-mp | Perovskite | Spiro-MeOTAD | Au,0.09,MA,Pb,I,MAPbI,1.6,DMF; DMSO,9,1.1,18.52,0.7,14.26
1421,10.1021/acsami.6b04760,SLG | FTO | TiO2-c | NaYF4:Yb:Er-np; TiO2-mp | Perovskite | Spiro-MeOTAD | Au,0.09,MA,Pb,I,MAPbI,1.6,DMF; DMSO,9,1.1,20.23,0.72,15.98
1375,10.1021/acsami.6b08771,SLG | FTO | NiO-c | Perovskite | Ag,0.12,MA,Pb,I,MAPbI,1.6,DMF; DMSO,9,0.97,7.9,0.532,4.07
1373,10.1021/acsami.6b08771,SLG | FTO | NiO-c | Perovskite | PCBM-60 | Ag,0.12,MA,Pb,I,MAPbI,1.6,DMF; DMSO,9,1.024,17.91,0.672,12.33
1372,10.1021/acsami.6b08771,SLG | FTO | NiO-c | Perovskite | Fulleropyrrolidinium Iodide | Ag,0.12,MA,Pb,I,MAPbI,1.6,DMF; DMSO,9,1.04,20.7,0.704,14.7
11278,10.1021/acsami.6b10898,SLG | FTO | TiO2-c | TiO2-mp | Perovskite | Spiro-MeOTAD | MoO3 | CuPc | Au,0.1,MA,Pb,I,MAPbI,1.6,DMF; DMSO,10,0.81,13.7,0.45,4.99
11277,10.1021/acsami.6b10898,SLG | FTO | TiO2-c | TiO2-mp | Perovskite | MoO3 | CuPc | Au,0.1,MA,Pb,I,MAPbI,1.6,DMF; DMSO,10,0.86,13.8,0.35,4.15
11276,10.1021/acsami.6b10898,SLG | FTO | TiO2-c | TiO2-mp | Perovskite | CuPc | Au,0.1,MA,Pb,I,MAPbI,1.6,DMF; DMSO,10,0.92,19.5,0.58,10.41
20372,10.1021/acsami.6b12474,SLG | FTO | TiO2-nt | Perovskite | Spiro-MeOTAD | Au,0.1,MA,Pb,I,MAPbI,1.6,DMF; DMSO,9,0.9,20.8,0.47,8.9
20371,10.1021/acsami.6b12474,SLG | FTO | TiO2-np | Perovskite | Spiro-MeOTAD | Au,0.1,MA,Pb,I,MAPbI,1.6,DMF; DMSO,9,0.94,16.9,0.3,4.9
25251,10.1021/acsami.6b12782,SLG | FTO | TiO2-c | TiO2-mp | Perovskite | Spiro-MeOTAD | Au,0.14,MA,Pb,I,MAPbI,1.6,DMF; DMSO,8,1.03,21.9,0.73,16.59
35953,10.1021/acsami.6b13868,SLG | FTO | TiO2-c | TiO2-mp | Perovskite | Spiro-MeOTAD | Au,1,MA,Pb,I,MAPbI,1.6,DMF; DMSO,2.333333333,1.07,19.5,0.686,10.2
30363,10.1021/acsami.6b14270,SLG | FTO | TiO2-c | TiO2-mp | Perovskite | Spiro-MeOTAD | Ag,0.07,MA,Pb,I,MAPbI,1.6,DMF; DMSO,9,0.997,22.27,0.545,12.12
30358,10.1021/acsami.6b14270,SLG | FTO | TiO2-c | TiO2-mp | Perovskite | Spiro-MeOTAD | Ag,0.07,MA,Pb,I,MAPbI,1.6,DMF; DMSO,9,1.05,22.12,0.665,15.45
30362,10.1021/acsami.6b14270,SLG | FTO | TiO2-c | TiO2-mp | Perovskite | Spiro-MeOTAD | Ag,0.07,MA,Pb,I,MAPbI,1.6,DMF; DMSO,9,1.053,21.91,0.547,12.62
30359,10.1021/acsami.6b14270,SLG | FTO | TiO2-c | TiO2-mp | Perovskite | Spiro-MeOTAD | Ag,0.07,MA,Pb,I,MAPbI,1.6,DMF; DMSO,9,1.053,22.2,0.662,15.48
30353,10.1021/acsami.6b14270,SLG | FTO | TiO2-c | TiO2-mp | Perovskite | Spiro-MeOTAD | Ag,0.07,MA,Pb,I,MAPbI,1.6,DMF; DMSO,9,1.061,21.32,0.684,15.47
30357,10.1021/acsami.6b14270,SLG | FTO | TiO2-c | TiO2-mp | Perovskite | Spiro-MeOTAD | Ag,0.07,MA,Pb,I,MAPbI,1.6,DMF; DMSO,9,1.065,21.83,0.691,16.06
30354,10.1021/acsami.6b14270,SLG | FTO | TiO2-c | TiO2-mp | Perovskite | Spiro-MeOTAD | Ag,0.07,MA,Pb,I,MAPbI,1.6,DMF; DMSO,9,1.067,21.46,0.695,15.92
30356,10.1021/acsami.6b14270,SLG | FTO | TiO2-c | TiO2-mp | Perovskite | Spiro-MeOTAD | Ag,0.07,MA,Pb,I,MAPbI,1.6,DMF; DMSO,9,1.07,21.88,0.695,16.26
30361,10.1021/acsami.6b14270,SLG | FTO | TiO2-c | TiO2-mp | Perovskite | Spiro-MeOTAD | Ag,0.07,MA,Pb,I,MAPbI,1.6,DMF; DMSO,9,1.071,22.39,0.606,14.53
30360,10.1021/acsami.6b14270,SLG | FTO | TiO2-c | TiO2-mp | Perovskite | Spiro-MeOTAD | Ag,0.07,MA,Pb,I,MAPbI,1.6,DMF; DMSO,9,1.077,22.62,0.648,15.79
30355,10.1021/acsami.6b14270,SLG | FTO | TiO2-c | TiO2-mp | Perovskite | Spiro-MeOTAD | Ag,0.07,MA,Pb,I,MAPbI,1.6,DMF; DMSO,9,1.078,21.78,0.708,16.62
16156,10.1021/acsami.6b15563,SLG | FTO | TiO2-c | Perovskite | Spiro-MeOTAD | Ag,0.1,MA,Pb,I,MAPbI,1.6,DMF; DMSO,9,1.062,21.94,0.64,14.19
16155,10.1021/acsami.6b15563,SLG | FTO | TiO2-c | Perovskite | Spiro-MeOTAD | Ag,0.1,MA,Pb,I,MAPbI,1.6,DMF; DMSO,9,1.115,22.9,0.73,17.22
34029,10.1021/acsami.6b15673,SLG | FTO | NiO-c | Perovskite | PCBM-60 | BCP | Au,0.125,MA,Pb,I,MAPbI,1.6,DMF; DMSO,14.08450704,0.901,21.743,0.751,14.71
34028,10.1021/acsami.6b15673,SLG | FTO | TiO2-c | TiO2-mp | Perovskite | Spiro-MeOTAD | Au,0.125,MA,Pb,I,MAPbI,1.6,DMF; DMSO,14.08450704,0.99,23.1,0.64,14.62
4263,10.1021/acsami.6b15710,SLG | FTO | Perovskite | Spiro-MeOTAD | Au,0.105,MA,Pb,I,MAPbI,1.6,DMF; DMSO,9,1.075,18.64,0.65,13.04
4264,10.1021/acsami.6b15710,SLG | FTO | Perovskite | Spiro-MeOTAD | Au,0.105,MA,Pb,I,MAPbI,1.6,DMF; DMSO,9,1.088,19.62,0.704,15.03
4266,10.1021/acsami.6b15710,SLG | FTO | Perovskite | Spiro-MeOTAD | Au,0.105,MA,Pb,I,MAPbI,1.6,DMF; DMSO,9,1.102,20.56,0.736,16.67
4267,10.1021/acsami.6b15710,SLG | FTO | Perovskite | Spiro-MeOTAD | Au,0.105,MA,Pb,I,MAPbI,1.6,DMF; DMSO,9,1.127,21.45,0.75,18.2
4265,10.1021/acsami.6b15710,SLG | FTO | Perovskite | Spiro-MeOTAD | Au,0.105,MA,Pb,I,MAPbI,1.6,DMF; DMSO,9,1.14,20.75,0.735,15.59
31384,10.1021/acsami.6b16541,SLG | ITO | PEDOT:PSS | Perovskite | PCBM-60 | Al,0.04,MA,Pb,I,MAPbI,1.6,DMF; DMSO,9,0.92,18.07,0.716,11.93
31386,10.1021/acsami.6b16541,SLG | ITO | PEDOT:PSS | Perovskite | PCBM-60 | Al,0.04,MA,Pb,I,MAPbI,1.6,DMF; DMSO,9,1,22.41,0.813,18.27
562,10.1021/acsami.71306193,SLG | FTO | TiO2-c | TiO2-mp | Perovskite | H-Di | Au,0.1,MA,Pb,I,MAPbI,1.6,DMF; DMSO,0.176470588,0.93,14.76,0.61,8.44
564,10.1021/acsami.71306193,SLG | FTO | TiO2-c | TiO2-mp | Perovskite | H-Tetra | Au,0.1,MA,Pb,I,MAPbI,1.6,DMF; DMSO,0.176470588,1,17.71,0.68,12.13
563,10.1021/acsami.71306193,SLG | FTO | TiO2-c | TiO2-mp | Perovskite | H-Tri | Au,0.1,MA,Pb,I,MAPbI,1.6,DMF; DMSO,0.176470588,1.05,17.96,0.72,13.56
24014,10.1021/acsami.7b01063,SLG | FTO | TiO2-c | Perovskite | Spiro-MeOTAD | Au,0.09,MA,Pb,I,MAPbI,1.6,DMF; DMSO,9,1.05,22.4,0.739,17.38
24013,10.1021/acsami.7b01063,SLG | FTO | TiO2-c | Perovskite | Spiro-MeOTAD | Au,0.09,MA,Pb,I,MAPbI,1.6,DMF; DMSO,9,1.08,23.03,0.754,18.75
24011,10.1021/acsami.7b01063,SLG | FTO | TiO2-c | Perovskite | Spiro-MeOTAD | Au,0.09,MA,Pb,I,MAPbI,1.6,DMF; DMSO,9,1.1,22.37,0.737,18.14
24012,10.1021/acsami.7b01063,SLG | FTO | TiO2-c | Perovskite | Spiro-MeOTAD | Au,0.09,MA,Pb,I,MAPbI,1.6,DMF; DMSO,9,1.1,22.86,0.765,19.23
8051,10.1021/acsami.7b05146,SLG | FTO | Li4SiW12O40 | Perovskite | Spiro-MeOTAD | Au,0.122,MA,Pb,I,MAPbI,1.6,DMF; DMSO,7.692307692,0.882,21.21,0.512,9.59
8055,10.1021/acsami.7b05146,SLG | FTO | Li4SiW12O40 | Perovskite | Spiro-MeOTAD | Au,0.122,MA,Pb,I,MAPbI,1.6,DMF; DMSO,7.692307692,0.914,21.69,0.609,12.08
8057,10.1021/acsami.7b05146,SLG | FTO | TiO2-c | Perovskite | Spiro-MeOTAD | Au,0.122,MA,Pb,I,MAPbI,1.6,DMF; DMSO,7.692307692,0.954,20.77,0.619,12.27
8052,10.1021/acsami.7b05146,SLG | FTO | Li4SiW12O40 | Perovskite | Spiro-MeOTAD | Au,0.122,MA,Pb,I,MAPbI,1.6,DMF; DMSO,7.692307692,0.957,21.78,0.608,12.68
8054,10.1021/acsami.7b05146,SLG | FTO | Li4SiW12O40 | Perovskite | Spiro-MeOTAD | Au,0.122,MA,Pb,I,MAPbI,1.6,DMF; DMSO,7.692307692,0.989,21.81,0.605,13.07
8053,10.1021/acsami.7b05146,SLG | FTO | Li4SiW12O40 | Perovskite | Spiro-MeOTAD | Au,0.122,MA,Pb,I,MAPbI,1.6,DMF; DMSO,7.692307692,0.992,22.73,0.63,14.21
8056,10.1021/acsami.7b05146,SLG | FTO | Li4SiW12O40 | Perovskite | Spiro-MeOTAD | Au,0.122,MA,Pb,I,MAPbI,1.6,DMF; DMSO,7.692307692,0.993,22.16,0.648,14.26
8058,10.1021/acsami.7b05146,SLG | FTO | TiO2-c | Perovskite | Spiro-MeOTAD | Au,0.122,MA,Pb,I,MAPbI,1.6,DMF; DMSO,7.692307692,1.013,21.98,0.728,16.22
36011,10.1021/acsami.7b06343,SLG | ITO | TiO2-np | Perovskite | Spiro-MeOTAD | Ag,0.09,MA,Pb,I,MAPbI,1.6,DMF; DMSO,4,0.38,5.79,0.26,0.52
36013,10.1021/acsami.7b06343,SLG | ITO | TiO2-c | Perovskite | Spiro-MeOTAD | Ag,0.09,MA,Pb,I,MAPbI,1.6,DMF; DMSO,4,0.99,17.92,0.42,7.66
36009,10.1021/acsami.7b06343,SLG | ITO | TiO2-np | PCBM-70 | Perovskite | Spiro-MeOTAD | Ag,0.09,MA,Pb,I,MAPbI,1.6,DMF; DMSO,4,1.05,20.22,0.69,15.08
30416,10.1021/acsami.7b07496,SLG | FTO | TiO2-c | Perovskite | Spiro-MeOTAD | Au,0.12,MA,Pb,I,MAPbI,1.6,DMF; DMSO,1.5,1.02,19.6,0.52,10.5
30420,10.1021/acsami.7b07496,SLG | FTO | TiO2-c | Perovskite | Spiro-MeOTAD | Au,0.12,MA,Pb,I,MAPbI,1.6,DMF; DMSO,1.5,1.057,18.4,0.64,12.4
30418,10.1021/acsami.7b07496,SLG | FTO | TiO2-c | Perovskite | Spiro-MeOTAD | Au,0.12,MA,Pb,I,MAPbI,1.6,DMF; DMSO,1.5,1.083,18.6,0.53,10.7
30417,10.1021/acsami.7b07496,SLG | FTO | TiO2-c | Perovskite | Spiro-MeOTAD | Au,0.12,MA,Pb,I,MAPbI,1.6,DMF; DMSO,1.5,1.107,18.6,0.67,13.9
30419,10.1021/acsami.7b07496,SLG | FTO | TiO2-c | Perovskite | Spiro-MeOTAD | Au,0.12,MA,Pb,I,MAPbI,1.6,DMF; DMSO,1.5,1.107,18.6,0.67,13.9
7547,10.1021/acsami.7b08536,SLG | FTO | Fe2O3-c | Perovskite | Spiro-MeOTAD | Au,0.06,MA,Pb,I,MAPbI,1.6,DMF; DMSO,2.333333333,0.86,21.51,0.64,11.84
7550,10.1021/acsami.7b08536,SLG | FTO | TiO2-c | Perovskite | Spiro-MeOTAD | Au,0.06,MA,Pb,I,MAPbI,1.6,DMF; DMSO,2.333333333,0.89,22.1,0.7,13.75
7549,10.1021/acsami.7b08536,SLG | FTO | TiO2-c | Perovskite | Spiro-MeOTAD | Au,0.06,MA,Pb,I,MAPbI,1.6,DMF; DMSO,2.333333333,0.9,22.77,0.71,14.7
7548,10.1021/acsami.7b08536,SLG | FTO | TiO2-c | Perovskite | Spiro-MeOTAD | Au,0.06,MA,Pb,I,MAPbI,1.6,DMF; DMSO,2.333333333,0.92,22.44,0.68,14.04
7551,10.1021/acsami.7b08536,SLG | FTO | TiO2-c | PCBM-60 | Perovskite | Spiro-MeOTAD | Au,0.06,MA,Pb,I,MAPbI,1.6,DMF; DMSO,2.333333333,0.93,20.01,0.7,13
7552,10.1021/acsami.7b08536,SLG | FTO | TiO2-c | Perovskite | Spiro-MeOTAD | Au,0.06,MA,Pb,I,MAPbI,1.6,DMF; DMSO,2.333333333,0.96,18.57,0.62,11.05
1630,10.1021/acsami.7b09146,"SLG | FTO | TiO2-c | TiO2-mp | Perovskite | Poly[4,8-bis(2-(4-(2-ethylhexyloxy)phenyl)-5-thienyl)benzo[1,2-b:4,5b’]dithiophene-alt-1,3-bis(4-octylthien-2-yl)-5-(2-ethylhexyl)thieno[3,4-c]pyrrole-4,6-dione | Ag",0.11,MA,Pb,I,MAPbI,1.6,DMF; DMSO,8,1,17.85,0.547,9.8
1629,10.1021/acsami.7b09146,SLG | FTO | TiO2-c | TiO2-mp | Perovskite | Spiro-MeOTAD | Ag,0.11,MA,Pb,I,MAPbI,1.6,DMF; DMSO,8,1.01,19.58,0.439,8.74
1632,10.1021/acsami.7b09146,"SLG | FTO | TiO2-c | TiO2-mp | Perovskite | Poly[4,8-bis(2-(4-(2-ethylhexyloxy)3,5-fluorophenyl)-5-thienyl)benzo[1,2-b:4,5-b']dithiophenealt-1,3-bis(4-octylthien-2-yl)-5-(2-ethylhexyl)thieno[3,4-c]pyrrole-4,6-dione | Ag",0.11,MA,Pb,I,MAPbI,1.6,DMF; DMSO,8,1.03,18.58,0.538,10.35
1631,10.1021/acsami.7b09146,"SLG | FTO | TiO2-c | TiO2-mp | Perovskite | Poly[4,8-bis(2-(4-(2-ethylhexyloxy)3-fluorophenyl)-5-thienyl)benzo[1,2-b:4,5-b'] dithiophenealt-1,3-bis(4-octylthien-2-yl)-5-(2-ethylhexyl)thieno[3,4-c]pyrrole-4,6-dione | Ag",0.11,MA,Pb,I,MAPbI,1.6,DMF; DMSO,8,1.04,20.17,0.706,14.94
29225,10.1021/acsami.7b09822,SLG | FTO | TiO2-c | Perovskite | Spiro-MeOTAD | Au,0.16,MA,Pb,I,MAPbI,1.6,DMF; DMSO,4,0.98,21.9,0.7,14.85
29226,10.1021/acsami.7b09822,SLG | FTO | TiO2-c | Perovskite | Spiro-MeOTAD | Au,0.16,MA,Pb,I,MAPbI,1.6,DMF; DMSO,4,0.992,22.21,0.73,16.08
29227,10.1021/acsami.7b09822,SLG | FTO | TiO2-c | Perovskite | Spiro-MeOTAD | Au,0.16,MA,Pb,I,MAPbI,1.6,DMF; DMSO,4,1.022,22.4,0.72,16.57
29228,10.1021/acsami.7b09822,SLG | FTO | TiO2-c | Perovskite | Spiro-MeOTAD | Au,0.16,MA,Pb,I,MAPbI,1.6,DMF; DMSO,4,1.043,22.7,0.76,17.3
3466,10.1021/acsami.7b10022,SLG | ITO | PEDOT:PSS | Perovskite | PCBM-60 | Al,0.04,MA,Pb,I,MAPbI,1.6,DMF; DMSO,10,0.92,15.29,0.71,10.05
3469,10.1021/acsami.7b10022,SLG | ITO | PEDOT:PSS | Perovskite | PCBM-60 | Al,0.04,MA,Pb,I,MAPbI,1.6,DMF; DMSO,10,0.92,20.41,0.8,15.01
3468,10.1021/acsami.7b10022,SLG | ITO | PEDOT:PSS | Perovskite | PCBM-60 | Al,0.04,MA,Pb,I,MAPbI,1.6,DMF; DMSO,10,0.93,18.31,0.8,13.84
3467,10.1021/acsami.7b10022,SLG | ITO | PEDOT:PSS | Perovskite | PCBM-60 | Al,0.04,MA,Pb,I,MAPbI,1.6,DMF; DMSO,10,0.94,13.82,0.78,10.3
3470,10.1021/acsami.7b10022,SLG | ITO | PEDOT:PSS | Perovskite | PCBM-60 | Al,0.04,MA,Pb,I,MAPbI,1.6,DMF; DMSO,10,0.97,21.78,0.82,17.2
35281,10.1021/acsami.7b11901,SLG | FTO | TiO2-mp | Perovskite | Spiro-MeOTAD | Au,0.1,MA,Pb,I,MAPbI,1.6,DMF; DMSO,9,1.02,19.15,0.66,12.89
39252,10.1021/acsami.7b11901,SLG | FTO | TiO2-mp | Perovskite | Spiro-MeOTAD | Au,0.1,MA,Pb,I,MAPbI,1.6,DMF; DMSO,9,1.02,19.15,0.66,12.89
35282,10.1021/acsami.7b11901,SLG | FTO | TiO2-c | TiO2-mp | Perovskite | Spiro-MeOTAD | Au,0.1,MA,Pb,I,MAPbI,1.6,DMF; DMSO,9,1.04,21.62,0.74,16.64
39253,10.1021/acsami.7b11901,SLG | FTO | TiO2-c | TiO2-mp | Perovskite | Spiro-MeOTAD | Au,0.1,MA,Pb,I,MAPbI,1.6,DMF; DMSO,9,1.04,21.62,0.74,16.64
35280,10.1021/acsami.7b11901,SLG | FTO | TiO2-c | TiO2-mp | Perovskite | Spiro-MeOTAD | Au,0.1,MA,Pb,I,MAPbI,1.6,DMF; DMSO,9,1.05,21.28,0.73,16.31
39255,10.1021/acsami.7b11901,SLG | FTO | TiO2-c | TiO2-mp | Perovskite | Spiro-MeOTAD | Au,0.1,MA,Pb,I,MAPbI,1.6,DMF; DMSO,9,1.05,21.28,0.73,16.31
35283,10.1021/acsami.7b11901,SLG | FTO | TiO2-c | TiO2-mp | Perovskite | Spiro-MeOTAD | Au,0.1,MA,Pb,I,MAPbI,1.6,DMF; DMSO,9,1.06,22.03,0.75,17.51
39254,10.1021/acsami.7b11901,SLG | FTO | TiO2-c | TiO2-mp | Perovskite | Spiro-MeOTAD | Au,0.1,MA,Pb,I,MAPbI,1.6,DMF; DMSO,9,1.06,22.03,0.75,17.51
35279,10.1021/acsami.7b11901,SLG | FTO | TiO2-c | TiO2-mp | Perovskite | Spiro-MeOTAD | Au,0.1,MA,Pb,I,MAPbI,1.6,DMF; DMSO,9,1.07,22.05,0.74,17.3
39256,10.1021/acsami.7b11901,SLG | FTO | TiO2-c | TiO2-mp | Perovskite | Spiro-MeOTAD | Au,0.1,MA,Pb,I,MAPbI,1.6,DMF; DMSO,9,1.07,22.05,0.74,17.4
3550,10.1021/acsami.7b11977,PET | ITO | P3CT-CH3NH2 | Perovskite | PCBM-60 | C60 | BCP | Ag,0.06,MA,Pb,I,MAPbI,1.6,DMF; DMSO,4,1.09,22.1,0.75,17.5
3548,10.1021/acsami.7b11977,SLG | ITO | P3CT-CH3NH2 | Perovskite | PCBM-60 | C60 | BCP | Ag,0.06,MA,Pb,I,MAPbI,1.6,DMF; DMSO,4,1.09,22.2,0.81,19.1
3549,10.1021/acsami.7b11977,SLG | ITO | P3CT-CH3NH2 | Perovskite | PCBM-60 | C60 | BCP | Ag,1,MA,Pb,I,MAPbI,1.6,DMF; DMSO,4,1.11,21.2,0.65,15.4
23068,10.1021/acsami.7b12476,SLG | FTO | PEDOT:PSS | Perovskite | PCBM-60 | BCP | Ag,0.1,MA,Pb,I,MAPbI,1.6,DMF; DMSO,9,0.82,19.7,0.72,11.6
23069,10.1021/acsami.7b12476,SLG | FTO | PEDOT:PSS | Perovskite | PCBM-60 | BCP | Ag,0.1,MA,Pb,I,MAPbI,1.6,DMF; DMSO,9,0.91,20.2,0.76,14
29740,10.1021/acsami.7b13621,PEN | ITO | NiO-np | Perovskite | PCBM-60 | BCP | Ag,0.1,MA,Pb,I,MAPbI,1.6,DMF; DMSO,8,1.09,18.98,0.69,14.27
29738,10.1021/acsami.7b13621,SLG | ITO | NiO-np | Perovskite | PCBM-60 | BCP | Ag,0.1,MA,Pb,I,MAPbI,1.6,DMF; DMSO,8,1.11,18.98,0.76,15.87
29742,10.1021/acsami.7b13621,PEN | ITO | NiO-np | Perovskite | PCBM-60 | BCP | Ag,0.1,MA,Pb,I,MAPbI,1.6,DMF; DMSO,8,1.11,19.87,0.78,17.16
29739,10.1021/acsami.7b13621,SLG | ITO | NiO-np | Perovskite | PCBM-60 | BCP | Ag,0.1,MA,Pb,I,MAPbI,1.6,DMF; DMSO,8,1.11,20.76,0.81,18.66
29741,10.1021/acsami.7b13621,PEN | ITO | NiO-np | Perovskite | PCBM-60 | BCP | Ag,1.08,MA,Pb,I,MAPbI,1.6,DMF; DMSO,8,1.07,17.41,0.66,12.29
