Repository: RhythmShah-04/ML_Perovskite

# ML_Perovskite


This is a beginner project for leaning Machine Learning and applying it to Perovskites for predicting them using various ML models

File: DataFinalProject.csv (part 13 of 19)
Ref_ID,Ref_DOI_number,Cell_stack_sequence,Cell_area_measured,Perovskite_composition_a_ions,Perovskite_composition_b_ions,Perovskite_composition_c_ions,Perovskite_composition_short_form,Perovskite_band_gap,Perovskite_deposition_solvents,DMF/DMSO,JV_default_Voc,JV_default_Jsc,JV_default_FF,JV_default_PCE
29743,10.1021/acsami.7b13621,PEN | ITO | NiO-np | Perovskite | PCBM-60 | BCP | Ag,1.08,MA,Pb,I,MAPbI,1.6,DMF; DMSO,8,1.1,18.88,0.74,15.42
25545,10.1021/acsami.7b14254,SLG | FTO | TiO2-c | Perovskite | Spiro-MeOTAD | Ag,0.09,MA,Pb,I,MAPbI,1.6,DMF; DMSO,9,1.057,23.36,0.69,14.32
25547,10.1021/acsami.7b14254,SLG | FTO | TiO2-c | Perovskite | Spiro-MeOTAD | Ag,0.09,MA,Pb,I,MAPbI,1.6,DMF; DMSO,9,1.07,23.45,0.612,15.35
25546,10.1021/acsami.7b14254,SLG | FTO | TiO2-c | Perovskite | Spiro-MeOTAD | Ag,0.09,MA,Pb,I,MAPbI,1.6,DMF; DMSO,9,1.12,23.63,0.705,18.67
25544,10.1021/acsami.7b14254,SLG | FTO | TiO2-c | Perovskite | Spiro-MeOTAD | Ag,0.09,MA,Pb,I,MAPbI,1.6,DMF; DMSO,9,1.13,23.54,0.73,18.55
8758,10.1021/acsami.7b14926,SLG | FTO | TiO2-c | TiO2-mp | Perovskite | Au,0.1,MA,Pb,I,MAPbI,1.6,DMF; DMSO,4,0.86,17.48,0.49,7.36
8763,10.1021/acsami.7b14926,SLG | FTO | TiO2-c | TiO2-mp | Perovskite | CuI | Au,0.1,MA,Pb,I,MAPbI,1.6,DMF; DMSO,4,0.97,19.03,0.71,13.11
8759,10.1021/acsami.7b14926,SLG | FTO | TiO2-c | TiO2-mp | Perovskite | CuI | Au,0.1,MA,Pb,I,MAPbI,1.6,DMF; DMSO,4,0.99,20.25,0.72,14.43
8762,10.1021/acsami.7b14926,SLG | FTO | TiO2-c | TiO2-mp | Perovskite | CuI | Au,0.1,MA,Pb,I,MAPbI,1.6,DMF; DMSO,4,1,20.8,0.72,14.98
8760,10.1021/acsami.7b14926,SLG | FTO | TiO2-c | TiO2-mp | Perovskite | CuI | Au,0.1,MA,Pb,I,MAPbI,1.6,DMF; DMSO,4,1.02,21.12,0.73,15.73
8756,10.1021/acsami.7b14926,SLG | FTO | TiO2-c | Perovskite | Spiro-MeOTAD | Au,0.1,MA,Pb,I,MAPbI,1.6,DMF; DMSO,4,1.02,22.4,0.74,16.91
8764,10.1021/acsami.7b14926,SLG | FTO | TiO2-c | TiO2-mp | Perovskite | Spiro-MeOTAD | Au,0.1,MA,Pb,I,MAPbI,1.6,DMF; DMSO,4,1.02,22.4,0.74,16.91
8765,10.1021/acsami.7b14926,SLG | FTO | TiO2-c | Perovskite | CuI | Au,0.1,MA,Pb,I,MAPbI,1.6,DMF; DMSO,4,1.03,20.12,0.72,14.92
8761,10.1021/acsami.7b14926,SLG | FTO | TiO2-c | TiO2-mp | Perovskite | CuI | Au,0.1,MA,Pb,I,MAPbI,1.6,DMF; DMSO,4,1.03,22.78,0.75,17.6
8757,10.1021/acsami.7b14926,SLG | FTO | TiO2-c | Perovskite | Spiro-MeOTAD | Au,0.1,MA,Pb,I,MAPbI,1.6,DMF; DMSO,4,1.04,19.01,0.7,13.84
29344,10.1021/acsami.7b16312,SLG | FTO | TiO2-c | TiO2-mp | Perovskite | Spiro-MeOTAD | Au,0.1,MA,Pb,I,MAPbI,1.6,DMF; DMSO,4,0.96,20.95,0.662,13.31
29340,10.1021/acsami.7b16312,SLG | FTO | TiO2-c | TiO2-mp | Perovskite | Spiro-MeOTAD | Au,0.1,MA,Pb,I,MAPbI,1.6,DMF; DMSO,4,1,19.42,0.685,12.9
29341,10.1021/acsami.7b16312,SLG | FTO | TiO2-c | TiO2-mp | Perovskite | Spiro-MeOTAD | Au,0.1,MA,Pb,I,MAPbI,1.6,DMF; DMSO,4,1.025,22.31,0.726,16.48
29345,10.1021/acsami.7b16312,SLG | FTO | TiO2-c | TiO2-mp | Perovskite | Spiro-MeOTAD | Au,0.1,MA,Pb,I,MAPbI,1.6,DMF; DMSO,4,1.03,23.08,0.755,17.94
29342,10.1021/acsami.7b16312,SLG | FTO | TiO2-c | TiO2-mp | Perovskite | Spiro-MeOTAD | Au,0.1,MA,Pb,I,MAPbI,1.6,DMF; DMSO,4,1.03,23.29,0.741,17.63
29343,10.1021/acsami.7b16312,SLG | FTO | TiO2-c | TiO2-mp | Perovskite | Spiro-MeOTAD | Au,0.1,MA,Pb,I,MAPbI,1.6,DMF; DMSO,4,1.032,22.27,0.693,15.65
29795,10.1021/acsami.7b16499,Ti-foil | TiO2-c | Perovskite | Spiro-MeOTAD | Cu | Au,0.14,MA,Pb,I,MAPbI,1.6,DMF; DMSO,9,0.32,6.46,0.26,0.54
29794,10.1021/acsami.7b16499,Ti-foil | TiO2-c | Perovskite | Spiro-MeOTAD | Cu | Au,0.14,MA,Pb,I,MAPbI,1.6,DMF; DMSO,9,0.56,9.64,0.3,1.63
29793,10.1021/acsami.7b16499,Ti-foil | TiO2-c | Perovskite | Spiro-MeOTAD | Cu | Au,0.14,MA,Pb,I,MAPbI,1.6,DMF; DMSO,9,0.7,12.6,0.4,3.53
29792,10.1021/acsami.7b16499,Ti-foil | TiO2-c | Perovskite | Spiro-MeOTAD | Cu | Au,0.14,MA,Pb,I,MAPbI,1.6,DMF; DMSO,9,0.91,16.2,0.58,8.56
29796,10.1021/acsami.7b16499,Ti-foil | TiO2-c | Perovskite | Spiro-MeOTAD | Cu | Au,0.14,MA,Pb,I,MAPbI,1.6,DMF; DMSO,9,0.91,16.2,0.58,8.56
29797,10.1021/acsami.7b16499,Ti-foil | TiO2-c | Perovskite | Spiro-MeOTAD | Cu | Au,0.14,MA,Pb,I,MAPbI,1.6,DMF; DMSO,9,1.02,17.2,0.68,11.9
29798,10.1021/acsami.7b16499,Ti-foil | TiO2-c | Perovskite | Spiro-MeOTAD | Cu | Au,0.14,MA,Pb,I,MAPbI,1.6,DMF; DMSO,9,1.03,17.7,0.71,13
29800,10.1021/acsami.7b16499,Ti-foil | TiO2-c | Perovskite | Spiro-MeOTAD | Cu | Au,0.14,MA,Pb,I,MAPbI,1.6,DMF; DMSO,9,1.07,17.8,0.73,14
29799,10.1021/acsami.7b16499,Ti-foil | TiO2-c | Perovskite | Spiro-MeOTAD | Cu | Au,0.14,MA,Pb,I,MAPbI,1.6,DMF; DMSO,9,1.09,17.9,0.74,14.7
9796,10.1021/acsami.7b16662,SLG | ITO | TiO2-mp | Perovskite | Spiro-MeOTAD | Au,0.09,MA,Pb,I,MAPbI,1.6,DMF; DMSO,4,0.98,21.1,0.63,13
9804,10.1021/acsami.7b16662,SLG | ITO | TiO2-c | TiO2-mp | Perovskite | Spiro-MeOTAD | Au,0.09,MA,Pb,I,MAPbI,1.6,DMF; DMSO,4,1.08,22.1,0.52,12.41
9800,10.1021/acsami.7b16662,SLG | ITO | TiO2-c | TiO2-mp | Perovskite | Spiro-MeOTAD | Au,0.09,MA,Pb,I,MAPbI,1.6,DMF; DMSO,4,1.09,21.4,0.63,14.7
9805,10.1021/acsami.7b16662,SLG | ITO | TiO2-c | TiO2-mp | Perovskite | Spiro-MeOTAD | Au,0.09,MA,Pb,I,MAPbI,1.6,DMF; DMSO,4,1.09,21.9,0.39,9.31
9806,10.1021/acsami.7b16662,SLG | ITO | SnO2-c | TiO2-mp | Perovskite | Spiro-MeOTAD | Au,0.09,MA,Pb,I,MAPbI,1.6,DMF; DMSO,4,1.139,21.7,0.73,18.1
9797,10.1021/acsami.7b16662,SLG | ITO | TiO2-c | Perovskite | Spiro-MeOTAD | Au,0.09,MA,Pb,I,MAPbI,1.6,DMF; DMSO,4,1.14,19.2,0.6,13.2
9801,10.1021/acsami.7b16662,SLG | ITO | TiO2-c | TiO2-mp | Perovskite | Spiro-MeOTAD | Au,0.09,MA,Pb,I,MAPbI,1.6,DMF; DMSO,4,1.14,21.9,0.75,18.72
9802,10.1021/acsami.7b16662,SLG | ITO | TiO2-c | TiO2-mp | Perovskite | Spiro-MeOTAD | Au,0.09,MA,Pb,I,MAPbI,1.6,DMF; DMSO,4,1.14,22,0.77,19.31
9798,10.1021/acsami.7b16662,SLG | ITO | TiO2-c | TiO2-mp | Perovskite | Spiro-MeOTAD | Au,0.09,MA,Pb,I,MAPbI,1.6,DMF; DMSO,4,1.14,22.5,0.79,20.2
9799,10.1021/acsami.7b16662,SLG | ITO | TiO2-c | TiO2-mp | Perovskite | Spiro-MeOTAD | Au,0.09,MA,Pb,I,MAPbI,1.6,DMF; DMSO,4,1.16,22.4,0.83,21.6
9803,10.1021/acsami.7b16662,SLG | ITO | TiO2-c | TiO2-mp | Perovskite | Spiro-MeOTAD | Au,0.09,MA,Pb,I,MAPbI,1.6,DMF; DMSO,4,1.3,21.9,0.65,18.51
32163,10.1021/acsami.7b16912,SLG | FTO | TiO2-c | TiO2-mp | Perovskite | HTM | Au,0.09,MA,Pb,I,MAPbI,1.6,DMF; DMSO,17,1.03,18.94,0.742,14.49
32164,10.1021/acsami.7b16912,SLG | FTO | TiO2-c | TiO2-mp | Perovskite | HTM | Au,0.09,MA,Pb,I,MAPbI,1.6,DMF; DMSO,17,1.06,21.39,0.769,17.41
4946,10.1021/acsami.7b17824,SLG | FTO | TiO2-c | TiO2-mp | Perovskite | Spiro-MeOTAD | Au,0.16,MA,Pb,I,MAPbI,1.6,DMF; DMSO,9,0.998,16,0.66,11.8
4947,10.1021/acsami.7b17824,SLG | FTO | TiO2-c | TiO2-mp | Perovskite | Spiro-MeOTAD | Au,0.16,MA,Pb,I,MAPbI,1.6,DMF; DMSO,9,1.015,17.6,0.65,12.6
21334,10.1021/acsami.7b18761,SLG | FTO | TiO2-c | TiO2-mp | Perovskite | Spiro-MeOTAD | Ag,0.1,MA,Pb,I,MAPbI,1.6,DMF; DMSO,6,0.97,17.6,0.743,11.2
21330,10.1021/acsami.7b18761,SLG | FTO | TiO2-c | TiO2-mp | Perovskite | Spiro-MeOTAD | Ag,0.1,MA,Pb,I,MAPbI,1.6,DMF; DMSO,9,1,20.8,0.76,15.8
21333,10.1021/acsami.7b18761,SLG | FTO | TiO2-c | TiO2-mp | Perovskite | Spiro-MeOTAD | Ag,0.1,MA,Pb,I,MAPbI,1.6,DMF; DMSO,9,1.03,18.8,0.714,13.5
21338,10.1021/acsami.7b18761,SLG | FTO | TiO2-c | TiO2-mp | Perovskite | Spiro-MeOTAD | Ag,0.1,MA,Pb,I,MAPbI,1.6,DMF; DMSO,9,1.05,18.2,0.74,14.2
21332,10.1021/acsami.7b18761,SLG | FTO | TiO2-c | TiO2-mp | Perovskite | Spiro-MeOTAD | Ag,0.1,MA,Pb,I,MAPbI,1.6,DMF; DMSO,18,0.99,14.2,0.693,9
591,10.1021/acsami.7b19335,SLG | ITO | ZnO-nw | PEDOT:PSS | Perovskite | PCBM-60 | Bphen | Ag,0.04,MA,Pb,I,MAPbI,1.6,DMF; DMSO,9,0.96,18.02,0.75,13.08
595,10.1021/acsami.7b19335,SLG | ITO | PEDOT:PSS | Perovskite | PCBM-60 | Bphen | Ag,0.04,MA,Pb,I,MAPbI,1.6,DMF; DMSO,9,0.96,18.45,0.75,13.23
586,10.1021/acsami.7b19335,SLG | ITO | CuO-nw | PEDOT:PSS | Perovskite | PCBM-60 | Bphen | Ag,0.04,MA,Pb,I,MAPbI,1.6,DMF; DMSO,9,0.97,17.98,0.75,13.01
590,10.1021/acsami.7b19335,SLG | ITO | PEDOT:PSS | Perovskite | PCBM-60 | Bphen | Ag,0.04,MA,Pb,I,MAPbI,1.6,DMF; DMSO,9,0.97,18.33,0.76,13.5
594,10.1021/acsami.7b19335,SLG | ITO | ZnO-nw | PEDOT:PSS | Perovskite | PCBM-60 | Bphen | Ag,0.04,MA,Pb,I,MAPbI,1.6,DMF; DMSO,9,0.97,19.36,0.76,14.3
589,10.1021/acsami.7b19335,SLG | ITO | CuO-nw | PEDOT:PSS | Perovskite | PCBM-60 | Bphen | Ag,0.04,MA,Pb,I,MAPbI,1.6,DMF; DMSO,9,0.97,19.8,0.76,14.69
592,10.1021/acsami.7b19335,SLG | ITO | ZnO-nw | PEDOT:PSS | Perovskite | PCBM-60 | Bphen | Ag,0.04,MA,Pb,I,MAPbI,1.6,DMF; DMSO,9,0.97,19.81,0.76,14.73
587,10.1021/acsami.7b19335,SLG | ITO | CuO-nw | PEDOT:PSS | Perovskite | PCBM-60 | Bphen | Ag,0.04,MA,Pb,I,MAPbI,1.6,DMF; DMSO,9,0.97,20.97,0.77,15.7
593,10.1021/acsami.7b19335,SLG | ITO | ZnO-nw | PEDOT:PSS | Perovskite | PCBM-60 | Bphen | Ag,0.04,MA,Pb,I,MAPbI,1.6,DMF; DMSO,9,0.98,20.28,0.76,15.01
588,10.1021/acsami.7b19335,SLG | ITO | CuO-nw | PEDOT:PSS | Perovskite | PCBM-60 | Bphen | Ag,0.04,MA,Pb,I,MAPbI,1.6,DMF; DMSO,9,0.98,21.72,0.77,16.35
8392,10.1021/acsami.8b00549,SLG | FTO | TiO2-c | TiO2-mp | Perovskite | Spiro-MeOTAD | Au,0.1,MA,Pb,I,MAPbI,1.6,DMF; DMSO,9,1.03,20.19,0.722,15.1
8390,10.1021/acsami.8b00549,SLG | FTO | TiO2-c | TiO2-mp | Perovskite | Spiro-MeOTAD | Au,0.1,MA,Pb,I,MAPbI,1.6,DMF; DMSO,9,1.04,18.73,0.685,13.3
8389,10.1021/acsami.8b00549,SLG | FTO | TiO2-c | TiO2-mp | Perovskite | Spiro-MeOTAD | Au,0.1,MA,Pb,I,MAPbI,1.6,DMF; DMSO,9,1.05,18.44,0.704,13.7
8391,10.1021/acsami.8b00549,SLG | FTO | TiO2-c | TiO2-mp | Perovskite | Spiro-MeOTAD | Au,0.1,MA,Pb,I,MAPbI,1.6,DMF; DMSO,9,1.05,20.83,0.73,16
1801,10.1021/acsami.8b02035,SLG | FTO | NiO-c | Perovskite | PCBM-60 | Ag,0.06,MA,Pb,I,MAPbI,1.6,DMF; DMSO,2.333333333,0.94,20.5,0.72,13.9
1804,10.1021/acsami.8b02035,SLG | FTO | NiO-c | Perovskite | PCBM-60 | Ag,0.06,MA,Pb,I,MAPbI,1.6,DMF; DMSO,2.333333333,0.94,20.5,0.72,13.9
1803,10.1021/acsami.8b02035,SLG | FTO | NiO-c | Perovskite | PCBM-60 | Ag,0.06,MA,Pb,I,MAPbI,1.6,DMF; DMSO,2.333333333,0.96,19.6,0.7,13.2
1806,10.1021/acsami.8b02035,SLG | FTO | NiO-c | Perovskite | PCBM-60 | Ag,0.06,MA,Pb,I,MAPbI,1.6,DMF; DMSO,2.333333333,0.96,19.6,0.7,13.2
1800,10.1021/acsami.8b02035,SLG | FTO | NiO-c | N719 dye | Perovskite | PCBM-60 | Ag,0.06,MA,Pb,I,MAPbI,1.6,DMF; DMSO,2.333333333,1.04,21.5,0.71,15.8
1802,10.1021/acsami.8b02035,SLG | FTO | NiO-c | N719 dye | Perovskite | PCBM-60 | Ag,0.06,MA,Pb,I,MAPbI,1.6,DMF; DMSO,2.333333333,1.05,20.1,0.73,15.3
1805,10.1021/acsami.8b02035,SLG | FTO | NiO-c | N719 dye | Perovskite | PCBM-60 | Ag,0.06,MA,Pb,I,MAPbI,1.6,DMF; DMSO,2.333333333,1.05,20.1,0.73,15.3
18786,10.1021/acsami.8b02554,SLG | FTO | SnO2-c | Perovskite | Spiro-MeOTAD | Au,0.1,MA,Pb,I,MAPbI,1.6,DMF; DMSO,4,0.94,20.26,0.604,11.4
18784,10.1021/acsami.8b02554,SLG | FTO | SnO2-c | Perovskite | Spiro-MeOTAD | Au,0.1,MA,Pb,I,MAPbI,1.6,DMF; DMSO,4,0.95,20.3,0.629,12.2
18785,10.1021/acsami.8b02554,SLG | FTO | SnO2-c | Perovskite | Spiro-MeOTAD | Au,0.1,MA,Pb,I,MAPbI,1.6,DMF; DMSO,4,0.96,19.97,0.665,12.7
18783,10.1021/acsami.8b02554,SLG | FTO | SnO2-c | Perovskite | Spiro-MeOTAD | Au,0.1,MA,Pb,I,MAPbI,1.6,DMF; DMSO,4,0.97,20.67,0.668,13.4
18782,10.1021/acsami.8b02554,SLG | FTO | SnO2-c | Perovskite | Spiro-MeOTAD | Au,0.1,MA,Pb,I,MAPbI,1.6,DMF; DMSO,4,1.02,21.44,0.646,14.2
18781,10.1021/acsami.8b02554,SLG | FTO | SnO2-c | Perovskite | Spiro-MeOTAD | Au,0.1,MA,Pb,I,MAPbI,1.6,DMF; DMSO,4,1.04,21.71,0.669,15.1
18780,10.1021/acsami.8b02554,SLG | FTO | SnO2-c | Perovskite | Spiro-MeOTAD | Au,0.1,MA,Pb,I,MAPbI,1.6,DMF; DMSO,4,1.04,21.78,0.689,15.6
18779,10.1021/acsami.8b02554,SLG | FTO | SnO2-c | Perovskite | Spiro-MeOTAD | Au,0.1,MA,Pb,I,MAPbI,1.6,DMF; DMSO,4,1.05,22.21,0.7,16.3
19278,10.1021/acsami.8b02611,SLG | ITO | P3CT-K | Perovskite | PCBM-60 | ZnO-np | Al,0.1,MA,Pb,I,MAPbI,1.6,DMF; DMSO,4,1.05,20.6,0.779,16.8
19281,10.1021/acsami.8b02611,SLG | ITO | P3CT-K | Perovskite | PCBM-60 | ZnO-np | Al,0.1,MA,Pb,I,MAPbI,1.6,DMF; DMSO,4,1.06,21.1,0.807,17.98
19279,10.1021/acsami.8b02611,SLG | ITO | P3CT-K | Perovskite | PCBM-60 | ZnO-np | Al,0.1,MA,Pb,I,MAPbI,1.6,DMF; DMSO,4,1.06,21.7,0.803,18.35
19280,10.1021/acsami.8b02611,SLG | ITO | P3CT-K | Perovskite | PCBM-60 | ZnO-np | Al,0.1,MA,Pb,I,MAPbI,1.6,DMF; DMSO,4,1.06,22.8,0.808,19.5
7553,10.1021/acsami.8b02987,A.R.C. | SLG | FTO | TiO2-c | TiO2-mp | Perovskite | Spiro-MeOTAD | Au,0.1,MA,Pb,I,MAPbI,1.6,DMF; DMSO,9,1.09,19.54,0.739,16.01
7554,10.1021/acsami.8b02987,A.R.C. | SLG | FTO | TiO2-c | TiO2-mp | Perovskite | Spiro-MeOTAD | Au,0.1,MA,Pb,I,MAPbI,1.6,DMF; DMSO,9,1.09,19.58,0.739,15.94
7555,10.1021/acsami.8b02987,A.R.C. | SLG | FTO | TiO2-c | TiO2-mp | Perovskite | Spiro-MeOTAD | Au,0.1,MA,Pb,I,MAPbI,1.6,DMF; DMSO,9,1.09,21.42,0.735,17.16
7571,10.1021/acsami.8b02987,A.R.C. | SLG | FTO | TiO2-c | TiO2-mp | Perovskite | Spiro-MeOTAD | Au,0.1,MA,Pb,I,MAPbI,1.6,DMF; DMSO,9,1.09,21.68,0.736,17.38
7556,10.1021/acsami.8b02987,A.R.C. | SLG | FTO | TiO2-c | TiO2-mp | Perovskite | Spiro-MeOTAD | Au,0.1,MA,Pb,I,MAPbI,1.6,DMF; DMSO,9,1.09,22.83,0.738,18.55
7561,10.1021/acsami.8b02987,A.R.C. | SLG | FTO | TiO2-c | TiO2-mp | Perovskite | Spiro-MeOTAD | Au,0.1,MA,Pb,I,MAPbI,1.6,DMF; DMSO,9,1.1,19.87,0.74,16.17
7573,10.1021/acsami.8b02987,A.R.C. | SLG | FTO | TiO2-c | TiO2-mp | Perovskite | Spiro-MeOTAD | Au,0.1,MA,Pb,I,MAPbI,1.6,DMF; DMSO,9,1.1,19.88,0.739,16.16
7565,10.1021/acsami.8b02987,A.R.C. | SLG | FTO | TiO2-c | TiO2-mp | Perovskite | Spiro-MeOTAD | Au,0.1,MA,Pb,I,MAPbI,1.6,DMF; DMSO,9,1.1,19.9,0.738,16.17
7562,10.1021/acsami.8b02987,A.R.C. | SLG | FTO | TiO2-c | TiO2-mp | Perovskite | Spiro-MeOTAD | Au,0.1,MA,Pb,I,MAPbI,1.6,DMF; DMSO,9,1.1,19.9,0.74,16.2
7557,10.1021/acsami.8b02987,A.R.C. | SLG | FTO | TiO2-c | TiO2-mp | Perovskite | Spiro-MeOTAD | Au,0.1,MA,Pb,I,MAPbI,1.6,DMF; DMSO,9,1.1,19.91,0.74,16.21
7569,10.1021/acsami.8b02987,A.R.C. | SLG | FTO | TiO2-c | TiO2-mp | Perovskite | Spiro-MeOTAD | Au,0.1,MA,Pb,I,MAPbI,1.6,DMF; DMSO,9,1.1,19.94,0.739,16.2
7574,10.1021/acsami.8b02987,A.R.C. | SLG | FTO | TiO2-c | TiO2-mp | Perovskite | Spiro-MeOTAD | Au,0.1,MA,Pb,I,MAPbI,1.6,DMF; DMSO,9,1.1,20,0.741,16.3
7558,10.1021/acsami.8b02987,A.R.C. | SLG | FTO | TiO2-c | TiO2-mp | Perovskite | Spiro-MeOTAD | Au,0.1,MA,Pb,I,MAPbI,1.6,DMF; DMSO,9,1.1,20.02,0.742,16.34
7570,10.1021/acsami.8b02987,A.R.C. | SLG | FTO | TiO2-c | TiO2-mp | Perovskite | Spiro-MeOTAD | Au,0.1,MA,Pb,I,MAPbI,1.6,DMF; DMSO,9,1.1,20.04,0.741,16.33
7566,10.1021/acsami.8b02987,A.R.C. | SLG | FTO | TiO2-c | TiO2-mp | Perovskite | Spiro-MeOTAD | Au,0.1,MA,Pb,I,MAPbI,1.6,DMF; DMSO,9,1.1,20.05,0.742,16.36
7563,10.1021/acsami.8b02987,A.R.C. | SLG | FTO | TiO2-c | TiO2-mp | Perovskite | Spiro-MeOTAD | Au,0.1,MA,Pb,I,MAPbI,1.6,DMF; DMSO,9,1.1,21.44,0.73,17.22
7575,10.1021/acsami.8b02987,A.R.C. | SLG | FTO | TiO2-c | TiO2-mp | Perovskite | Spiro-MeOTAD | Au,0.1,MA,Pb,I,MAPbI,1.6,DMF; DMSO,9,1.1,21.77,0.733,17.55
7559,10.1021/acsami.8b02987,A.R.C. | SLG | FTO | TiO2-c | TiO2-mp | Perovskite | Spiro-MeOTAD | Au,0.1,MA,Pb,I,MAPbI,1.6,DMF; DMSO,9,1.1,21.81,0.739,17.72
7567,10.1021/acsami.8b02987,A.R.C. | SLG | FTO | TiO2-c | TiO2-mp | Perovskite | Spiro-MeOTAD | Au,0.1,MA,Pb,I,MAPbI,1.6,DMF; DMSO,9,1.1,21.83,0.737,17.71
7564,10.1021/acsami.8b02987,A.R.C. | SLG | FTO | TiO2-c | TiO2-mp | Perovskite | Spiro-MeOTAD | Au,0.1,MA,Pb,I,MAPbI,1.6,DMF; DMSO,9,1.1,23.07,0.74,18.78
7572,10.1021/acsami.8b02987,A.R.C. | SLG | FTO | TiO2-c | TiO2-mp | Perovskite | Spiro-MeOTAD | Au,0.1,MA,Pb,I,MAPbI,1.6,DMF; DMSO,9,1.1,23.15,0.734,18.69
7576,10.1021/acsami.8b02987,A.R.C. | SLG | FTO | TiO2-c | TiO2-mp | Perovskite | Spiro-MeOTAD | Au,0.1,MA,Pb,I,MAPbI,1.6,DMF; DMSO,9,1.1,23.18,0.73,18.62
7568,10.1021/acsami.8b02987,A.R.C. | SLG | FTO | TiO2-c | TiO2-mp | Perovskite | Spiro-MeOTAD | Au,0.1,MA,Pb,I,MAPbI,1.6,DMF; DMSO,9,1.1,23.21,0.738,18.85
7560,10.1021/acsami.8b02987,A.R.C. | SLG | FTO | TiO2-c | TiO2-mp | Perovskite | Spiro-MeOTAD | Au,0.1,MA,Pb,I,MAPbI,1.6,DMF; DMSO,9,1.1,23.29,0.742,19
1192,10.1021/acsami.8b03543,SLG | ITO | PEDOT:PSS | Perovskite | PCBM-60 | BCP | Ag,0.1,MA,Pb,I,MAPbI,1.6,DMF; DMSO,9,0.9,18.68,0.796,13.38
1191,10.1021/acsami.8b03543,SLG | ITO | PEDOT:PSS | Perovskite | PCBM-60 | BCP | Ag,0.1,MA,Pb,I,MAPbI,1.6,DMF; DMSO,9,0.92,18.96,0.79,13.82
1190,10.1021/acsami.8b03543,SLG | ITO | PEDOT:P(SS-co-TFPMA) | Perovskite | PCBM-60 | BCP | Ag,0.1,MA,Pb,I,MAPbI,1.6,DMF; DMSO,9,0.96,19.59,0.826,15.58
1189,10.1021/acsami.8b03543,SLG | ITO | PEDOT:P(SS-co-TFPMA) | Perovskite | PCBM-60 | BCP | Ag,0.1,MA,Pb,I,MAPbI,1.6,DMF; DMSO,9,0.98,19.66,0.824,15.88
24721,10.1021/acsami.8b05172,SLG | FTO | TiO2-c | TiO2-mp | Perovskite | Spiro-MeOTAD | Au,0.11,MA,Pb,I,MAPbI,1.6,DMF; DMSO,9,1.07,22.01,0.7,16.11
9962,10.1021/acsami.8b07346,SLG | ITO | NiO-c | Perovskite | PCBM-60 | Ag,0.1,MA,Pb,I,MAPbI,1.6,DMF; DMSO,4,1.01,22.2,0.732,16.4
9965,10.1021/acsami.8b07346,SLG | ITO | NiO-c | Perovskite | PCBM-60 | Ag,0.1,MA,Pb,I,MAPbI,1.6,DMF; DMSO,4,1.01,22.2,0.732,16.4
9963,10.1021/acsami.8b07346,SLG | ITO | NiO-c | Perovskite | PCBM-60 | TiO2-c | Ag,0.1,MA,Pb,I,MAPbI,1.6,DMF; DMSO,4,1.04,22.8,0.769,17.4
9964,10.1021/acsami.8b07346,SLG | ITO | NiO-c | Perovskite | PCBM-60 | TiO2-c | Ag,0.1,MA,Pb,I,MAPbI,1.6,DMF; DMSO,4,1.04,22.8,0.769,17.4
9966,10.1021/acsami.8b07346,SLG | ITO | NiO-c | Perovskite | PCBM-60 | TiO2-c | Ag,0.1,MA,Pb,I,MAPbI,1.6,DMF; DMSO,4,1.04,22.8,0.769,17.4
3433,10.1021/acsami.8b08669,SLG | ITO | SnO2-c | Perovskite | Spiro-MeOTAD | Ag,0.09,MA,Pb,I,MAPbI,1.6,DMF; DMSO,9,1.081,21.47,0.588,13.62
3434,10.1021/acsami.8b08669,SLG | ITO | SnO2-c | Perovskite | Spiro-MeOTAD | Ag,0.09,MA,Pb,I,MAPbI,1.6,DMF; DMSO,9,1.085,22.17,0.595,14.3
3435,10.1021/acsami.8b08669,SLG | ITO | SnO2-c | Perovskite | Spiro-MeOTAD | Ag,0.09,MA,Pb,I,MAPbI,1.6,DMF; DMSO,9,1.086,22.25,0.598,14.46
3436,10.1021/acsami.8b08669,SLG | ITO | SnO2-c | Perovskite | Spiro-MeOTAD | Ag,0.09,MA,Pb,I,MAPbI,1.6,DMF; DMSO,9,1.09,22.97,0.608,14.83
19109,10.1021/acsami.8b10332,SLG | ITO | SnO2-np | Perovskite | Spiro-MeOTAD | Au,0.1,MA,Pb,I,MAPbI,1.6,DMF; DMSO,4,1.04,19.97,0.675,14.05
19112,10.1021/acsami.8b10332,SLG | ITO | SnO2-np | Dompamin-SAM | Perovskite | Spiro-MeOTAD | Au,0.1,MA,Pb,I,MAPbI,1.6,DMF; DMSO,4,1.05,20.51,0.653,14.16
19110,10.1021/acsami.8b10332,SLG | ITO | SnO2-np | Dompamin-SAM | Perovskite | Spiro-MeOTAD | Au,0.1,MA,Pb,I,MAPbI,1.6,DMF; DMSO,4,1.05,20.93,0.71,15.25
19111,10.1021/acsami.8b10332,SLG | ITO | SnO2-np | Dompamin-SAM | Perovskite | Spiro-MeOTAD | Au,0.1,MA,Pb,I,MAPbI,1.6,DMF; DMSO,4,1.05,21.8,0.739,16.46
8779,10.1021/acsami.8b10979,SLG | FTO | SnO2-np | Perovskite | Spiro-MeOTAD | Au,0.24,MA,Pb,I,MAPbI,1.6,DMF; DMSO,4,1.01,20.25,0.622,12.71
8778,10.1021/acsami.8b10979,SLG | FTO | SnO2-np | Perovskite | Spiro-MeOTAD | Au,0.24,MA,Pb,I,MAPbI,1.6,DMF; DMSO,4,1.01,21.92,0.688,15.28
30032,10.1021/acsami.8b11049,SLG | ITO | PEDOT:PSS | Perovskite | C60 | BCP | Ag,0.1,MA,Pb,I,MAPbI,1.6,DMF; DMSO,9,0.9,22.9,0.77,15.8
30033,10.1021/acsami.8b11049,SLG | ITO | PEDOT:PSS | Perovskite | C70 | BCP | Ag,0.1,MA,Pb,I,MAPbI,1.6,DMF; DMSO,9,0.91,22.9,0.55,11.4
30035,10.1021/acsami.8b11049,SLG | ITO | C70 | Perovskite | Spiro-MeOTAD | Au,0.1,MA,Pb,I,MAPbI,1.6,DMF; DMSO,9,0.97,19.5,0.62,11.7
30034,10.1021/acsami.8b11049,SLG | ITO | C60 | Perovskite | Spiro-MeOTAD | Au,0.1,MA,Pb,I,MAPbI,1.6,DMF; DMSO,9,0.99,23,0.65,14.8
30038,10.1021/acsami.8b11049,SLG | ITO | C60; C70 | Perovskite | Spiro-MeOTAD | Au,0.1,MA,Pb,I,MAPbI,1.6,DMF; DMSO,9,1,20.4,0.55,11.1
30031,10.1021/acsami.8b11049,SLG | ITO | C70 | Perovskite | Spiro-MeOTAD | Au,0.1,MA,Pb,I,MAPbI,1.6,DMF; DMSO,9,1.01,19.3,0.63,12.3
30030,10.1021/acsami.8b11049,SLG | ITO | C60 | Perovskite | Spiro-MeOTAD | Au,0.1,MA,Pb,I,MAPbI,1.6,DMF; DMSO,9,1.01,22.7,0.72,16.7
30037,10.1021/acsami.8b11049,SLG | ITO | C60; C70 | Perovskite | Spiro-MeOTAD | Au,0.1,MA,Pb,I,MAPbI,1.6,DMF; DMSO,9,1.02,21.2,0.55,11.8
30036,10.1021/acsami.8b11049,SLG | ITO | C60; C70 | Perovskite | Spiro-MeOTAD | Au,0.1,MA,Pb,I,MAPbI,1.6,DMF; DMSO,9,1.02,22.9,0.71,16.7
30041,10.1021/acsami.8b11049,SLG | ITO | C60; C70 | Perovskite | Spiro-MeOTAD | Au,0.1,MA,Pb,I,MAPbI,1.6,DMF; DMSO,9,1.03,24.3,0.73,18
30039,10.1021/acsami.8b11049,SLG | ITO | C60; C70 | Perovskite | Spiro-MeOTAD | Au,0.1,MA,Pb,I,MAPbI,1.6,DMF; DMSO,9,1.04,23.2,0.71,16.9
30040,10.1021/acsami.8b11049,SLG | ITO | C60; C70 | Perovskite | Spiro-MeOTAD | Au,0.1,MA,Pb,I,MAPbI,1.6,DMF; DMSO,9,1.05,22.5,0.66,15.7
25392,10.1021/acsami.8b11459,SLG | FTO | NiO-c | Perovskite | C60-HPy | BCP | Ag,0.1,MA,Pb,I,MAPbI,1.6,DMF; DMSO,2.333333333,0.988,20.6,0.708,15.02
25384,10.1021/acsami.8b11459,SLG | FTO | NiO-c | Perovskite | C60-HPy | BCP | Ag,0.1,MA,Pb,I,MAPbI,1.6,DMF; DMSO,2.333333333,1,20.03,0.654,13.1
25382,10.1021/acsami.8b11459,SLG | FTO | NiO-c | Perovskite | C60-MPy | BCP | Ag,0.1,MA,Pb,I,MAPbI,1.6,DMF; DMSO,2.333333333,1,20.24,0.704,14.28
25383,10.1021/acsami.8b11459,SLG | FTO | NiO-c | Perovskite | C60-BPy | BCP | Ag,0.1,MA,Pb,I,MAPbI,1.6,DMF; DMSO,2.333333333,1,21.59,0.716,15.5
25391,10.1021/acsami.8b11459,SLG | FTO | NiO-c | Perovskite | C60-BPy | BCP | Ag,0.1,MA,Pb,I,MAPbI,1.6,DMF; DMSO,2.333333333,1.003,22.8,0.742,16.68
25389,10.1021/acsami.8b11459,SLG | FTO | NiO-c | Perovskite | PCBM-60 | BCP | Ag,0.1,MA,Pb,I,MAPbI,1.6,DMF; DMSO,2.333333333,1.008,20.6,0.757,15.06
25390,10.1021/acsami.8b11459,SLG | FTO | NiO-c | Perovskite | C60-MPy | BCP | Ag,0.1,MA,Pb,I,MAPbI,1.6,DMF; DMSO,2.333333333,1.016,20.2,0.784,15.68
25381,10.1021/acsami.8b11459,SLG | FTO | NiO-c | Perovskite | PCBM-60 | BCP | Ag,0.1,MA,Pb,I,MAPbI,1.6,DMF; DMSO,2.333333333,1.03,19.38,0.696,14.02
1527,10.1021/acsami.8b15130,PET | ITO | NiO-c | Perovskite | TPA-3CN | BCP | Al,0.09,MA,Pb,I,MAPbI,1.6,DMF; DMSO,4,0.98,19.7,0.686,13.2
1522,10.1021/acsami.8b15130,SLG | FTO | NiO-c | Perovskite | TPA-3CN | BCP | Al,0.09,MA,Pb,I,MAPbI,1.6,DMF; DMSO,4,1,19.7,0.733,15.1
1524,10.1021/acsami.8b15130,SLG | FTO | NiO-c | Perovskite | TPA-3CN | BCP | Al,0.09,MA,Pb,I,MAPbI,1.6,DMF; DMSO,4,1.02,20,0.69,14.1
1525,10.1021/acsami.8b15130,SLG | FTO | NiO-c | Perovskite | TPA-3CN | BCP | Al,0.09,MA,Pb,I,MAPbI,1.6,DMF; DMSO,4,1.04,22,0.77,17.6
1523,10.1021/acsami.8b15130,SLG | FTO | NiO-c | Perovskite | TPA-3CN | BCP | Al,0.09,MA,Pb,I,MAPbI,1.6,DMF; DMSO,4,1.05,22.5,0.811,19
1526,10.1021/acsami.8b15130,SLG | FTO | NiO-c | Perovskite | PCBM-60 | BCP | Al,0.09,MA,Pb,I,MAPbI,1.6,DMF; DMSO,4,1.06,21.9,0.814,19.1
13587,10.1021/acsami.8b15399,SLG | FTO | TiO2-c | TiO2-mp | Perovskite | Carbon,1,MA,Pb,I,MAPbI,1.6,DMF; DMSO,4,1.007,20.45,0.5,10.31
13586,10.1021/acsami.8b15399,SLG | FTO | TiO2-c | TiO2-mp | Perovskite | Carbon,1,MA,Pb,I,MAPbI,1.6,DMF; DMSO,4,1.008,20.5,0.5,10.3
13592,10.1021/acsami.8b15399,SLG | FTO | TiO2-c | TiO2-mp | Perovskite | PTAA | Carbon,1,MA,Pb,I,MAPbI,1.6,DMF; DMSO,4,1.008,20.8,0.51,10.7
13588,10.1021/acsami.8b15399,SLG | FTO | TiO2-c | TiO2-mp | Perovskite | PTAA | Carbon,1,MA,Pb,I,MAPbI,1.6,DMF; DMSO,4,1.008,21.1,0.54,11.5
13593,10.1021/acsami.8b15399,SLG | FTO | TiO2-c | TiO2-mp | Perovskite | PTAA | Carbon,1,MA,Pb,I,MAPbI,1.6,DMF; DMSO,4,1.012,20.73,0.505,10.63
13589,10.1021/acsami.8b15399,SLG | FTO | TiO2-c | TiO2-mp | Perovskite | PTAA | Carbon,1,MA,Pb,I,MAPbI,1.6,DMF; DMSO,4,1.012,21.13,0.542,11.52
13591,10.1021/acsami.8b15399,SLG | FTO | TiO2-c | TiO2-mp | Perovskite | PTAA | Carbon,1,MA,Pb,I,MAPbI,1.6,DMF; DMSO,4,1.017,21.65,0.595,13.03
13590,10.1021/acsami.8b15399,SLG | FTO | TiO2-c | TiO2-mp | Perovskite | PTAA | Carbon,1,MA,Pb,I,MAPbI,1.6,DMF; DMSO,4,1.018,21.6,0.59,13
12416,10.1021/acsami.8b15665,SLG | FTO | SnO2-c | Graphene | Perovskite | Spiro-MeOTAD | Au,0.09,MA,Pb,I,MAPbI,1.6,DMF; DMSO,4,1.082,22.46,0.7,17.01
12417,10.1021/acsami.8b15665,SLG | FTO | SnO2-c | Perovskite | Spiro-MeOTAD | Au,0.09,MA,Pb,I,MAPbI,1.6,DMF; DMSO,4,1.091,23.06,0.72,18.11
12418,10.1021/acsami.8b15665,SLG | FTO | SnO2-c | Perovskite | Spiro-MeOTAD | Au,0.39,MA,Pb,I,MAPbI,1.6,DMF; DMSO,4,0.01,22.4,0.59,13.72
12419,10.1021/acsami.8b15665,SLG | FTO | SnO2-c | Graphene | Perovskite | Spiro-MeOTAD | Au,0.39,MA,Pb,I,MAPbI,1.6,DMF; DMSO,4,1.061,22.41,0.68,16.17
21614,10.1021/acsami.8b17338,SLG | FTO | TiO2-c | TiO2-mp | Perovskite | Spiro-MeOTAD | Ag,0.1,MA,Pb,I,MAPbI,1.6,DMF; DMSO,2.333333333,0.86,17.02,0.488,7.41
21615,10.1021/acsami.8b17338,SLG | FTO | TiO2-c | TiO2-mp | Perovskite | Spiro-MeOTAD | Ag,0.1,MA,Pb,I,MAPbI,1.6,DMF; DMSO,2.333333333,1.07,21.5,0.751,17.29
21616,10.1021/acsami.8b17338,SLG | FTO | TiO2-c | TiO2-mp | Perovskite | Spiro-MeOTAD | Ag,0.1,MA,Pb,I,MAPbI,1.6,DMF; DMSO,2.333333333,1.1,23.01,0.8,20.31
29487,10.1021/acsami.8b18200,SLG | ITO | PEDOT:PSS | Perovskite | C60 | LiF | Au,0.13,MA,Pb,I,MAPbI,1.6,DMF; DMSO,20,0.885,16.04,0.75,11.07
29488,10.1021/acsami.8b18200,SLG | ITO | NiO-c | Perovskite | PCBM-60 | BCP | Ag,0.13,MA,Pb,I,MAPbI,1.6,DMF; DMSO,20,1.025,21.5,0.75,16.32
29489,10.1021/acsami.8b18200,SLG | ITO | NiO-c | Perovskite | PCBM-60 | BCP | Ag,0.13,MA,Pb,I,MAPbI,1.6,DMF; DMSO,20,1.083,21.54,0.75,17.49
25032,10.1021/acsami.8b18530,SLG | FTO | TiO2-c | TiO2-mp | Perovskite | Carbon black; Graphite,0.09,MA,Pb,I,MAPbI,1.6,DMF; DMSO,9,0.936,19.44,0.644,11.72
25033,10.1021/acsami.8b18530,SLG | FTO | TiO2-c | TiO2-mp | Perovskite | Carbon black; Graphite,0.09,MA,Pb,I,MAPbI,1.6,DMF; DMSO,9,0.941,19.76,0.679,12.63
25034,10.1021/acsami.8b18530,SLG | FTO | TiO2-c | TiO2-mp | Perovskite | Carbon black; Graphite,0.09,MA,Pb,I,MAPbI,1.6,DMF; DMSO,9,0.95,20.92,0.697,13.86
25035,10.1021/acsami.8b18530,SLG | FTO | TiO2-c | TiO2-mp | Perovskite | Carbon black; Carbon-nt; Graphite,0.09,MA,Pb,I,MAPbI,1.6,DMF; DMSO,9,0.974,22.36,0.722,15.73
25036,10.1021/acsami.8b18530,SLG | FTO | TiO2-c | TiO2-mp | Perovskite | Carbon black; Carbon-nt; Graphite,0.09,MA,Pb,I,MAPbI,1.6,DMF; DMSO,9,0.974,22.36,0.722,15.73
16848,10.1021/acsami.8b21692,SLG | FTO | Perovskite | Ag,0.1,MA,Pb,I,MAPbI,1.6,DMF; DMSO,4,0.83,14.11,0.48,5.71
16849,10.1021/acsami.8b21692,SLG | FTO | Perovskite | Ag,0.1,MA,Pb,I,MAPbI,1.6,DMF; DMSO,4,0.92,18.65,0.649,11.15
16850,10.1021/acsami.8b21692,SLG | FTO | Perovskite | Spiro-MeOTAD | Ag,0.1,MA,Pb,I,MAPbI,1.6,DMF; DMSO,4,0.998,19.1,0.74,14.18
16852,10.1021/acsami.8b21692,SLG | FTO | Perovskite | Spiro-MeOTAD | Ag,0.1,MA,Pb,I,MAPbI,1.6,DMF; DMSO,4,0.998,19.1,0.74,14.18
16854,10.1021/acsami.8b21692,SLG | FTO | Perovskite | Spiro-MeOTAD | Ag,0.1,MA,Pb,I,MAPbI,1.6,DMF; DMSO,4,0.998,19.1,0.74,14.18
16851,10.1021/acsami.8b21692,SLG | FTO | Perovskite | Ag,0.1,MA,Pb,I,MAPbI,1.6,DMF; DMSO,4,1.008,19.41,0.749,14.65
16853,10.1021/acsami.8b21692,SLG | FTO | Perovskite | Ag,0.1,MA,Pb,I,MAPbI,1.6,DMF; DMSO,4,1.008,19.41,0.749,14.65
16855,10.1021/acsami.8b21692,SLG | FTO | Perovskite | Ag,0.1,MA,Pb,I,MAPbI,1.6,DMF; DMSO,4,1.008,19.41,0.749,14.65
16856,10.1021/acsami.8b22044,SLG | FTO | SnO2-np | Perovskite | Spiro-MeOTAD | Au,0.1,MA,Pb,I,MAPbI,1.6,DMF; DMSO,4,1.03,21.32,0.716,15.77
16857,10.1021/acsami.8b22044,SLG | FTO | SnO2-np | Perovskite | Spiro-MeOTAD | Au,0.1,MA,Pb,I,MAPbI,1.6,DMF; DMSO,4,1.03,21.55,0.768,17.07
16859,10.1021/acsami.8b22044,SLG | FTO | SnO2-np | Perovskite | Spiro-MeOTAD | Au,0.1,MA,Pb,I,MAPbI,1.6,DMF; DMSO,4,1.05,21.64,0.779,17.66
16858,10.1021/acsami.8b22044,SLG | FTO | SnO2-np | Perovskite | Spiro-MeOTAD | Au,0.1,MA,Pb,I,MAPbI,1.6,DMF; DMSO,4,1.07,22.22,0.79,18.83
6056,10.1021/acsami.9b01587,SLG | FTO | ZnO-c | TiO2-mp | Perovskite | Spiro-MeOTAD | Au,0.09,MA,Pb,I,MAPbI,1.6,DMF; DMSO,10,1.02,22.05,0.712,16.01
6057,10.1021/acsami.9b01587,SLG | FTO | ZnO-c | TiO2-mp | Perovskite | Spiro-MeOTAD | Au,0.09,MA,Pb,I,MAPbI,1.6,DMF; DMSO,10,1.04,22.49,0.731,17
6059,10.1021/acsami.9b01587,SLG | FTO | ZnO-c | TiO2-mp | Perovskite | Spiro-MeOTAD | Au,0.09,MA,Pb,I,MAPbI,1.6,DMF; DMSO,10,1.06,23.64,0.721,18.03
6058,10.1021/acsami.9b01587,SLG | FTO | ZnO-c | TiO2-mp | Perovskite | Spiro-MeOTAD | Au,0.09,MA,Pb,I,MAPbI,1.6,DMF; DMSO,10,1.09,23.64,0.757,18.6
33948,10.1021/acsami.9b01740,SLG | FTO | TiO2-c | Perovskite | Spiro-MeOTAD | MoO3 | Ag,0.1,MA,Pb,I,MAPbI,1.6,DMF; DMSO,4,1.05,22.77,0.712,17.11
33951,10.1021/acsami.9b01740,SLG | FTO | TiO2-c | Perovskite | Spiro-MeOTAD | MoO3 | Ag,0.1,MA,Pb,I,MAPbI,1.6,DMF; DMSO,4,1.06,22.44,0.738,17.55
33949,10.1021/acsami.9b01740,SLG | FTO | TiO2-c | Perovskite | Spiro-MeOTAD | MoO3 | Ag,0.1,MA,Pb,I,MAPbI,1.6,DMF; DMSO,4,1.07,22.87,0.749,18.35
33950,10.1021/acsami.9b01740,SLG | FTO | TiO2-c | Perovskite | Spiro-MeOTAD | MoO3 | Ag,0.1,MA,Pb,I,MAPbI,1.6,DMF; DMSO,4,1.1,22.89,0.771,19.41
41695,10.1021/acsami.9b03884,SLG | FTO | SnO2-c | Perovskite | PTAA | Au,0.09,MA,Pb,I,MAPbI,1.6,DMF; DMSO,4,1,21.7,0.54,11.8
41694,10.1021/acsami.9b03884,SLG | FTO | SnO2-c | Perovskite | Spiro-MeOTAD | Au,0.09,MA,Pb,I,MAPbI,1.6,DMF; DMSO,4,1.09,21.8,0.72,17.2
11103,10.1021/acsami.9b03929,SLG | FTO | TiO2-c | TiO2-mp | Perovskite | Spiro-MeOTAD | Au,0.12,MA,Pb,I,MAPbI,1.6,DMF; DMSO,8,1.02,19.69,0.67,13.46
11102,10.1021/acsami.9b03929,SLG | FTO | TiO2-c | TiO2-mp | Perovskite | Spiro-MeOTAD | Au,0.12,MA,Pb,I,MAPbI,1.6,DMF; DMSO,8,1.05,20.37,0.67,14.33
11099,10.1021/acsami.9b03929,SLG | FTO | TiO2-c | TiO2-mp | Perovskite | Spiro-MeOTAD | Au,0.12,MA,Pb,I,MAPbI,1.6,DMF; DMSO,8,1.07,21.42,0.68,15.59
11100,10.1021/acsami.9b03929,SLG | FTO | TiO2-c | TiO2-mp | Perovskite | Spiro-MeOTAD | Au,0.12,MA,Pb,I,MAPbI,1.6,DMF; DMSO,8,1.08,21.53,0.71,16.51
11098,10.1021/acsami.9b03929,SLG | FTO | TiO2-c | TiO2-mp | Perovskite | Spiro-MeOTAD | Au,0.12,MA,Pb,I,MAPbI,1.6,DMF; DMSO,8,1.08,22.68,0.7,17.03
11101,10.1021/acsami.9b03929,SLG | FTO | TiO2-c | TiO2-mp | Perovskite | Spiro-MeOTAD | Au,0.12,MA,Pb,I,MAPbI,1.6,DMF; DMSO,8,1.1,21.59,0.71,16.86
11097,10.1021/acsami.9b03929,SLG | FTO | TiO2-c | TiO2-mp | Perovskite | Spiro-MeOTAD | Au,0.12,MA,Pb,I,MAPbI,1.6,DMF; DMSO,8,1.1,21.6,0.72,17.22
11094,10.1021/acsami.9b03929,SLG | FTO | TiO2-c | TiO2-mp | Perovskite | Spiro-MeOTAD | Au,0.12,MA,Pb,I,MAPbI,1.6,DMF; DMSO,8,1.1,21.95,0.71,17.15
11095,10.1021/acsami.9b03929,SLG | FTO | TiO2-c | TiO2-mp | Perovskite | Spiro-MeOTAD | Au,0.12,MA,Pb,I,MAPbI,1.6,DMF; DMSO,8,1.1,22.93,0.73,18.41
11096,10.1021/acsami.9b03929,SLG | FTO | TiO2-c | TiO2-mp | Perovskite | Spiro-MeOTAD | Au,0.12,MA,Pb,I,MAPbI,1.6,DMF; DMSO,8,1.13,22.89,0.76,19.71
36430,10.1021/acsami.9b04373,PEN | ITO | NiO-c | Perovskite | PCBM-60 | Au | ITO | PEN,0.15,MA,Pb,I,MAPbI,1.6,DMF; DMSO,9,1.04,19.25,0.64,12.81
36569,10.1021/acsami.9b06526,SLG | ITO | PEDOT:PSS | Perovskite | PCBM-60 | BCP | Ag,0.09,MA,Pb,I,MAPbI,1.6,DMF; DMSO,9,1.057,20.531,0.694,15.05
36570,10.1021/acsami.9b06526,SLG | ITO | PEDOT:PSS | Perovskite | PCBM-60 | BCP | Ag,0.09,MA,Pb,I,MAPbI,1.6,DMF; DMSO,9,1.073,21.498,0.734,16.93
36571,10.1021/acsami.9b06526,SLG | ITO | PEDOT:PSS | Perovskite | PCBM-60 | BCP | Ag,0.09,MA,Pb,I,MAPbI,1.6,DMF; DMSO,9,1.098,21.497,0.726,17.14
36572,10.1021/acsami.9b06526,SLG | ITO | PEDOT:PSS | Perovskite | PCBM-60 | BCP | Ag,0.09,MA,Pb,I,MAPbI,1.6,DMF; DMSO,9,1.109,21.256,0.759,17.89
36573,10.1021/acsami.9b06526,SLG | ITO | PEDOT:PSS | Perovskite | PCBM-60 | BCP | Ag,0.09,MA,Pb,I,MAPbI,1.6,DMF; DMSO,9,1.134,21.618,0.75,18.39
36574,10.1021/acsami.9b06526,SLG | ITO | PEDOT:PSS | Perovskite | PCBM-60 | BCP | Ag,0.09,MA,Pb,I,MAPbI,1.6,DMF; DMSO,9,1.138,21.256,0.71,17.17
36575,10.1021/acsami.9b06526,SLG | ITO | PEDOT:PSS | Perovskite | PCBM-60 | BCP | Ag,0.09,MA,Pb,I,MAPbI,1.6,DMF; DMSO,9,1.141,20.773,0.631,14.95
3954,10.1021/acsami.9b06933,SLG | FTO | TiO2-c | Perovskite | pPh-2MODPACz | Au,0.1,MA,Pb,I,MAPbI,1.6,DMF; DMSO,2.333333333,1,22.96,0.7,16.07
3955,10.1021/acsami.9b06933,SLG | FTO | TiO2-c | Perovskite | Spiro-MeOTAD | Au,0.1,MA,Pb,I,MAPbI,1.6,DMF; DMSO,2.333333333,1.02,21.76,0.25,5.63
3953,10.1021/acsami.9b06933,SLG | FTO | TiO2-c | Perovskite | Spiro-MeOTAD | Au,0.1,MA,Pb,I,MAPbI,1.6,DMF; DMSO,2.333333333,1.09,22.86,0.72,17.94
3952,10.1021/acsami.9b06933,SLG | FTO | TiO2-c | Perovskite | pPh-2MODPACz | Au,0.1,MA,Pb,I,MAPbI,1.6,DMF; DMSO,2.333333333,1.09,23.22,0.78,18.21
39150,10.1021/acsami.9b09018,SLG | ITO | NiO | Perovskite | PCBTh | BCP | Ag,0.06,MA,Pb,I,MAPbI,1.6,DMF; DMSO,2.333333333,0.95,24.12,0.68,15.74
39147,10.1021/acsami.9b09018,SLG | ITO | NiO | Perovskite | PCBM-60 | BCP | Ag,0.06,MA,Pb,I,MAPbI,1.6,DMF; DMSO,2.333333333,0.962,24.5,0.7,15.72
39149,10.1021/acsami.9b09018,SLG | ITO | NiO | Perovskite | PCBPy | BCP | Ag,0.06,MA,Pb,I,MAPbI,1.6,DMF; DMSO,2.333333333,0.966,24.85,0.74,17.46
39148,10.1021/acsami.9b09018,SLG | ITO | NiO | Perovskite | PCBBz | BCP | Ag,0.06,MA,Pb,I,MAPbI,1.6,DMF; DMSO,2.333333333,0.999,24.33,0.69,16.57
36588,10.1021/acsami.9b09530,SLG | FTO | NiO-c | Perovskite | PCBM-60 | Ag,0.09,MA,Pb,I,MAPbI,1.6,DMF; DMSO,4,0.942,18.86,0.705,12.53
36589,10.1021/acsami.9b09530,SLG | FTO | NiO-c | Perovskite | PCBM-60 | Ag,0.09,MA,Pb,I,MAPbI,1.6,DMF; DMSO,4,0.956,18.76,0.671,12.01
36591,10.1021/acsami.9b09530,SLG | FTO | NiO-c | PTZ-1 | Perovskite | PCBM-60 | Ag,0.09,MA,Pb,I,MAPbI,1.6,DMF; DMSO,4,1.018,20.5,0.749,15.86
36593,10.1021/acsami.9b09530,SLG | FTO | NiO-c | PTZ-2 | Perovskite | PCBM-60 | Ag,0.09,MA,Pb,I,MAPbI,1.6,DMF; DMSO,4,1.025,21.14,0.758,16.77
36590,10.1021/acsami.9b09530,SLG | FTO | NiO-c | PTZ-1 | Perovskite | PCBM-60 | Ag,0.09,MA,Pb,I,MAPbI,1.6,DMF; DMSO,4,1.028,20.91,0.756,16.25
36592,10.1021/acsami.9b09530,SLG | FTO | NiO-c | PTZ-2 | Perovskite | PCBM-60 | Ag,0.09,MA,Pb,I,MAPbI,1.6,DMF; DMSO,4,1.043,21.45,0.76,17
38975,10.1021/acsami.9b12323,SLG | FTO | SnO2-c | Perovskite | Spiro-MeOTAD | Ag,0.06,MA,Pb,I,MAPbI,1.6,DMF; DMSO,4,1.09,21.2,0.7,15.27
38976,10.1021/acsami.9b12323,SLG | FTO | SnO2-c | Perovskite | Spiro-MeOTAD | Ag,0.06,MA,Pb,I,MAPbI,1.6,DMF; DMSO,4,1.13,22.3,0.75,18.02
1038,10.1021/acsami.9b12829,SLG | FTO | NiO-c | Perovskite | PCBM-60 | PEI | Ag,0.096,MA,Pb,I,MAPbI,1.6,DMF; DMSO,3,1,20.42,0.73,14.9
1033,10.1021/acsami.9b12829,SLG | FTO | NiO-c | Perovskite | PCBM-60 | PEI | Ag,0.096,MA,Pb,I,MAPbI,1.6,DMF; DMSO,3,1.01,19.5,0.685,13.54
1041,10.1021/acsami.9b12829,SLG | FTO | NiO-c | Perovskite | PCBM-60 | PEI | Ag,0.096,MA,Pb,I,MAPbI,1.6,DMF; DMSO,3,1.01,19.92,0.665,13.37
1040,10.1021/acsami.9b12829,SLG | FTO | NiO-c | Perovskite | PCBM-60 | PEI | Ag,0.096,MA,Pb,I,MAPbI,1.6,DMF; DMSO,3,1.01,21.15,0.807,16.24
1036,10.1021/acsami.9b12829,SLG | FTO | NiO-c | Perovskite | PCBM-60 | PEI | Ag,0.096,MA,Pb,I,MAPbI,1.6,DMF; DMSO,3,1.02,19.28,0.622,12.11
1037,10.1021/acsami.9b12829,SLG | FTO | NiO-c | Perovskite | PCBM-60 | PEI | Ag,0.096,MA,Pb,I,MAPbI,1.6,DMF; DMSO,3,1.02,19.93,0.71,14.43
1034,10.1021/acsami.9b12829,SLG | FTO | NiO-c | Perovskite | PCBM-60 | PEI | Ag,0.096,MA,Pb,I,MAPbI,1.6,DMF; DMSO,3,1.02,20.36,0.695,14.23
1035,10.1021/acsami.9b12829,SLG | FTO | NiO-c | Perovskite | PCBM-60 | PEI | Ag,0.096,MA,Pb,I,MAPbI,1.6,DMF; DMSO,3,1.02,20.53,0.771,16.13
1039,10.1021/acsami.9b12829,SLG | FTO | NiO-c | Perovskite | PCBM-60 | PEI | Ag,0.096,MA,Pb,I,MAPbI,1.6,DMF; DMSO,3,1.02,21.11,0.703,15.14
1032,10.1021/acsami.9b12829,SLG | FTO | NiO-c | Perovskite | PCBM-60 | PEI | Ag,0.096,MA,Pb,I,MAPbI,1.6,DMF; DMSO,3,1.04,19.03,0.659,13.08
923,10.1021/acsami.9b13259,SLG | FTO | TiO2-c | Perovskite | Spiro-MeOTAD | Au,0.16,MA,Pb,I,MAPbI,1.6,DMF; DMSO,9,0.98,21.1,0.635,13.1
924,10.1021/acsami.9b13259,SLG | FTO | TiO2-c | Perovskite | Spiro-MeOTAD | Au,0.16,MA,Pb,I,MAPbI,1.6,DMF; DMSO,9,1.01,21.8,0.668,14.7
39169,10.1021/acsami.9b13375,SLG | FTO | NiO | Perovskite | PCBM-60 | BCP | Ag,0.07,MA,Pb,I,MAPbI,1.6,DMF; DMSO,2.333333333,1.01,22.7,0.746,17.1
39170,10.1021/acsami.9b13375,SLG | FTO | NiO | Perovskite | PCBM-60 | BCP | Ag,0.07,MA,Pb,I,MAPbI,1.6,DMF; DMSO,2.333333333,1.06,23.4,0.8,19.8
978,10.1021/acsami.9b13701,SLG | FTO | TiO2-c | TiO2-mp | Perovskite | Spiro-MeOTAD | Au,0.09,MA,Pb,I,MAPbI,1.6,DMF; DMSO,4,1.07,22.77,0.747,18.22
979,10.1021/acsami.9b13701,SLG | FTO | TiO2-c | TiO2-mp | Perovskite | Spiro-MeOTAD | Au,0.09,MA,Pb,I,MAPbI,1.6,DMF; DMSO,4,1.07,22.77,0.747,18.22
6847,10.1021/acsami.9b13952,SLG | ITO | PEDOT:PSS | Perovskite | PCBM-60 | BCP | Ag,0.1,MA,Pb,I,MAPbI,1.6,DMF; DMSO,4,0.933,17.98,0.665,11.08
6846,10.1021/acsami.9b13952,SLG | ITO | PEDOT:PSS | Perovskite | PCBM-60 | BCP | Ag,0.1,MA,Pb,I,MAPbI,1.6,DMF; DMSO,4,0.945,18.83,0.681,12.33
6839,10.1021/acsami.9b13952,SLG | ITO | SY1 | Perovskite | PCBM-60 | BCP | Ag,0.1,MA,Pb,I,MAPbI,1.6,DMF; DMSO,4,0.954,17.39,0.633,10.5
6843,10.1021/acsami.9b13952,SLG | ITO | SY3 | Perovskite | PCBM-60 | BCP | Ag,0.1,MA,Pb,I,MAPbI,1.6,DMF; DMSO,4,0.96,17.16,0.644,10.61
6845,10.1021/acsami.9b13952,SLG | ITO | SY4 | Perovskite | PCBM-60 | BCP | Ag,0.1,MA,Pb,I,MAPbI,1.6,DMF; DMSO,4,0.966,18.14,0.639,11.19
6842,10.1021/acsami.9b13952,SLG | ITO | SY3 | Perovskite | PCBM-60 | BCP | Ag,0.1,MA,Pb,I,MAPbI,1.6,DMF; DMSO,4,0.982,18.03,0.662,11.72
6841,10.1021/acsami.9b13952,SLG | ITO | SY2 | Perovskite | PCBM-60 | BCP | Ag,0.1,MA,Pb,I,MAPbI,1.6,DMF; DMSO,4,0.986,18.33,0.649,11.72
6844,10.1021/acsami.9b13952,SLG | ITO | SY4 | Perovskite | PCBM-60 | BCP | Ag,0.1,MA,Pb,I,MAPbI,1.6,DMF; DMSO,4,0.99,18.93,0.981,12.76
6838,10.1021/acsami.9b13952,SLG | ITO | SY1 | Perovskite | PCBM-60 | BCP | Ag,0.1,MA,Pb,I,MAPbI,1.6,DMF; DMSO,4,0.993,18.24,0.662,11.99
6857,10.1021/acsami.9b13952,SLG | ITO | NiO-c | Perovskite | PCBM-60 | BCP | Ag,0.1,MA,Pb,I,MAPbI,1.6,DMF; DMSO,4,1.021,20.95,0.735,15.72
6862,10.1021/acsami.9b13952,SLG | ITO | NiO-c | Perovskite | PCBM-60 | BCP | Ag,0.1,MA,Pb,I,MAPbI,1.6,DMF; DMSO,4,1.021,20.95,0.735,15.72
6840,10.1021/acsami.9b13952,SLG | ITO | SY2 | Perovskite | PCBM-60 | BCP | Ag,0.1,MA,Pb,I,MAPbI,1.6,DMF; DMSO,4,1.022,19.54,0.681,13.59
6856,10.1021/acsami.9b13952,SLG | ITO | NiO-c | Perovskite | PCBM-60 | BCP | Ag,0.1,MA,Pb,I,MAPbI,1.6,DMF; DMSO,4,1.042,21.37,0.746,16.92
6853,10.1021/acsami.9b13952,SLG | ITO | NiO-c | SY3 | Perovskite | PCBM-60 | BCP | Ag,0.1,MA,Pb,I,MAPbI,1.6,DMF; DMSO,4,1.05,19.41,0.716,14.39
6860,10.1021/acsami.9b13952,SLG | ITO | NiO-c | SY3 | Perovskite | PCBM-60 | BCP | Ag,0.1,MA,Pb,I,MAPbI,1.6,DMF; DMSO,4,1.05,19.41,0.716,14.39
6852,10.1021/acsami.9b13952,SLG | ITO | NiO-c | SY3 | Perovskite | PCBM-60 | BCP | Ag,0.1,MA,Pb,I,MAPbI,1.6,DMF; DMSO,4,1.06,20.44,0.732,15.86
6849,10.1021/acsami.9b13952,SLG | ITO | NiO-c | SY1 | Perovskite | PCBM-60 | BCP | Ag,0.1,MA,Pb,I,MAPbI,1.6,DMF; DMSO,4,1.079,20.79,0.746,16.73
6858,10.1021/acsami.9b13952,SLG | ITO | NiO-c | SY1 | Perovskite | PCBM-60 | BCP | Ag,0.1,MA,Pb,I,MAPbI,1.6,DMF; DMSO,4,1.079,20.79,0.746,16.73
6851,10.1021/acsami.9b13952,SLG | ITO | NiO-c | SY2 | Perovskite | PCBM-60 | BCP | Ag,0.1,MA,Pb,I,MAPbI,1.6,DMF; DMSO,4,1.086,21.27,0.765,17.67
6859,10.1021/acsami.9b13952,SLG | ITO | NiO-c | SY2 | Perovskite | PCBM-60 | BCP | Ag,0.1,MA,Pb,I,MAPbI,1.6,DMF; DMSO,4,1.086,21.27,0.765,17.67
6855,10.1021/acsami.9b13952,SLG | ITO | NiO-c | SY4 | Perovskite | PCBM-60 | BCP | Ag,0.1,MA,Pb,I,MAPbI,1.6,DMF; DMSO,4,1.091,21.15,0.755,17.42
6861,10.1021/acsami.9b13952,SLG | ITO | NiO-c | SY4 | Perovskite | PCBM-60 | BCP | Ag,0.1,MA,Pb,I,MAPbI,1.6,DMF; DMSO,4,1.091,21.15,0.755,17.42
6848,10.1021/acsami.9b13952,SLG | ITO | NiO-c | SY1 | Perovskite | PCBM-60 | BCP | Ag,0.1,MA,Pb,I,MAPbI,1.6,DMF; DMSO,4,1.099,21.57,0.767,18.18
6854,10.1021/acsami.9b13952,SLG | ITO | NiO-c | SY4 | Perovskite | PCBM-60 | BCP | Ag,0.1,MA,Pb,I,MAPbI,1.6,DMF; DMSO,4,1.102,21.71,0.771,18.44
6850,10.1021/acsami.9b13952,SLG | ITO | NiO-c | SY2 | Perovskite | PCBM-60 | BCP | Ag,0.1,MA,Pb,I,MAPbI,1.6,DMF; DMSO,4,1.102,21.76,0.791,18.96
33742,10.1021/acsami.9b14619,SLG | FTO | TiO2-c | TiO2-mp | Perovskite | Spiro-MeOTAD | Ag,0.14,MA,Pb,I,MAPbI,1.6,DMF; DMSO,7.33,0.988,22.5,0.379,8.43
33743,10.1021/acsami.9b14619,SLG | FTO | TiO2-c | TiO2-mp | Perovskite | Spiro-MeOTAD | Ag,0.14,MA,Pb,I,MAPbI,1.6,DMF; DMSO,7.33,1.092,23.643,0.675,17.43
33745,10.1021/acsami.9b14619,SLG | FTO | TiO2-c | TiO2-mp | Perovskite | Spiro-MeOTAD | Au,0.14,MA,Pb,I,MAPbI,1.6,DMF; DMSO,7.33,1.106,22.571,0.709,17.7
33746,10.1021/acsami.9b14619,SLG | FTO | TiO2-c | TiO2-mp | Perovskite | Spiro-MeOTAD | Au,0.14,MA,Pb,I,MAPbI,1.6,DMF; DMSO,7.33,1.108,22.643,0.712,17.86
33747,10.1021/acsami.9b14619,SLG | FTO | TiO2-c | TiO2-mp | Perovskite | Spiro-MeOTAD | Au,0.14,MA,Pb,I,MAPbI,1.6,DMF; DMSO,7.33,1.11,22.786,0.712,18.02
33744,10.1021/acsami.9b14619,SLG | FTO | TiO2-c | TiO2-mp | Perovskite | Spiro-MeOTAD | Ag,0.14,MA,Pb,I,MAPbI,1.6,DMF; DMSO,7.33,1.11,23.357,0.743,19.26
34684,10.1021/acsami.9b15320,PEN | ITO | NiO-c | Perovskite | PCBM-60 | BCP | Ag,0.1,MA,Pb,I,MAPbI,1.6,DMF; DMSO,9,1.02,20.62,0.76,15.9
