Repository: RhythmShah-04/ML_Perovskite

# ML_Perovskite


This is a beginner project for leaning Machine Learning and applying it to Perovskites for predicting them using various ML models

File: DataFinalProject.csv (part 14 of 19)
Ref_ID,Ref_DOI_number,Cell_stack_sequence,Cell_area_measured,Perovskite_composition_a_ions,Perovskite_composition_b_ions,Perovskite_composition_c_ions,Perovskite_composition_short_form,Perovskite_band_gap,Perovskite_deposition_solvents,DMF/DMSO,JV_default_Voc,JV_default_Jsc,JV_default_FF,JV_default_PCE
34685,10.1021/acsami.9b15320,PEN | ITO | NiO-c | Perovskite | PCBM-60 | BCP | Bi2Te3,0.1,MA,Pb,I,MAPbI,1.6,DMF; DMSO,9,1.03,22.9,0.77,18.16
34686,10.1021/acsami.9b15320,PEN | ITO | NiO-c | Perovskite | PCBM-60 | BCP | Bi2Te3,0.1,MA,Pb,I,MAPbI,1.6,DMF; DMSO,9,1.03,22.9,0.77,18.16
34758,10.1021/acsami.9b15820,SLG | FTO | NiO-c | Perovskite | PCBM-60 | Zr(acac)4 | Ag,0.1,MA,Pb,I,MAPbI,1.6,DMF; DMSO,4,1.06,21.19,0.703,15.8
34759,10.1021/acsami.9b15820,SLG | FTO | NiO-mp | Perovskite | PCBM-60 | Zr(acac)4 | Ag,0.1,MA,Pb,I,MAPbI,1.6,DMF; DMSO,4,1.12,22.25,0.753,18.77
857,10.1021/acsami.9b15867,SLG | ITO | PTAA | Perovskite | PCBM-60 | AZO-np | SnO2-c | Ag,0.0314,MA,Pb,I,MAPbI,1.6,DMF; DMSO,9,1.07,17.3,0.777,20.7
34434,10.1021/acsami.9b16194,SLG | ITO | SnO2-c | Perovskite | PDMS | CuSCN | Au,0.09,MA,Pb,I,MAPbI,1.6,DMF; DMSO,9,1.017,23.9,0.81,18.78
34515,10.1021/acsami.9b18090,PEN | ITO | SnO2-c | Perovskite | Spiro-MeOTAD | Ag,0.1,MA,Pb,I,MAPbI,1.6,DMF; DMSO,2.333333333,0.13,8.91,0.267,0.32
34513,10.1021/acsami.9b18090,PEN | ITO | SnO2-c | Perovskite | Spiro-MeOTAD | Ag,0.1,MA,Pb,I,MAPbI,1.6,DMF; DMSO,2.333333333,1.01,19.18,0.6,11.69
34511,10.1021/acsami.9b18090,PEN | ITO | SnO2-c | Perovskite | Spiro-MeOTAD | Ag,0.1,MA,Pb,I,MAPbI,1.6,DMF; DMSO,2.333333333,1.04,20.88,0.607,13.31
34510,10.1021/acsami.9b18090,PEN | ITO | SnO2-c | Perovskite | Spiro-MeOTAD | Ag,0.1,MA,Pb,I,MAPbI,1.6,DMF; DMSO,2.333333333,1.04,21.16,0.626,13.9
34514,10.1021/acsami.9b18090,PEN | ITO | SnO2-c | Perovskite | Spiro-MeOTAD | Ag,0.1,MA,Pb,I,MAPbI,1.6,DMF; DMSO,2.333333333,1.05,17.8,0.626,11.77
34509,10.1021/acsami.9b18090,PEN | ITO | SnO2-c | Perovskite | Spiro-MeOTAD | Ag,0.1,MA,Pb,I,MAPbI,1.6,DMF; DMSO,2.333333333,1.05,20.32,0.527,11.32
34517,10.1021/acsami.9b18090,PEN | ITO | SnO2-c | Perovskite | Spiro-MeOTAD | Ag,0.1,MA,Pb,I,MAPbI,1.6,DMF; DMSO,2.333333333,1.06,21.46,0.722,16.55
34516,10.1021/acsami.9b18090,PEN | ITO | SnO2-c | Perovskite | Spiro-MeOTAD | Ag,0.1,MA,Pb,I,MAPbI,1.6,DMF; DMSO,2.333333333,1.09,15.8,0.687,11.87
34512,10.1021/acsami.9b18090,PEN | ITO | SnO2-c | Perovskite | Spiro-MeOTAD | Ag,0.1,MA,Pb,I,MAPbI,1.6,DMF; DMSO,2.333333333,1.09,19.98,0.613,13.41
4678,10.1021/acsami.9b19538,SLG | ITO | SnO2-np | Perovskite | Spiro-MeOTAD | Au,0.1,MA,Pb,I,MAPbI,1.6,DMF; DMSO,2.333333333,1.07,20.5,0.67,14.38
4675,10.1021/acsami.9b19538,SLG | ITO | SnO2-np | Perovskite | Spiro-MeOTAD | Au,0.1,MA,Pb,I,MAPbI,1.6,DMF; DMSO,2.333333333,1.08,21.2,0.761,17.42
4673,10.1021/acsami.9b19538,SLG | ITO | SnO2-np | Perovskite | Spiro-MeOTAD | Au,0.1,MA,Pb,I,MAPbI,1.6,DMF; DMSO,2.333333333,1.1,21.2,0.761,17.75
4674,10.1021/acsami.9b19538,SLG | ITO | SnO2-np | Perovskite | Spiro-MeOTAD | Au,0.1,MA,Pb,I,MAPbI,1.6,DMF; DMSO,2.333333333,1.1,21.2,0.761,17.75
4676,10.1021/acsami.9b19538,SLG | ITO | SnO2-np | Perovskite | Spiro-MeOTAD | Au,0.1,MA,Pb,I,MAPbI,1.6,DMF; DMSO,2.333333333,1.12,21.6,0.788,19
4677,10.1021/acsami.9b19538,SLG | ITO | SnO2-np | Perovskite | Spiro-MeOTAD | Au,0.1,MA,Pb,I,MAPbI,1.6,DMF; DMSO,2.333333333,1.13,21.8,0.795,19.6
4671,10.1021/acsami.9b19538,SLG | ITO | SnO2-np | Perovskite | Spiro-MeOTAD | Au,0.1,MA,Pb,I,MAPbI,1.6,DMF; DMSO,2.333333333,1.14,22.05,0.811,19.26
4672,10.1021/acsami.9b19538,SLG | ITO | SnO2-np | Perovskite | Spiro-MeOTAD | Au,0.1,MA,Pb,I,MAPbI,1.6,DMF; DMSO,2.333333333,1.14,22.05,0.811,19.26
14946,10.1021/acsanm.8b01371,SLG | ITO | ITO | NiO-c | Perovskite | PCBM-60 | BCP | Ag,0.09,MA,Pb,I,MAPbI,1.6,DMF; DMSO,4,1.04,19.78,0.75,15.41
14944,10.1021/acsanm.8b01371,SLG | ITO | NiO-c | Perovskite | PCBM-60 | BCP | Ag,0.09,MA,Pb,I,MAPbI,1.6,DMF; DMSO,4,1.06,20.17,0.79,15.35
14945,10.1021/acsanm.8b01371,SLG | ITO | ITO | NiO-c | Perovskite | PCBM-60 | BCP | Ag,0.09,MA,Pb,I,MAPbI,1.6,DMF; DMSO,4,1.06,21.65,0.79,17.13
3875,10.1021/acsenergylett.6b00441,SLG | FTO | TiO2-c | TiO2-mp | Perovskite | Spiro-MeOTAD | Au,0.059,MA,Pb,I,MAPbI,1.6,DMF; DMSO,8,1.06,22.08,0.723,16.96
31210,10.1021/acsenergylett.7b00171,SLG | FTO | TiO2-c | TiO2-mp | Perovskite | PTAA | Au,0.13,MA,Pb,I,MAPbI,1.6,DMF; DMSO,4,0.01,2.8,0.186,0
31209,10.1021/acsenergylett.7b00171,SLG | FTO | TiO2-c | TiO2-mp | Perovskite | PTAA | Au,0.13,MA,Pb,I,MAPbI,1.6,DMF; DMSO,4,0.22,10.5,0.41,0.9
31217,10.1021/acsenergylett.7b00171,SLG | FTO | TiO2-c | TiO2-mp | Perovskite | PTAA | Au,0.13,MA,Pb,I,MAPbI,1.6,DMF; DMSO,4,0.24,12.14,0.414,1.27
31208,10.1021/acsenergylett.7b00171,SLG | FTO | TiO2-c | TiO2-mp | Perovskite | PTAA | Au,0.13,MA,Pb,I,MAPbI,1.6,DMF; DMSO,4,0.26,13.1,0.503,1.6
31207,10.1021/acsenergylett.7b00171,SLG | FTO | TiO2-c | TiO2-mp | Perovskite | PTAA | Au,0.13,MA,Pb,I,MAPbI,1.6,DMF; DMSO,4,0.31,10.3,0.445,1.4
31206,10.1021/acsenergylett.7b00171,SLG | FTO | TiO2-c | TiO2-mp | Perovskite | PTAA | Au,0.13,MA,Pb,I,MAPbI,1.6,DMF; DMSO,4,0.34,6.1,0.453,0.9
41351,10.1021/acsenergylett.7b00490,SLG | FTO | PEDOT:PSS | Perovskite | PCBM-60 | Ag,0.15,MA,Pb,I,MAPbI,1.6,DMF; DMSO,4,0.97,20,0.649,12.6
41350,10.1021/acsenergylett.7b00490,SLG | FTO | TiO2-c | Perovskite | Spiro-MeOTAD | Au,0.15,MA,Pb,I,MAPbI,1.6,DMF; DMSO,4,1.05,21.5,0.56,12.7
41352,10.1021/acsenergylett.7b00490,SLG | FTO | TiO2-c | Perovskite | P3HT | Au,0.15,MA,Pb,I,MAPbI,1.6,DMF; DMSO,4,1.1,15.5,0.45,7.7
11144,10.1021/acsenergylett.7b00582,SLG | FTO | TiO2-c | Perovskite | Spiro-MeOTAD | Au,0.1,MA,Pb,I,MAPbI,1.6,DMF; DMSO,3,0.91,19.5,0.41,6.5
11143,10.1021/acsenergylett.7b00582,SLG | FTO | TiO2-c | Perovskite | Spiro-MeOTAD | Au,0.1,MA,Pb,I,MAPbI,1.6,DMF; DMSO,3,1.05,20.3,0.56,12
11141,10.1021/acsenergylett.7b00582,SLG | FTO | TiO2-c | Perovskite | Spiro-MeOTAD | Au,0.1,MA,Pb,I,MAPbI,1.6,DMF; DMSO,3,1.05,20.5,0.65,14.1
11142,10.1021/acsenergylett.7b00582,SLG | FTO | TiO2-c | Perovskite | Spiro-MeOTAD | Au,0.1,MA,Pb,I,MAPbI,1.6,DMF; DMSO,3,1.08,20.6,0.65,13.6
11140,10.1021/acsenergylett.7b00582,SLG | FTO | TiO2-c | Perovskite | Spiro-MeOTAD | Au,0.1,MA,Pb,I,MAPbI,1.6,DMF; DMSO,3,1.1,20.8,0.69,15.8
14289,10.1021/acsenergylett.8b01701,SLG | FTO | TiO2-c | TiO2-mp | Perovskite | Spiro-MeOTAD | Au,0.1,MA,Pb,I,MAPbI,1.6,DMF; DMSO,4,1.08,19.71,0.7,14.96
14288,10.1021/acsenergylett.8b01701,SLG | FTO | TiO2-c | TiO2-mp | Perovskite | Spiro-MeOTAD | Au,0.1,MA,Pb,I,MAPbI,1.6,DMF; DMSO,4,1.09,19.94,0.71,15.36
14290,10.1021/acsenergylett.8b01701,SLG | FTO | TiO2-c | TiO2-mp | Perovskite | Spiro-MeOTAD | Au,0.1,MA,Pb,I,MAPbI,1.6,DMF; DMSO,4,1.1,17.83,0.73,14.32
14291,10.1021/acsenergylett.8b01701,SLG | FTO | TiO2-c | TiO2-mp | Perovskite | Spiro-MeOTAD | Au,0.1,MA,Pb,I,MAPbI,1.6,DMF; DMSO,4,1.1,17.85,0.73,14.31
14022,10.1021/acsenergylett.9b00608,SLG | ITO | PTAA | Perovskite | PCBM-60 | C60 | BCP | Cu,0.1,MA,Pb,I,MAPbI,1.6,DMF; DMSO,9,1.09,22.3,0.765,18.6
14026,10.1021/acsenergylett.9b00608,SLG | ITO | PTAA | Perovskite | PCBM-60 | C60 | BCP | Cu,0.1,MA,Pb,I,MAPbI,1.6,DMF; DMSO,9,1.1,22.5,0.771,19.1
14023,10.1021/acsenergylett.9b00608,SLG | ITO | PTAA | Perovskite | PCBM-60 | C60 | BCP | Cu,0.1,MA,Pb,I,MAPbI,1.6,DMF; DMSO,9,1.12,22.3,0.774,19.3
14024,10.1021/acsenergylett.9b00608,SLG | ITO | PTAA | Perovskite | PCBM-60 | C60 | BCP | Cu,0.1,MA,Pb,I,MAPbI,1.6,DMF; DMSO,9,1.15,22.7,0.788,20.6
14027,10.1021/acsenergylett.9b00608,SLG | ITO | PTAA | Perovskite | PCBM-60 | C60 | BCP | Cu,0.1,MA,Pb,I,MAPbI,1.6,DMF; DMSO,9,1.15,22.7,0.809,21.1
14025,10.1021/acsenergylett.9b00608,SLG | ITO | PTAA | Perovskite | PCBM-60 | C60 | BCP | Cu,0.1,MA,Pb,I,MAPbI,1.6,DMF; DMSO,9,1.16,21.5,0.717,17.9
39139,10.1021/acsenergylett.9b01294,SLG | FTO | TiO2-c | Perovskite | CuPc | Carbon,0.1,MA,Pb,I,MAPbI,1.6,DMF; DMSO,7.26,0.85,20.7,0.65,12.8
39138,10.1021/acsenergylett.9b01294,SLG | FTO | TiO2-c | Perovskite | Carbon,0.1,MA,Pb,I,MAPbI,1.6,DMF; DMSO,7.26,0.96,20.6,0.55,11
39140,10.1021/acsenergylett.9b01294,SLG | FTO | TiO2-c | Perovskite | CuPc | Carbon,0.1,MA,Pb,I,MAPbI,1.6,DMF; DMSO,7.26,0.96,20.7,0.592,12
39137,10.1021/acsenergylett.9b01294,SLG | FTO | TiO2-c | Perovskite | Carbon,0.1,MA,Pb,I,MAPbI,1.6,DMF; DMSO,7.26,0.98,20.7,0.56,11.4
39136,10.1021/acsenergylett.9b01294,SLG | FTO | TiO2-c | Perovskite | Carbon,0.1,MA,Pb,I,MAPbI,1.6,DMF; DMSO,7.26,1,20.7,0.67,13.9
39135,10.1021/acsenergylett.9b01294,SLG | FTO | TiO2-c | Perovskite | Carbon,0.1,MA,Pb,I,MAPbI,1.6,DMF; DMSO,7.26,1.02,21.4,0.68,14.8
39141,10.1021/acsenergylett.9b01294,SLG | FTO | TiO2-c | Perovskite | Spiro-MeOTAD | Au,0.1,MA,Pb,I,MAPbI,1.6,DMF; DMSO,7.26,1.02,22,0.75,16.8
39142,10.1021/acsenergylett.9b01294,SLG | FTO | TiO2-c | Perovskite | Spiro-MeOTAD | Au,0.1,MA,Pb,I,MAPbI,1.6,DMF; DMSO,7.26,1.06,21.3,0.71,15.9
39143,10.1021/acsenergylett.9b01294,SLG | FTO | TiO2-c | Perovskite | Carbon,22.4,MA,Pb,I,MAPbI,1.6,DMF; DMSO,7.26,1.006,14.22,0.475,7.2
23904,10.1021/acsnano.5b08135,SLG | ITO | PEDOT:PSS | Perovskite | PCBM-60 | Ag,0.07,MA,Pb,I,MAPbI,1.6,DMF; DMSO,2.333333333,0.95,16.47,0.721,16.21
23902,10.1021/acsnano.5b08135,PEN | ITO | NiO-np | Perovskite | PCBM-60 | Ag,0.07,MA,Pb,I,MAPbI,1.6,DMF; DMSO,2.333333333,1.04,18.74,0.689,13.29
23903,10.1021/acsnano.5b08135,SLG | ITO | NiO-np | Perovskite | PCBM-60 | Ag,0.07,MA,Pb,I,MAPbI,1.6,DMF; DMSO,2.333333333,1.07,20.58,0.748,11.13
24369,10.1021/acsnano.6b01535,SLG | FTO | TiO2-c | Perovskite | Spiro-MeOTAD | Au,0.0813,MA,Pb,I,MAPbI,1.6,DMF; DMSO,4,0.99,19.82,0.7,13.61
24370,10.1021/acsnano.6b01535,SLG | FTO | TiO2-c | Perovskite | Spiro-MeOTAD | Au,0.0813,MA,Pb,I,MAPbI,1.6,DMF; DMSO,4,1.08,18.63,0.62,11.49
24371,10.1021/acsnano.6b01535,SLG | FTO | TiO2-c | Perovskite | Spiro-MeOTAD | Au,0.0813,MA,Pb,I,MAPbI,1.6,DMF; DMSO,4,1.08,18.63,0.73,14.94
24372,10.1021/acsnano.6b01535,SLG | FTO | TiO2-c | Perovskite | Spiro-MeOTAD | Au,0.0813,MA,Pb,I,MAPbI,1.6,DMF; DMSO,4,1.11,20.53,0.75,16.84
37540,10.1021/acsnano.6b02965,SLG | FTO | TiO2-c | TiO2-mp | Perovskite | Spiro-MeOTAD | Au,0.1,MA,Pb,I,MAPbI,1.6,DMF; DMSO,6.6,1.04,20.86,0.75,16.31
3256,10.1021/acsnano.7b04070,SLG | ITO | SnO2-c | Perovskite | Spiro-MeOTAD | Au,0.1,MA,Pb,I,MAPbI,1.6,DMF; DMSO,9,1.101,22.1,0.736,17.91
3255,10.1021/acsnano.7b04070,SLG | ITO | SnO2-QDs | Perovskite | Spiro-MeOTAD | Au,0.1,MA,Pb,I,MAPbI,1.6,DMF; DMSO,9,1.134,23.05,0.778,20.31
25048,10.1021/acsnano.7b07754,SLG | FTO | NiMgLiO | Perovskite | CeOx-np | Ag,0.09,MA,Pb,I,MAPbI,1.6,DMF; DMSO,4,0.525,7.72,0.335,1.36
25055,10.1021/acsnano.7b07754,SLG | FTO | NiMgLiO | Perovskite | CeOx-np | Ag,0.09,MA,Pb,I,MAPbI,1.6,DMF; DMSO,4,0.734,8.39,0.562,3.46
25049,10.1021/acsnano.7b07754,SLG | FTO | NiMgLiO | Perovskite | CeOx-np | Ag,0.09,MA,Pb,I,MAPbI,1.6,DMF; DMSO,4,0.778,10.2,0.329,2.61
25057,10.1021/acsnano.7b07754,SLG | FTO | NiMgLiO | Perovskite | CeOx-np | Ag,0.09,MA,Pb,I,MAPbI,1.6,DMF; DMSO,4,0.799,16.93,0.612,8.28
25056,10.1021/acsnano.7b07754,SLG | FTO | NiMgLiO | Perovskite | CeOx-np | Ag,0.09,MA,Pb,I,MAPbI,1.6,DMF; DMSO,4,0.875,16.25,0.778,11.06
25052,10.1021/acsnano.7b07754,SLG | FTO | NiMgLiO | Perovskite | CeOx-np | Ag,0.09,MA,Pb,I,MAPbI,1.6,DMF; DMSO,4,0.975,17.1,0.513,8.48
25053,10.1021/acsnano.7b07754,SLG | FTO | NiMgLiO | Perovskite | CeOx-np | Ag,0.09,MA,Pb,I,MAPbI,1.6,DMF; DMSO,4,0.987,11.6,0.319,3.66
25051,10.1021/acsnano.7b07754,SLG | FTO | NiMgLiO | Perovskite | CeOx-np | Ag,0.09,MA,Pb,I,MAPbI,1.6,DMF; DMSO,4,1.012,19.86,0.606,12.17
25047,10.1021/acsnano.7b07754,SLG | FTO | NiMgLiO | Perovskite | PCBM-60 | CeOx-np | Ag,0.09,MA,Pb,I,MAPbI,1.6,DMF; DMSO,4,1.048,16.904,0.358,6.34
25041,10.1021/acsnano.7b07754,SLG | FTO | NiMgLiO | Perovskite | PCBM-60 | Ag,0.09,MA,Pb,I,MAPbI,1.6,DMF; DMSO,4,1.075,21.3,0.664,15.2
25058,10.1021/acsnano.7b07754,SLG | FTO | NiMgLiO | Perovskite | PCBM-60 | Ag,0.09,MA,Pb,I,MAPbI,1.6,DMF; DMSO,4,1.075,21.3,0.664,15.2
25043,10.1021/acsnano.7b07754,SLG | FTO | NiMgLiO | Perovskite | PCBM-60 | CeOx-np | Ag,0.09,MA,Pb,I,MAPbI,1.6,DMF; DMSO,4,1.083,21.296,0.664,15.32
25042,10.1021/acsnano.7b07754,SLG | FTO | NiMgLiO | Perovskite | PCBM-60 | BCP | Ag,0.09,MA,Pb,I,MAPbI,1.6,DMF; DMSO,4,1.096,21.923,0.76,18.26
25059,10.1021/acsnano.7b07754,SLG | FTO | NiMgLiO | Perovskite | PCBM-60 | BCP | Ag,0.09,MA,Pb,I,MAPbI,1.6,DMF; DMSO,4,1.096,21.923,0.76,18.26
25046,10.1021/acsnano.7b07754,SLG | FTO | NiMgLiO | Perovskite | PCBM-60 | CeOx-np | Ag,0.09,MA,Pb,I,MAPbI,1.6,DMF; DMSO,4,1.098,20.441,0.752,16.88
25044,10.1021/acsnano.7b07754,SLG | FTO | NiMgLiO | Perovskite | PCBM-60 | CeOx-np | Ag,0.09,MA,Pb,I,MAPbI,1.6,DMF; DMSO,4,1.11,22.061,0.709,17.35
25050,10.1021/acsnano.7b07754,SLG | FTO | NiMgLiO | Perovskite | CeOx-np | Ag,0.09,MA,Pb,I,MAPbI,1.6,DMF; DMSO,4,1.112,20.99,0.714,16.65
25061,10.1021/acsnano.7b07754,SLG | FTO | NiMgLiO | Perovskite | CeOx-np | Ag,0.09,MA,Pb,I,MAPbI,1.6,DMF; DMSO,4,1.112,20.99,0.714,16.65
25054,10.1021/acsnano.7b07754,SLG | FTO | NiMgLiO | Perovskite | CeOx-np | Ag,0.09,MA,Pb,I,MAPbI,1.6,DMF; DMSO,4,1.112,20.993,0.714,16.65
25045,10.1021/acsnano.7b07754,SLG | FTO | NiMgLiO | Perovskite | PCBM-60 | CeOx-np | Ag,0.09,MA,Pb,I,MAPbI,1.6,DMF; DMSO,4,1.115,21.82,0.768,18.4
25060,10.1021/acsnano.7b07754,SLG | FTO | NiMgLiO | Perovskite | PCBM-60 | CeOx-np | Ag,0.09,MA,Pb,I,MAPbI,1.6,DMF; DMSO,4,1.115,21.82,0.768,18.4
25062,10.1021/acsnano.7b07754,SLG | FTO | NiMgLiO | Perovskite | PCBM-60 | CeOx-np | Ag,0.09,MA,Pb,I,MAPbI,1.6,DMF; DMSO,4,1.115,21.82,0.768,18.4
41551,10.1021/acsnano.7b08561,SLG | ITO | PEDOT:PSS | Perovskite | BCP | Ag,0.0485,MA,Pb,I,MAPbI,1.6,DMF; DMSO,3,0.9,2.67,0.25,0.6
41552,10.1021/acsnano.7b08561,SLG | ITO | PEDOT:PSS | Perovskite | C60 | BCP | Ag,0.0485,MA,Pb,I,MAPbI,1.6,DMF; DMSO,3,1.08,22,0.759,18
22754,10.1021/acsnano.8b05514,SLG | FTO | TiO2-c | TiO2-mp | Perovskite | MoS2-QDs | Spiro-MeOTAD | Au,0.1,MA,Pb,I,MAPbI,1.6,DMF; DMSO,8,1.06,20.98,0.83,18.98
22752,10.1021/acsnano.8b05514,SLG | FTO | TiO2-c | TiO2-mp | Perovskite | Spiro-MeOTAD | Au,0.1,MA,Pb,I,MAPbI,1.6,DMF; DMSO,8,1.06,21.49,0.783,17.53
22756,10.1021/acsnano.8b05514,SLG | FTO | TiO2-c | TiO2-mp | Perovskite | rGO-flakes | Spiro-MeOTAD | Au,0.1,MA,Pb,I,MAPbI,1.6,DMF; DMSO,8,1.07,22.49,0.806,19.34
22758,10.1021/acsnano.8b05514,SLG | FTO | TiO2-c | TiO2-mp | Perovskite | MoS2-QDs; rGO-flakes | Spiro-MeOTAD | Au,0.1,MA,Pb,I,MAPbI,1.6,DMF; DMSO,8,1.11,22.81,0.798,20.12
274,10.1021/acsnano.8b06062,SLG | FTO | TiO2-c | TiO2-mp | Perovskite | Spiro-MeOTAD | Au,0.16,MA,Pb,I,MAPbI,1.6,DMF; DMSO,4,0.995,20.8,0.64,13
287,10.1021/acsnano.8b06062,SLG | FTO | TiO2-c | TiO2-mp | Perovskite | Spiro-MeOTAD | Au,0.16,MA,Pb,I,MAPbI,1.6,DMF; DMSO,4,1.02,21.8,0.66,15.5
289,10.1021/acsnano.8b06062,SLG | FTO | TiO2-c | TiO2-mp | Perovskite | Spiro-MeOTAD | Au,0.16,MA,Pb,I,MAPbI,1.6,DMF; DMSO,4,1.025,20.4,0.7,15.2
284,10.1021/acsnano.8b06062,SLG | FTO | TiO2-c | TiO2-mp | Perovskite | Spiro-MeOTAD | Au,0.16,MA,Pb,I,MAPbI,1.6,DMF; DMSO,4,1.04,21.8,0.68,15.9
275,10.1021/acsnano.8b06062,SLG | FTO | TiO2-c | TiO2-mp | Perovskite | Spiro-MeOTAD | Au,0.16,MA,Pb,I,MAPbI,1.6,DMF; DMSO,4,1.07,22,0.65,15.4
283,10.1021/acsnano.8b06062,SLG | FTO | TiO2-c | TiO2-mp | Perovskite | Spiro-MeOTAD | Au,0.16,MA,Pb,I,MAPbI,1.6,DMF; DMSO,4,1.07,22.5,0.64,15.7
285,10.1021/acsnano.8b06062,SLG | FTO | TiO2-c | TiO2-mp | Perovskite | Spiro-MeOTAD | Au,0.16,MA,Pb,I,MAPbI,1.6,DMF; DMSO,4,1.09,21.9,0.72,17.5
288,10.1021/acsnano.8b06062,SLG | FTO | TiO2-c | TiO2-mp | Perovskite | Spiro-MeOTAD | Au,0.16,MA,Pb,I,MAPbI,1.6,DMF; DMSO,4,1.09,22,0.74,18
282,10.1021/acsnano.8b06062,SLG | FTO | TiO2-c | TiO2-mp | Perovskite | Spiro-MeOTAD | Au,0.16,MA,Pb,I,MAPbI,1.6,DMF; DMSO,4,1.09,22.6,0.74,18.4
286,10.1021/acsnano.8b06062,SLG | FTO | TiO2-c | TiO2-mp | Perovskite | Spiro-MeOTAD | Au,0.16,MA,Pb,I,MAPbI,1.6,DMF; DMSO,4,1.095,21.9,0.73,18
276,10.1021/acsnano.8b06062,SLG | FTO | TiO2-c | TiO2-mp | Perovskite | Spiro-MeOTAD | Au,0.16,MA,Pb,I,MAPbI,1.6,DMF; DMSO,4,1.105,22.5,0.73,18
279,10.1021/acsnano.8b06062,SLG | FTO | TiO2-c | TiO2-mp | Perovskite | Spiro-MeOTAD | Au,0.16,MA,Pb,I,MAPbI,1.6,DMF; DMSO,4,1.105,22.8,0.75,19.1
277,10.1021/acsnano.8b06062,SLG | FTO | TiO2-c | TiO2-mp | Perovskite | Spiro-MeOTAD | Au,0.16,MA,Pb,I,MAPbI,1.6,DMF; DMSO,4,1.116,22.8,0.73,18.8
280,10.1021/acsnano.8b06062,SLG | FTO | TiO2-c | TiO2-mp | Perovskite | Al2O3 | Spiro-MeOTAD | Au,0.16,MA,Pb,I,MAPbI,1.6,DMF; DMSO,4,1.116,23.2,0.73,18.8
281,10.1021/acsnano.8b06062,SLG | FTO | TiO2-c | TiO2-mp | Perovskite | Al2O3 | Spiro-MeOTAD | Au,0.16,MA,Pb,I,MAPbI,1.6,DMF; DMSO,4,1.12,22.6,0.69,16.5
278,10.1021/acsnano.8b06062,SLG | FTO | TiO2-c | TiO2-mp | Perovskite | Spiro-MeOTAD | Au,0.16,MA,Pb,I,MAPbI,1.6,DMF; DMSO,4,1.12,22.8,0.75,19.3
3476,10.1021/acsnano.8b07627,SLG | ITO | Perovskite | C60 | BCP | Ag,0.1,MA,Pb,I,MAPbI,1.6,DMF; DMSO,9,0.83,21.35,0.578,10.26
3477,10.1021/acsnano.8b07627,SLG | ITO | TPAC-SAM | Perovskite | C60 | BCP | Ag,0.1,MA,Pb,I,MAPbI,1.6,DMF; DMSO,9,1.11,21.57,0.788,19
30387,10.1021/acsomega.7b01026,SLG | ITO | PEDOT:PSS | Perovskite | PCBM-60 | Al,0.096,MA,Pb,I,MAPbI,1.6,DMF; DMSO,9,0.1,6.1,0.26,0.2
30383,10.1021/acsomega.7b01026,SLG | ITO | PEDOT:PSS | Perovskite | PCBM-60 | Al,0.096,MA,Pb,I,MAPbI,1.6,DMF; DMSO,9,0.61,5.3,0.387,1.2
30384,10.1021/acsomega.7b01026,SLG | ITO | PEDOT:PSS | Perovskite | PCBM-60 | Al,0.096,MA,Pb,I,MAPbI,1.6,DMF; DMSO,9,0.83,15,0.594,7.4
30385,10.1021/acsomega.7b01026,SLG | ITO | PEDOT:PSS | Perovskite | PCBM-60 | Al,0.096,MA,Pb,I,MAPbI,1.6,DMF; DMSO,9,0.9,19.7,0.68,12.1
30386,10.1021/acsomega.7b01026,SLG | ITO | PEDOT:PSS | Perovskite | PCBM-60 | Al,0.096,MA,Pb,I,MAPbI,1.6,DMF; DMSO,9,0.9,20,0.65,11.6
30382,10.1021/acsomega.7b01026,SLG | ITO | NiO-np | Perovskite | PCBM-60 | Al,0.096,MA,Pb,I,MAPbI,1.6,DMF; DMSO,9,1.1,18.24,0.775,15.54
18804,10.1021/acsomega.8b00741,SLG | ITO | PEDOT:PSS | Perovskite | C60 | BCP | Ag,0.1215,MA,Pb,I,MAPbI,1.6,DMF; DMSO,3,0.968,22,0.788,16.9
18803,10.1021/acsomega.8b00741,SLG | ITO | PEDOT:PSS | Perovskite | C60 | BCP | Ag,0.1215,MA,Pb,I,MAPbI,1.6,DMF; DMSO,3,1.02,22.4,0.805,18.6
18805,10.1021/acsomega.8b00741,SLG | ITO | PEDOT:PSS | Perovskite | C60 | BCP | Ag,0.1215,MA,Pb,I,MAPbI,1.6,DMF; DMSO,3,1.05,22.7,0.799,19.3
8327,10.1021/acsomega.8b01119,SLG | FTO | TiO2-c | SiO2-np; TiO2-mp | Perovskite | Spiro-MeOTAD | Au,0.101,MA,Pb,I,MAPbI,1.6,DMF; DMSO,9,0.998,20.17,0.699,14.09
8325,10.1021/acsomega.8b01119,SLG | FTO | TiO2-c | TiO2-mp | Perovskite | Spiro-MeOTAD | Au,0.101,MA,Pb,I,MAPbI,1.6,DMF; DMSO,9,1.006,20.06,0.725,14.63
8326,10.1021/acsomega.8b01119,SLG | FTO | TiO2-c | SiO2-np; TiO2-mp | Perovskite | Spiro-MeOTAD | Au,0.101,MA,Pb,I,MAPbI,1.6,DMF; DMSO,9,1.023,22.59,0.723,16.71
8328,10.1021/acsomega.8b01119,SLG | FTO | TiO2-c | SiO2-np; TiO2-mp | Perovskite | Spiro-MeOTAD | Au,0.101,MA,Pb,I,MAPbI,1.6,DMF; DMSO,9,1.033,20.38,0.743,15.64
8324,10.1021/acsomega.8b01119,SLG | FTO | TiO2-c | SiO2-np; TiO2-mp | Perovskite | Spiro-MeOTAD | Au,0.101,MA,Pb,I,MAPbI,1.6,DMF; DMSO,9,1.052,19.72,0.72,15.15
8321,10.1021/acsomega.8b01119,SLG | FTO | TiO2-c | TiO2-mp | Perovskite | Spiro-MeOTAD | Au,0.101,MA,Pb,I,MAPbI,1.6,DMF; DMSO,9,1.055,19.35,0.73,15.04
8323,10.1021/acsomega.8b01119,SLG | FTO | TiO2-c | SiO2-np; TiO2-mp | Perovskite | Spiro-MeOTAD | Au,0.101,MA,Pb,I,MAPbI,1.6,DMF; DMSO,9,1.061,20.55,0.75,16.51
8322,10.1021/acsomega.8b01119,SLG | FTO | TiO2-c | SiO2-np; TiO2-mp | Perovskite | Spiro-MeOTAD | Au,0.101,MA,Pb,I,MAPbI,1.6,DMF; DMSO,9,1.065,20.03,0.74,15.99
30466,10.1021/acssuschemeng.8b00314,SLG | FTO | TiO2-c | TiO2-mp | Perovskite | Carbon,0.1,MA,Pb,I,MAPbI,1.6,DMF; DMSO,9,0.87,20.54,0.636,11.36
30464,10.1021/acssuschemeng.8b00314,SLG | FTO | TiO2-c | TiO2-mp | Perovskite | Carbon,0.1,MA,Pb,I,MAPbI,1.6,DMF; DMSO,9,0.912,20.88,0.632,12.03
30465,10.1021/acssuschemeng.8b00314,SLG | FTO | TiO2-c | TiO2-mp | Perovskite | Carbon,0.1,MA,Pb,I,MAPbI,1.6,DMF; DMSO,9,0.92,20.89,0.636,12.17
30463,10.1021/acssuschemeng.8b00314,SLG | FTO | TiO2-c | TiO2-mp | Perovskite | Carbon,0.1,MA,Pb,I,MAPbI,1.6,DMF; DMSO,9,0.934,20.04,0.652,12.21
32677,10.1021/acssuschemeng.8b00607,SLG | FTO | TiO2-c | TiO2-mp | Perovskite | Carbon,0.14,MA,Pb,I,MAPbI,1.6,DMF; DMSO,4,0.843,15.49,0.475,6.21
32678,10.1021/acssuschemeng.8b00607,SLG | FTO | TiO2-c | TiO2-mp | Perovskite | Carbon,0.14,MA,Pb,I,MAPbI,1.6,DMF; DMSO,4,0.866,15.4,0.487,6.49
32679,10.1021/acssuschemeng.8b00607,SLG | FTO | TiO2-c | TiO2-mp | Perovskite | Carbon,0.14,MA,Pb,I,MAPbI,1.6,DMF; DMSO,4,0.867,15.46,0.479,7.42
32682,10.1021/acssuschemeng.8b00607,SLG | FTO | TiO2-c | TiO2-mp | Perovskite | Carbon,0.14,MA,Pb,I,MAPbI,1.6,DMF; DMSO,4,0.871,15.71,0.521,7.13
32683,10.1021/acssuschemeng.8b00607,SLG | FTO | TiO2-c | TiO2-mp | Perovskite | Carbon,0.14,MA,Pb,I,MAPbI,1.6,DMF; DMSO,4,0.894,15.76,0.511,7.2
32680,10.1021/acssuschemeng.8b00607,SLG | FTO | TiO2-c | TiO2-mp | Perovskite | Carbon,0.14,MA,Pb,I,MAPbI,1.6,DMF; DMSO,4,0.911,14.04,0.515,6.58
32674,10.1021/acssuschemeng.8b00607,SLG | FTO | TiO2-c | TiO2-mp | Perovskite | Carbon,0.14,MA,Pb,I,MAPbI,1.6,DMF; DMSO,4,0.912,14.24,0.522,6.78
32676,10.1021/acssuschemeng.8b00607,SLG | FTO | TiO2-c | TiO2-mp | Perovskite | Carbon,0.14,MA,Pb,I,MAPbI,1.6,DMF; DMSO,4,0.912,14.24,0.522,6.78
32681,10.1021/acssuschemeng.8b00607,SLG | FTO | TiO2-c | TiO2-mp | Perovskite | Carbon,0.14,MA,Pb,I,MAPbI,1.6,DMF; DMSO,4,0.919,14.57,0.505,6.78
32686,10.1021/acssuschemeng.8b00607,SLG | FTO | TiO2-c | TiO2-mp | Perovskite | Carbon,0.14,MA,Pb,I,MAPbI,1.6,DMF; DMSO,4,0.927,16.87,0.528,8.26
32685,10.1021/acssuschemeng.8b00607,SLG | FTO | TiO2-c | TiO2-mp | Perovskite | Carbon,0.14,MA,Pb,I,MAPbI,1.6,DMF; DMSO,4,0.93,16.91,0.525,8.26
32687,10.1021/acssuschemeng.8b00607,SLG | FTO | TiO2-c | TiO2-mp | Perovskite | Carbon,0.14,MA,Pb,I,MAPbI,1.6,DMF; DMSO,4,0.932,16.93,0.529,8.35
32691,10.1021/acssuschemeng.8b00607,SLG | FTO | TiO2-c | TiO2-mp | Perovskite | Carbon,0.14,MA,Pb,I,MAPbI,1.6,DMF; DMSO,4,0.934,17.06,0.531,8.46
32688,10.1021/acssuschemeng.8b00607,SLG | FTO | TiO2-c | TiO2-mp | Perovskite | Carbon,0.14,MA,Pb,I,MAPbI,1.6,DMF; DMSO,4,0.937,16.56,0.537,8.33
32689,10.1021/acssuschemeng.8b00607,SLG | FTO | TiO2-c | TiO2-mp | Perovskite | Carbon,0.14,MA,Pb,I,MAPbI,1.6,DMF; DMSO,4,0.941,16.93,0.531,8.5
32690,10.1021/acssuschemeng.8b00607,SLG | FTO | TiO2-c | TiO2-mp | Perovskite | Carbon,0.14,MA,Pb,I,MAPbI,1.6,DMF; DMSO,4,0.941,17.71,0.541,9.01
32675,10.1021/acssuschemeng.8b00607,SLG | FTO | TiO2-c | TiO2-mp | Perovskite | Carbon,0.14,MA,Pb,I,MAPbI,1.6,DMF; DMSO,4,0.943,16.8,0.538,8.52
32684,10.1021/acssuschemeng.8b00607,SLG | FTO | TiO2-c | TiO2-mp | Perovskite | Carbon,0.14,MA,Pb,I,MAPbI,1.6,DMF; DMSO,4,0.943,16.8,0.538,8.52
530,10.1021/acssuschemeng.8b02406,SLG | FTO | TiO2-np | Perovskite | Spiro-MeOTAD | Au,0.09,MA,Pb,I,MAPbI,1.6,DMF; DMSO,4,1.05,20.43,0.71,15.36
529,10.1021/acssuschemeng.8b02406,SLG | FTO | TiO2-c | Perovskite | Spiro-MeOTAD | Au,0.09,MA,Pb,I,MAPbI,1.6,DMF; DMSO,4,1.05,20.68,0.7,15.33
531,10.1021/acssuschemeng.8b02406,SLG | FTO | TiO2-c | TiO2-mp | Perovskite | Spiro-MeOTAD | Au,0.09,MA,Pb,I,MAPbI,1.6,DMF; DMSO,4,1.08,21.04,0.75,17.05
30505,10.1021/acssuschemeng.8b02500,SLG | FTO | TiO2-c | TiO2-mp | Perovskite | Spiro-MeOTAD | Au,0.1,MA,Pb,I,MAPbI,1.6,DMF; DMSO,4,1.04,19.19,0.758,15.19
30506,10.1021/acssuschemeng.8b02500,SLG | FTO | TiO2-c | TiO2-mp | Perovskite | Spiro-MeOTAD | Au,0.1,MA,Pb,I,MAPbI,1.6,DMF; DMSO,4,1.06,21.29,0.767,17.23
10847,10.1021/acssuschemeng.8b03826,SLG | FTO | TiO2-c | TiO2-mp | Perovskite | Spiro-MeOTAD | Ag,0.1,MA,Pb,I,MAPbI,1.6,DMF; DMSO,4,0.95,20.84,0.69,13.84
10842,10.1021/acssuschemeng.8b03826,SLG | FTO | TiO2-c | TiO2-mp | Perovskite | Spiro-MeOTAD | Ag,0.1,MA,Pb,I,MAPbI,1.6,DMF; DMSO,4,0.97,21.63,0.67,14.3
10843,10.1021/acssuschemeng.8b03826,SLG | FTO | TiO2-c | TiO2-mp | Perovskite | Spiro-MeOTAD | Ag,0.1,MA,Pb,I,MAPbI,1.6,DMF; DMSO,4,0.97,21.74,0.69,15.01
10844,10.1021/acssuschemeng.8b03826,SLG | FTO | TiO2-c | TiO2-mp | Perovskite | Spiro-MeOTAD | Ag,0.1,MA,Pb,I,MAPbI,1.6,DMF; DMSO,4,0.99,22.85,0.72,16.51
10845,10.1021/acssuschemeng.8b03826,SLG | FTO | TiO2-c | TiO2-mp | Perovskite | Spiro-MeOTAD | Ag,0.1,MA,Pb,I,MAPbI,1.6,DMF; DMSO,4,0.99,23.3,0.77,18.09
10846,10.1021/acssuschemeng.8b03826,SLG | FTO | TiO2-c | TiO2-mp | Perovskite | Spiro-MeOTAD | Ag,0.1,MA,Pb,I,MAPbI,1.6,DMF; DMSO,4,1,23.67,0.801,19.23
1423,10.1021/acssuschemeng.8b04078,SLG | FTO | NiO-c | Perovskite | PCBM-60 | BCP | Au,0.1,MA,Pb,I,MAPbI,1.6,DMF; DMSO,4,0.94,19.7,0.712,13.2
1424,10.1021/acssuschemeng.8b04078,SLG | FTO | PTAA | Perovskite | PCBM-60 | BCP | Au,0.1,MA,Pb,I,MAPbI,1.6,DMF; DMSO,4,0.98,18.8,0.613,11.3
1425,10.1021/acssuschemeng.8b04078,SLG | FTO | NiO-c | PTAA | Perovskite | PCBM-60 | BCP | Au,0.1,MA,Pb,I,MAPbI,1.6,DMF; DMSO,4,1.02,20.8,0.783,16.7
5371,10.1021/acssuschemeng.8b05139,SLG | FTO | TiO2-c | TiO2-mp | Perovskite | Spiro-MeOTAD | Au,0.1,MA,Pb,I,MAPbI,1.6,DMF; DMSO,4,0.98,21.674,0.69,14.54
5399,10.1021/acssuschemeng.8b05139,SLG | FTO | TiO2-c | TiO2-mp | Perovskite | Spiro-MeOTAD | Au,0.1,MA,Pb,I,MAPbI,1.6,DMF; DMSO,4,0.985,22.545,0.63,14.05
5372,10.1021/acssuschemeng.8b05139,SLG | FTO | TiO2-c | TiO2-mp | Perovskite | Spiro-MeOTAD | Au,0.1,MA,Pb,I,MAPbI,1.6,DMF; DMSO,4,1.002,21.1,0.67,14.12
5374,10.1021/acssuschemeng.8b05139,SLG | FTO | TiO2-c | TiO2-mp | Perovskite | Spiro-MeOTAD | Au,0.1,MA,Pb,I,MAPbI,1.6,DMF; DMSO,4,1.006,20.99,0.66,13.93
5380,10.1021/acssuschemeng.8b05139,SLG | FTO | TiO2-c | TiO2-mp | Perovskite | Spiro-MeOTAD | Au,0.1,MA,Pb,I,MAPbI,1.6,DMF; DMSO,4,1.007,20.168,0.66,13.48
5363,10.1021/acssuschemeng.8b05139,SLG | FTO | TiO2-c | TiO2-mp | Perovskite | Spiro-MeOTAD | Au,0.1,MA,Pb,I,MAPbI,1.6,DMF; DMSO,4,1.007,21.59,0.68,14.72
5362,10.1021/acssuschemeng.8b05139,SLG | FTO | TiO2-c | TiO2-mp | Perovskite | Spiro-MeOTAD | Au,0.1,MA,Pb,I,MAPbI,1.6,DMF; DMSO,4,1.008,21.682,0.7,15.29
5369,10.1021/acssuschemeng.8b05139,SLG | FTO | TiO2-c | TiO2-mp | Perovskite | Spiro-MeOTAD | Au,0.1,MA,Pb,I,MAPbI,1.6,DMF; DMSO,4,1.014,21.39,0.66,14.23
5353,10.1021/acssuschemeng.8b05139,SLG | FTO | TiO2-c | TiO2-mp | Perovskite | Spiro-MeOTAD | Au,0.1,MA,Pb,I,MAPbI,1.6,DMF; DMSO,4,1.016,21.62,0.64,14.13
5400,10.1021/acssuschemeng.8b05139,SLG | FTO | TiO2-c | TiO2-mp | Perovskite | Spiro-MeOTAD | Au,0.1,MA,Pb,I,MAPbI,1.6,DMF; DMSO,4,1.018,22.603,0.66,15.1
5354,10.1021/acssuschemeng.8b05139,SLG | FTO | TiO2-c | TiO2-mp | Perovskite | Spiro-MeOTAD | Au,0.1,MA,Pb,I,MAPbI,1.6,DMF; DMSO,4,1.019,20.4,0.71,14.68
5375,10.1021/acssuschemeng.8b05139,SLG | FTO | TiO2-c | TiO2-mp | Perovskite | Spiro-MeOTAD | Au,0.1,MA,Pb,I,MAPbI,1.6,DMF; DMSO,4,1.021,18.941,0.73,14.69
5368,10.1021/acssuschemeng.8b05139,SLG | FTO | TiO2-c | TiO2-mp | Perovskite | Spiro-MeOTAD | Au,0.1,MA,Pb,I,MAPbI,1.6,DMF; DMSO,4,1.021,21.079,0.68,14.64
5377,10.1021/acssuschemeng.8b05139,SLG | FTO | TiO2-c | TiO2-mp | Perovskite | Spiro-MeOTAD | Au,0.1,MA,Pb,I,MAPbI,1.6,DMF; DMSO,4,1.023,21.346,0.67,14.6
5360,10.1021/acssuschemeng.8b05139,SLG | FTO | TiO2-c | TiO2-mp | Perovskite | Spiro-MeOTAD | Au,0.1,MA,Pb,I,MAPbI,1.6,DMF; DMSO,4,1.024,21.491,0.67,14.7
5391,10.1021/acssuschemeng.8b05139,SLG | FTO | TiO2-c | TiO2-mp | Perovskite | Spiro-MeOTAD | Au,0.1,MA,Pb,I,MAPbI,1.6,DMF; DMSO,4,1.024,22.29,0.64,14.6
5352,10.1021/acssuschemeng.8b05139,SLG | FTO | TiO2-c | TiO2-mp | Perovskite | Spiro-MeOTAD | Au,0.1,MA,Pb,I,MAPbI,1.6,DMF; DMSO,4,1.028,21.549,0.66,14.51
5355,10.1021/acssuschemeng.8b05139,SLG | FTO | TiO2-c | TiO2-mp | Perovskite | Spiro-MeOTAD | Au,0.1,MA,Pb,I,MAPbI,1.6,DMF; DMSO,4,1.031,21.687,0.7,15.63
5373,10.1021/acssuschemeng.8b05139,SLG | FTO | TiO2-c | TiO2-mp | Perovskite | Spiro-MeOTAD | Au,0.1,MA,Pb,I,MAPbI,1.6,DMF; DMSO,4,1.033,19.807,0.7,14.28
5367,10.1021/acssuschemeng.8b05139,SLG | FTO | TiO2-c | TiO2-mp | Perovskite | Spiro-MeOTAD | Au,0.1,MA,Pb,I,MAPbI,1.6,DMF; DMSO,4,1.034,21.231,0.65,14.32
5410,10.1021/acssuschemeng.8b05139,SLG | FTO | TiO2-c | TiO2-mp | Perovskite | Spiro-MeOTAD | Au,0.1,MA,Pb,I,MAPbI,1.6,DMF; DMSO,4,1.037,22.752,0.65,15.29
5383,10.1021/acssuschemeng.8b05139,SLG | FTO | TiO2-c | TiO2-mp | Perovskite | Spiro-MeOTAD | Au,0.1,MA,Pb,I,MAPbI,1.6,DMF; DMSO,4,1.038,19.679,0.74,15.08
5403,10.1021/acssuschemeng.8b05139,SLG | FTO | TiO2-c | TiO2-mp | Perovskite | Spiro-MeOTAD | Au,0.1,MA,Pb,I,MAPbI,1.6,DMF; DMSO,4,1.038,20.482,0.67,14.31
5411,10.1021/acssuschemeng.8b05139,SLG | FTO | TiO2-c | TiO2-mp | Perovskite | Spiro-MeOTAD | Au,0.1,MA,Pb,I,MAPbI,1.6,DMF; DMSO,4,1.039,21.816,0.67,15.07
5376,10.1021/acssuschemeng.8b05139,SLG | FTO | TiO2-c | TiO2-mp | Perovskite | Spiro-MeOTAD | Au,0.1,MA,Pb,I,MAPbI,1.6,DMF; DMSO,4,1.041,20.761,0.66,14.25
5357,10.1021/acssuschemeng.8b05139,SLG | FTO | TiO2-c | TiO2-mp | Perovskite | Spiro-MeOTAD | Au,0.1,MA,Pb,I,MAPbI,1.6,DMF; DMSO,4,1.042,21.429,0.65,14.45
5364,10.1021/acssuschemeng.8b05139,SLG | FTO | TiO2-c | TiO2-mp | Perovskite | Spiro-MeOTAD | Au,0.1,MA,Pb,I,MAPbI,1.6,DMF; DMSO,4,1.043,20.799,0.65,14.18
5378,10.1021/acssuschemeng.8b05139,SLG | FTO | TiO2-c | TiO2-mp | Perovskite | Spiro-MeOTAD | Au,0.1,MA,Pb,I,MAPbI,1.6,DMF; DMSO,4,1.043,21.194,0.65,14.3
5356,10.1021/acssuschemeng.8b05139,SLG | FTO | TiO2-c | TiO2-mp | Perovskite | Spiro-MeOTAD | Au,0.1,MA,Pb,I,MAPbI,1.6,DMF; DMSO,4,1.047,21.322,0.64,14.25
5395,10.1021/acssuschemeng.8b05139,SLG | FTO | TiO2-c | TiO2-mp | Perovskite | Spiro-MeOTAD | Au,0.1,MA,Pb,I,MAPbI,1.6,DMF; DMSO,4,1.048,21.989,0.66,15.28
5365,10.1021/acssuschemeng.8b05139,SLG | FTO | TiO2-c | TiO2-mp | Perovskite | Spiro-MeOTAD | Au,0.1,MA,Pb,I,MAPbI,1.6,DMF; DMSO,4,1.049,20.391,0.66,14.08
5401,10.1021/acssuschemeng.8b05139,SLG | FTO | TiO2-c | TiO2-mp | Perovskite | Spiro-MeOTAD | Au,0.1,MA,Pb,I,MAPbI,1.6,DMF; DMSO,4,1.049,21.186,0.72,16.07
5398,10.1021/acssuschemeng.8b05139,SLG | FTO | TiO2-c | TiO2-mp | Perovskite | Spiro-MeOTAD | Au,0.1,MA,Pb,I,MAPbI,1.6,DMF; DMSO,4,1.05,21.278,0.72,16.14
5361,10.1021/acssuschemeng.8b05139,SLG | FTO | TiO2-c | TiO2-mp | Perovskite | Spiro-MeOTAD | Au,0.1,MA,Pb,I,MAPbI,1.6,DMF; DMSO,4,1.05,21.775,0.67,15.45
5381,10.1021/acssuschemeng.8b05139,SLG | FTO | TiO2-c | TiO2-mp | Perovskite | Spiro-MeOTAD | Au,0.1,MA,Pb,I,MAPbI,1.6,DMF; DMSO,4,1.051,21.294,0.66,14.84
5388,10.1021/acssuschemeng.8b05139,SLG | FTO | TiO2-c | TiO2-mp | Perovskite | Spiro-MeOTAD | Au,0.1,MA,Pb,I,MAPbI,1.6,DMF; DMSO,4,1.052,21.503,0.72,16.28
5389,10.1021/acssuschemeng.8b05139,SLG | FTO | TiO2-c | TiO2-mp | Perovskite | Spiro-MeOTAD | Au,0.1,MA,Pb,I,MAPbI,1.6,DMF; DMSO,4,1.054,21.594,0.68,15.57
5359,10.1021/acssuschemeng.8b05139,SLG | FTO | TiO2-c | TiO2-mp | Perovskite | Spiro-MeOTAD | Au,0.1,MA,Pb,I,MAPbI,1.6,DMF; DMSO,4,1.055,18.781,0.74,14.63
5366,10.1021/acssuschemeng.8b05139,SLG | FTO | TiO2-c | TiO2-mp | Perovskite | Spiro-MeOTAD | Au,0.1,MA,Pb,I,MAPbI,1.6,DMF; DMSO,4,1.055,18.861,0.74,14.66
5370,10.1021/acssuschemeng.8b05139,SLG | FTO | TiO2-c | TiO2-mp | Perovskite | Spiro-MeOTAD | Au,0.1,MA,Pb,I,MAPbI,1.6,DMF; DMSO,4,1.055,19.587,0.65,13.48
5379,10.1021/acssuschemeng.8b05139,SLG | FTO | TiO2-c | TiO2-mp | Perovskite | Spiro-MeOTAD | Au,0.1,MA,Pb,I,MAPbI,1.6,DMF; DMSO,4,1.055,21.113,0.66,14.64
5358,10.1021/acssuschemeng.8b05139,SLG | FTO | TiO2-c | TiO2-mp | Perovskite | Spiro-MeOTAD | Au,0.1,MA,Pb,I,MAPbI,1.6,DMF; DMSO,4,1.055,21.269,0.68,15.33
5386,10.1021/acssuschemeng.8b05139,SLG | FTO | TiO2-c | TiO2-mp | Perovskite | Spiro-MeOTAD | Au,0.1,MA,Pb,I,MAPbI,1.6,DMF; DMSO,4,1.055,21.599,0.72,16.38
5407,10.1021/acssuschemeng.8b05139,SLG | FTO | TiO2-c | TiO2-mp | Perovskite | Spiro-MeOTAD | Au,0.1,MA,Pb,I,MAPbI,1.6,DMF; DMSO,4,1.056,19.713,0.73,15.1
5393,10.1021/acssuschemeng.8b05139,SLG | FTO | TiO2-c | TiO2-mp | Perovskite | Spiro-MeOTAD | Au,0.1,MA,Pb,I,MAPbI,1.6,DMF; DMSO,4,1.056,19.907,0.74,15.45
5406,10.1021/acssuschemeng.8b05139,SLG | FTO | TiO2-c | TiO2-mp | Perovskite | Spiro-MeOTAD | Au,0.1,MA,Pb,I,MAPbI,1.6,DMF; DMSO,4,1.056,21.515,0.67,15.3
5385,10.1021/acssuschemeng.8b05139,SLG | FTO | TiO2-c | TiO2-mp | Perovskite | Spiro-MeOTAD | Au,0.1,MA,Pb,I,MAPbI,1.6,DMF; DMSO,4,1.057,19.814,0.74,15.43
5397,10.1021/acssuschemeng.8b05139,SLG | FTO | TiO2-c | TiO2-mp | Perovskite | Spiro-MeOTAD | Au,0.1,MA,Pb,I,MAPbI,1.6,DMF; DMSO,4,1.057,21.793,0.72,16.52
5402,10.1021/acssuschemeng.8b05139,SLG | FTO | TiO2-c | TiO2-mp | Perovskite | Spiro-MeOTAD | Au,0.1,MA,Pb,I,MAPbI,1.6,DMF; DMSO,4,1.058,19.947,0.74,15.55
5404,10.1021/acssuschemeng.8b05139,SLG | FTO | TiO2-c | TiO2-mp | Perovskite | Spiro-MeOTAD | Au,0.1,MA,Pb,I,MAPbI,1.6,DMF; DMSO,4,1.058,19.987,0.73,15.47
5396,10.1021/acssuschemeng.8b05139,SLG | FTO | TiO2-c | TiO2-mp | Perovskite | Spiro-MeOTAD | Au,0.1,MA,Pb,I,MAPbI,1.6,DMF; DMSO,4,1.058,21.73,0.68,15.62
5392,10.1021/acssuschemeng.8b05139,SLG | FTO | TiO2-c | TiO2-mp | Perovskite | Spiro-MeOTAD | Au,0.1,MA,Pb,I,MAPbI,1.6,DMF; DMSO,4,1.058,22.194,0.7,16.53
5384,10.1021/acssuschemeng.8b05139,SLG | FTO | TiO2-c | TiO2-mp | Perovskite | Spiro-MeOTAD | Au,0.1,MA,Pb,I,MAPbI,1.6,DMF; DMSO,4,1.059,22.127,0.69,16.22
5405,10.1021/acssuschemeng.8b05139,SLG | FTO | TiO2-c | TiO2-mp | Perovskite | Spiro-MeOTAD | Au,0.1,MA,Pb,I,MAPbI,1.6,DMF; DMSO,4,1.061,21.992,0.68,15.83
5390,10.1021/acssuschemeng.8b05139,SLG | FTO | TiO2-c | TiO2-mp | Perovskite | Spiro-MeOTAD | Au,0.1,MA,Pb,I,MAPbI,1.6,DMF; DMSO,4,1.062,20.13,0.74,15.7
5382,10.1021/acssuschemeng.8b05139,SLG | FTO | TiO2-c | TiO2-mp | Perovskite | Spiro-MeOTAD | Au,0.1,MA,Pb,I,MAPbI,1.6,DMF; DMSO,4,1.062,20.284,0.73,15.74
5394,10.1021/acssuschemeng.8b05139,SLG | FTO | TiO2-c | TiO2-mp | Perovskite | Spiro-MeOTAD | Au,0.1,MA,Pb,I,MAPbI,1.6,DMF; DMSO,4,1.064,20.373,0.72,15.66
5387,10.1021/acssuschemeng.8b05139,SLG | FTO | TiO2-c | TiO2-mp | Perovskite | Spiro-MeOTAD | Au,0.1,MA,Pb,I,MAPbI,1.6,DMF; DMSO,4,1.067,20.235,0.7,15.01
5408,10.1021/acssuschemeng.8b05139,SLG | FTO | TiO2-c | TiO2-mp | Perovskite | Spiro-MeOTAD | Au,0.1,MA,Pb,I,MAPbI,1.6,DMF; DMSO,4,1.069,20.549,0.72,15.85
5409,10.1021/acssuschemeng.8b05139,SLG | FTO | TiO2-c | TiO2-mp | Perovskite | Spiro-MeOTAD | Au,0.1,MA,Pb,I,MAPbI,1.6,DMF; DMSO,4,1.087,21.148,0.69,15.91
8702,10.1021/acssuschemeng.9b00368,SLG | FTO | TiO2-c | SnO2-c | Perovskite | Spiro-MeOTAD | Ag,0.06,MA,Pb,I,MAPbI,1.6,DMF; DMSO,4,1.06,21.9,0.72,16.7
8704,10.1021/acssuschemeng.9b00368,SLG | FTO | TiO2-c | SnO2-c | Perovskite | Spiro-MeOTAD | Ag,0.06,MA,Pb,I,MAPbI,1.6,DMF; DMSO,4,1.06,22.1,0.73,17
8705,10.1021/acssuschemeng.9b00368,SLG | FTO | TiO2-c | SnO2-c | Perovskite | Spiro-MeOTAD | Ag,0.06,MA,Pb,I,MAPbI,1.6,DMF; DMSO,4,1.06,22.1,0.74,17.3
8703,10.1021/acssuschemeng.9b00368,SLG | FTO | TiO2-c | SnO2-c | Perovskite | Spiro-MeOTAD | Ag,0.06,MA,Pb,I,MAPbI,1.6,DMF; DMSO,4,1.08,22.4,0.76,18.4
1352,10.1021/acssuschemeng.9b02031,SLG | FTO | TiO2-c | Perovskite | Spiro-MeOTAD | Au,0.09,MA,Pb,I,MAPbI,1.6,DMF; DMSO,4,1.01,22.96,0.74,17.25
36804,10.1021/acssuschemeng.9b02044,SLG | ITO | SnO2-c | Perovskite | Spiro-MeOTAD | Au,0.1,MA,Pb,I,MAPbI,1.6,DMF; DMSO,9,1.09,20.88,0.75,17.07
36805,10.1021/acssuschemeng.9b02044,SLG | ITO | SnO2-c | Perovskite | Spiro-MeOTAD | Au,0.1,MA,Pb,I,MAPbI,1.6,DMF; DMSO,9,1.09,21.34,0.76,17.8
36808,10.1021/acssuschemeng.9b02044,A.R.C. | SLG | ITO | SnO2-c | Perovskite | Spiro-MeOTAD | Au,0.1,MA,Pb,I,MAPbI,1.6,DMF; DMSO,9,1.09,22.81,0.76,18.9
36810,10.1021/acssuschemeng.9b02044,A.R.C. | SLG | ITO | SnO2-c | Perovskite | Spiro-MeOTAD | Au,0.1,MA,Pb,I,MAPbI,1.6,DMF; DMSO,9,1.09,23.37,0.75,19.41
36809,10.1021/acssuschemeng.9b02044,A.R.C. | SLG | ITO | SnO2-c | Perovskite | Spiro-MeOTAD | Au,0.1,MA,Pb,I,MAPbI,1.6,DMF; DMSO,9,1.09,24.38,0.76,20.34
39158,10.1021/acssuschemeng.9b03148,SLG | ITO | NiO | Perovskite | PCBM-60 | bis-C60 | Ag,0.1,MA,Pb,I,MAPbI,1.6,DMF; DMSO,7.69,1.02,19.56,0.62,12.3
39159,10.1021/acssuschemeng.9b03148,SLG | ITO | NiO | Perovskite | PCBM-60 | bis-C60 | Ag,0.1,MA,Pb,I,MAPbI,1.6,DMF; DMSO,7.69,1.08,21.9,0.72,17.03
863,10.1021/acssuschemeng.9b03776,SLG | ITO | CuCo2O4 | Perovskite | PCBM-60 | bis-C60 | Ag,0.1,MA,Pb,I,MAPbI,1.6,DMF; DMSO,9,0.91,17.17,0.66,10.31
866,10.1021/acssuschemeng.9b03776,SLG | ITO | CuCo2O4 | Perovskite | PCBM-60 | bis-C60 | Ag,0.1,MA,Pb,I,MAPbI,1.6,DMF; DMSO,9,0.93,16.4,0.67,10.22
865,10.1021/acssuschemeng.9b03776,SLG | ITO | CuCo2O4 | Perovskite | PCBM-60 | bis-C60 | Ag,0.1,MA,Pb,I,MAPbI,1.6,DMF; DMSO,9,0.95,17.14,0.71,11.56
868,10.1021/acssuschemeng.9b03776,SLG | ITO | CuCo2O4 | Perovskite | PCBM-60 | bis-C60 | Ag,0.1,MA,Pb,I,MAPbI,1.6,DMF; DMSO,9,0.95,17.5,0.64,10.64
860,10.1021/acssuschemeng.9b03776,SLG | ITO | CuCo2O4 | Perovskite | PCBM-60 | bis-C60 | Ag,0.1,MA,Pb,I,MAPbI,1.6,DMF; DMSO,9,0.96,17.81,0.69,11.76
862,10.1021/acssuschemeng.9b03776,SLG | ITO | CuCo2O4 | Perovskite | PCBM-60 | bis-C60 | Ag,0.1,MA,Pb,I,MAPbI,1.6,DMF; DMSO,9,0.96,18.67,0.67,11.92
867,10.1021/acssuschemeng.9b03776,SLG | ITO | CuCo2O4 | Perovskite | PCBM-60 | bis-C60 | Ag,0.1,MA,Pb,I,MAPbI,1.6,DMF; DMSO,9,0.99,19.09,0.65,12.28
864,10.1021/acssuschemeng.9b03776,SLG | ITO | CuCo2O4 | Perovskite | PCBM-60 | bis-C60 | Ag,0.1,MA,Pb,I,MAPbI,1.6,DMF; DMSO,9,0.99,19.68,0.7,13.64
869,10.1021/acssuschemeng.9b03776,SLG | ITO | CuCo2O4 | Perovskite | PCBM-60 | bis-C60 | Ag,0.1,MA,Pb,I,MAPbI,1.6,DMF; DMSO,9,0.99,20.3,0.71,14.27
861,10.1021/acssuschemeng.9b03776,SLG | ITO | CuCo2O4 | Perovskite | PCBM-60 | bis-C60 | Ag,0.1,MA,Pb,I,MAPbI,1.6,DMF; DMSO,9,0.99,20.31,0.7,14.12
870,10.1021/acssuschemeng.9b03776,SLG | ITO | NiO-c | Perovskite | PCBM-60 | bis-C60 | Ag,0.1,MA,Pb,I,MAPbI,1.6,DMF; DMSO,9,1.01,19.8,0.7,14.69
30719,10.1021/jacs.6b04924,SLG | FTO | TiO2-c | TiO2-mp | Perovskite | Spiro-MeOTAD | Au,0.11,MA,Pb,I,MAPbI,1.6,DMF; DMSO,9,1.07,22.85,0.752,18.5
11001,10.1021/jacs.7b10430,SLG | FTO | TiO2-c | TiO2-mp | Perovskite | Spiro-MeOTAD | Au,0.125,MA,Pb,I,MAPbI,1.6,DMF; DMSO,4,1.103,20.893,0.725,16.7
11000,10.1021/jacs.7b10430,SLG | FTO | TiO2-c | TiO2-mp | Perovskite | Spiro-MeOTAD | Au,0.125,MA,Pb,I,MAPbI,1.6,DMF; DMSO,4,1.105,21.06,0.74,17.24
30888,10.1021/jacs.8b06291,SLG | ITO | P3CT-K | Perovskite | PCBM-60 | ZnO-np | Al,0.06,MA,Pb,I,MAPbI,1.6,DMF; DMSO,4,1.03,22.5,0.721,16.7
30890,10.1021/jacs.8b06291,SLG | ITO | P3CT-K | Perovskite | PCBM-60 | ZnO-np | Al,0.06,MA,Pb,I,MAPbI,1.6,DMF; DMSO,4,1.03,23.2,0.798,18.95
30892,10.1021/jacs.8b06291,SLG | ITO | P3CT-K | Perovskite | PCBM-60 | ZnO-np | Al,0.06,MA,Pb,I,MAPbI,1.6,DMF; DMSO,4,1.03,23.6,0.783,19.07
13554,10.1021/jacs.8b09809,SLG | ITO | SnO2-c | Perovskite | Spiro-MeOTAD | Au,0.1,MA,Pb,I,MAPbI,1.6,DMF; DMSO,9,1.02,19.37,0.56,11.02
13556,10.1021/jacs.8b09809,SLG | ITO | SnO2-c | Perovskite | Spiro-MeOTAD | Au,0.1,MA,Pb,I,MAPbI,1.6,DMF; DMSO,9,1.04,22.12,0.66,15.05
13555,10.1021/jacs.8b09809,SLG | ITO | SnO2-c | Perovskite | Spiro-MeOTAD | Au,0.1,MA,Pb,I,MAPbI,1.6,DMF; DMSO,9,1.09,23.86,0.71,18.17
24820,10.1021/jacs.9b01305,SLG | FTO | TiO2-c | TiO2-mp | PCBM-60 | Perovskite | Co-porphyrin | Au,0.1,MA,Pb,I,MAPbI,1.6,DMF; DMSO,8,1.08,21.69,0.733,17.47
24817,10.1021/jacs.9b01305,SLG | FTO | TiO2-c | TiO2-mp | PCBM-60 | Perovskite | Co-porphyrin | Au,0.1,MA,Pb,I,MAPbI,1.6,DMF; DMSO,8,1.09,22.99,0.746,18.81
24818,10.1021/jacs.9b01305,SLG | FTO | TiO2-c | TiO2-mp | PCBM-60 | Perovskite | Co-porphyrin | Au,0.1,MA,Pb,I,MAPbI,1.6,DMF; DMSO,8,1.1,23.1,0.761,19.36
24821,10.1021/jacs.9b01305,SLG | FTO | TiO2-c | TiO2-mp | PCBM-60 | Perovskite | Co-porphyrin | Au,0.1,MA,Pb,I,MAPbI,1.6,DMF; DMSO,8,1.1,23.15,0.761,19.41
24822,10.1021/jacs.9b01305,SLG | FTO | TiO2-c | TiO2-mp | PCBM-60 | Perovskite | Co-porphyrin | Au,0.1,MA,Pb,I,MAPbI,1.6,DMF; DMSO,8,1.12,23.27,0.776,19.9
24819,10.1021/jacs.9b01305,SLG | FTO | TiO2-c | TiO2-mp | PCBM-60 | Perovskite | Co-porphyrin | Au,0.1,MA,Pb,I,MAPbI,1.6,DMF; DMSO,8,1.12,23.27,0.776,20.46
524,10.1021/nn507345e,SLG | FTO | TiO2-c | TiO2-mp | Perovskite | Spiro-MeOTAD | Ag,0.126,MA,Pb,I,MAPbI,1.6,DMF; DMSO,2.333333333,0.8,15,0.43,5
522,10.1021/nn507345e,SLG | FTO | TiO2-c | TiO2-mp | Perovskite | Spiro-MeOTAD | Ag,0.126,MA,Pb,I,MAPbI,1.6,DMF; DMSO,2.333333333,0.95,18,0.45,8
25787,10.1038/NENERGY.2016.81,SLG | FTO | TiO2-c | TiO2-mp | Perovskite | Spiro-MeOTAD | Ag,0.125,MA,Pb,I,MAPbI,1.6,DMF; DMSO,9,1.029,23.89,0.683,16.82
25786,10.1038/NENERGY.2016.81,SLG | FTO | TiO2-c | TiO2-mp | Perovskite | Spiro-MeOTAD | Ag,0.125,MA,Pb,I,MAPbI,1.6,DMF; DMSO,9,1.039,23.84,0.714,17.69
