Repository: RhythmShah-04/ML_Perovskite

# ML_Perovskite


This is a beginner project for leaning Machine Learning and applying it to Perovskites for predicting them using various ML models

File: DataFinalProject.csv (part 16 of 19)
Ref_ID,Ref_DOI_number,Cell_stack_sequence,Cell_area_measured,Perovskite_composition_a_ions,Perovskite_composition_b_ions,Perovskite_composition_c_ions,Perovskite_composition_short_form,Perovskite_band_gap,Perovskite_deposition_solvents,DMF/DMSO,JV_default_Voc,JV_default_Jsc,JV_default_FF,JV_default_PCE
32404,10.1039/c7ra13744c,SLG | FTO | TiO2-c | Ag-np | TiO2-c | Perovskite | Spiro-MeOTAD | Ag,0.04,MA,Pb,I,MAPbI,1.6,DMF; DMSO,9,0.99,22.52,0.714,15.92
32405,10.1039/c7ra13744c,SLG | FTO | TiO2-c | Ag-np | TiO2-c | Perovskite | Spiro-MeOTAD | Ag,0.04,MA,Pb,I,MAPbI,1.6,DMF; DMSO,9,1,22.62,0.674,15.26
32408,10.1039/c7ra13744c,SLG | FTO | TiO2-c | Ag-np | TiO2-c | Perovskite | Spiro-MeOTAD | Ag,0.04,MA,Pb,I,MAPbI,1.6,DMF; DMSO,9,1,22.91,0.714,16.37
32403,10.1039/c7ra13744c,SLG | FTO | TiO2-c | Ag-np | TiO2-c | Perovskite | Spiro-MeOTAD | Ag,0.04,MA,Pb,I,MAPbI,1.6,DMF; DMSO,9,1.01,23.36,0.731,17.25
20336,10.1039/c7sc03543h,SLG | FTO | TiO2-c | TiO2-mp | Perovskite | TTPA-OMeTPA | Au,0.085,MA,Pb,I,MAPbI,1.6,DMF; DMSO,6,0.776,20.1,0.693,10.8
20337,10.1039/c7sc03543h,SLG | FTO | TiO2-c | TiO2-mp | Perovskite | Spiro-MeOTAD | Au,0.085,MA,Pb,I,MAPbI,1.6,DMF; DMSO,6,0.902,23.3,0.702,14.8
20335,10.1039/c7sc03543h,SLG | FTO | TiO2-c | TiO2-mp | Perovskite | TDT-OMeTAD | Au,0.085,MA,Pb,I,MAPbI,1.6,DMF; DMSO,6,1.01,23.1,0.704,15
21026,10.1039/c7se00377c,SLG | FTO | TiO2-c | Perovskite | Spiro-MeOTAD | Au,0.16,MA,Pb,I,MAPbI,1.6,DMF; DMSO,4,0.884,21.32,0.59,11.15
21027,10.1039/c7se00377c,SLG | FTO | TiO2-c | Perovskite | Spiro-MeOTAD | Au,0.16,MA,Pb,I,MAPbI,1.6,DMF; DMSO,4,0.914,21.77,0.62,12.27
21028,10.1039/c7se00377c,SLG | FTO | TiO2-c | Perovskite | Spiro-MeOTAD | Au,0.16,MA,Pb,I,MAPbI,1.6,DMF; DMSO,4,0.994,21.78,0.68,14.71
21029,10.1039/c7se00377c,SLG | FTO | TiO2-c | Perovskite | Spiro-MeOTAD | Au,0.16,MA,Pb,I,MAPbI,1.6,DMF; DMSO,4,1.01,21.8,0.73,16.06
1221,10.1039/c7ta00894e,SLG | FTO | TiO2-c | TiO2-mp | Perovskite | Spiro-MeOTAD | Au,0.16,MA,Pb,I,MAPbI,1.6,DMF; DMSO,4,1.06,21.13,0.69,15.7
1222,10.1039/c7ta00894e,SLG | FTO | TiO2-c | TiO2-mp | Perovskite | Spiro-MeOTAD | Au,0.16,MA,Pb,I,MAPbI,1.6,DMF; DMSO,4,1.06,21.13,0.69,15.7
1219,10.1039/c7ta00894e,SLG | FTO | TiO2-c | TiO2-mp | Perovskite | Spiro-MeOTAD | Au,0.16,MA,Pb,I,MAPbI,1.6,DMF; DMSO,4,1.1,22.03,0.75,18.2
1220,10.1039/c7ta00894e,SLG | FTO | TiO2-c | TiO2-mp | Perovskite | Spiro-MeOTAD | Au,0.16,MA,Pb,I,MAPbI,1.6,DMF; DMSO,4,1.1,22.03,0.75,18.2
31420,10.1039/c7ta01203a,SLG | FTO | TiO2-c | TiO2-mp | Perovskite | Spiro-MeOTAD | Ag,0.14,MA,Pb,I,MAPbI,1.6,DMF; DMSO,9,1.07,19.81,0.54,11.54
31419,10.1039/c7ta01203a,SLG | FTO | TiO2-c | TiO2-mp | Perovskite | Spiro-MeOTAD | Ag,0.14,MA,Pb,I,MAPbI,1.6,DMF; DMSO,9,1.08,22.05,0.61,14.51
37898,10.1039/c7ta02242e,SLG | FTO | TiO2-c | Perovskite | Spiro-MeOTAD | Au,0.105,MA,Pb,I,MAPbI,1.6,DMF; DMSO,8.8,1.09,20.72,0.72,16.26
37890,10.1039/c7ta02242e,SLG | FTO | TiO2-c | Perovskite | Spiro-MeOTAD | Au,0.105,MA,Pb,I,MAPbI,1.6,DMF; DMSO,8.8,1.11,21.2,0.73,17.27
37899,10.1039/c7ta02242e,SLG | FTO | TiO2-c | Graphene-QDs | Perovskite | Spiro-MeOTAD | Au,0.105,MA,Pb,I,MAPbI,1.6,DMF; DMSO,8.8,1.11,22.18,0.74,15.8
37892,10.1039/c7ta02242e,SLG | FTO | TiO2-c | Graphene-QDs | Perovskite | Spiro-MeOTAD | Au,0.105,MA,Pb,I,MAPbI,1.6,DMF; DMSO,8.8,1.12,21.92,0.75,18.41
37891,10.1039/c7ta02242e,SLG | FTO | TiO2-c | Graphene-QDs | Perovskite | Spiro-MeOTAD | Au,0.105,MA,Pb,I,MAPbI,1.6,DMF; DMSO,8.8,1.12,22.47,0.76,19.11
37893,10.1039/c7ta02242e,SLG | FTO | TiO2-c | Graphene-QDs | Perovskite | Spiro-MeOTAD | Au,0.105,MA,Pb,I,MAPbI,1.6,DMF; DMSO,8.8,1.13,21.45,0.75,18.07
4160,10.1039/c7ta04014h,SLG | FTO | ZnO-c | Perovskite | Spiro-MeOTAD | Au,0.09,MA,Pb,I,MAPbI,1.6,DMF; DMSO,9,1.05,20.4,0.682,14.62
4161,10.1039/c7ta04014h,SLG | FTO | ZnO-c | Al2O3-c | Perovskite | Spiro-MeOTAD | Au,0.09,MA,Pb,I,MAPbI,1.6,DMF; DMSO,9,1.053,21.55,0.759,17.05
4159,10.1039/c7ta04014h,SLG | FTO | ZnO-c | Perovskite | Spiro-MeOTAD | Au,0.09,MA,Pb,I,MAPbI,1.6,DMF; DMSO,9,1.06,14.4,0.6,9.2
11173,10.1039/c7ta04762b,SLG | FTO | TiO2-c | TiO2-mp | Perovskite | SGT-410 | Au,0.1,MA,Pb,I,MAPbI,1.6,DMF; DMSO,9,0.94,15.837,0.37,5.41
11175,10.1039/c7ta04762b,SLG | FTO | TiO2-c | TiO2-mp | Perovskite | SGT-405 | Au,0.1,MA,Pb,I,MAPbI,1.6,DMF; DMSO,9,0.94,20.7,0.4,7.85
11172,10.1039/c7ta04762b,SLG | FTO | TiO2-c | TiO2-mp | Perovskite | SGT-405 | Au,0.1,MA,Pb,I,MAPbI,1.6,DMF; DMSO,9,0.95,21.625,0.41,8.48
11174,10.1039/c7ta04762b,SLG | FTO | TiO2-c | TiO2-mp | Perovskite | SGT-411 | Au,0.1,MA,Pb,I,MAPbI,1.6,DMF; DMSO,9,0.96,14.25,0.24,3.23
11176,10.1039/c7ta04762b,SLG | FTO | TiO2-c | TiO2-mp | Perovskite | Spiro-MeOTAD | Au,0.1,MA,Pb,I,MAPbI,1.6,DMF; DMSO,9,0.99,21.52,0.38,8.13
11179,10.1039/c7ta04762b,SLG | FTO | TiO2-c | TiO2-mp | Perovskite | SGT-411 | Au,0.1,MA,Pb,I,MAPbI,1.6,DMF; DMSO,9,1.03,21.19,0.75,16.5
11178,10.1039/c7ta04762b,SLG | FTO | TiO2-c | TiO2-mp | Perovskite | SGT-410 | Au,0.1,MA,Pb,I,MAPbI,1.6,DMF; DMSO,9,1.05,20.57,0.75,16.2
11181,10.1039/c7ta04762b,SLG | FTO | TiO2-c | TiO2-mp | Perovskite | Spiro-MeOTAD | Au,0.1,MA,Pb,I,MAPbI,1.6,DMF; DMSO,9,1.05,22.01,0.77,17.71
11180,10.1039/c7ta04762b,SLG | FTO | TiO2-c | TiO2-mp | Perovskite | SGT-405 | Au,0.1,MA,Pb,I,MAPbI,1.6,DMF; DMSO,9,1.05,22.32,0.76,18
11177,10.1039/c7ta04762b,SLG | FTO | TiO2-c | TiO2-mp | Perovskite | SGT-405 | Au,0.1,MA,Pb,I,MAPbI,1.6,DMF; DMSO,9,1.05,22.93,0.79,18.87
4166,10.1039/c7ta04851c,SLG | ITO | NiO-c | Perovskite | PCBM-60 | PEI | Ag,0.1058,MA,Pb,I,MAPbI,1.6,DMF; DMSO,9,1.06,20.35,0.72,15.53
4167,10.1039/c7ta04851c,SLG | ITO | NiO-c | Perovskite | PCBM-60 | PEI | Ag,0.1058,MA,Pb,I,MAPbI,1.6,DMF; DMSO,9,1.06,22.12,0.78,18.28
4168,10.1039/c7ta04851c,"SLG | ITO | NiO-c | Perovskite | 2,6-Py | PCBM-60 | PEI | Ag",0.1058,MA,Pb,I,MAPbI,1.6,DMF; DMSO,9,1.06,22.19,0.79,18.58
4169,10.1039/c7ta04851c,"SLG | ITO | NiO-c | Perovskite | 2,6-Py | PCBM-60 | PEI | Ag",0.1058,MA,Pb,I,MAPbI,1.6,DMF; DMSO,9,1.09,23.14,0.77,14.73
3240,10.1039/c7ta04995a,SLG | ITO | PEDOT:PSS | PTAA | Perovskite | PCBM-60 | Al,0.12,MA,Pb,I,MAPbI,1.6,DMF; DMSO,9,1.11,22.5,0.678,16.97
3241,10.1039/c7ta04995a,SLG | ITO | PEDOT:PSS | PTAA | Perovskite | PCBM-60 | FPyBr | Al,1.12,MA,Pb,I,MAPbI,1.6,DMF; DMSO,9,1.11,23.19,0.76,19.61
41692,10.1039/c7ta06088b,SLG | FTO | TiO2-c | Perovskite | CGS | Au,0.12,MA,Pb,I,MAPbI,1.6,DMF; DMSO,2.333333333,0.99,20.06,0.602,11.08
41691,10.1039/c7ta06088b,SLG | FTO | TiO2-c | Perovskite | CGS | Au,0.12,MA,Pb,I,MAPbI,1.6,DMF; DMSO,2.333333333,1.03,22.61,0.62,14.48
41693,10.1039/c7ta06088b,SLG | FTO | TiO2-c | Perovskite | Spiro-MeOTAD | Au,0.12,MA,Pb,I,MAPbI,1.6,DMF; DMSO,2.333333333,1.09,18.33,0.69,13.81
12077,10.1039/c7ta06452g,SLG | FTO | TiO2-c | Perovskite | Ph-inv-OMeTPA | Au,0.0831,MA,Pb,I,MAPbI,1.6,DMF; DMSO,0.25,0.62,1.4,0.26,0.2
12073,10.1039/c7ta06452g,SLG | FTO | TiO2-c | Perovskite | Ph-OMeTPA | Au,0.0831,MA,Pb,I,MAPbI,1.6,DMF; DMSO,0.25,0.89,18.6,0.55,9.3
12076,10.1039/c7ta06452g,SLG | FTO | TiO2-c | Perovskite | TPA-OMeTPA | Au,0.0831,MA,Pb,I,MAPbI,1.6,DMF; DMSO,0.25,0.93,17.4,0.59,9.6
12075,10.1039/c7ta06452g,SLG | FTO | TiO2-c | Perovskite | Fu-OMeTPA | Au,0.0831,MA,Pb,I,MAPbI,1.6,DMF; DMSO,0.25,0.98,17.9,0.72,13
12074,10.1039/c7ta06452g,SLG | FTO | TiO2-c | Perovskite | Th-OMeTPA | Au,0.0831,MA,Pb,I,MAPbI,1.6,DMF; DMSO,0.25,0.99,18.9,0.7,13.2
12072,10.1039/c7ta06452g,SLG | FTO | TiO2-c | Perovskite | EDOT-OMeTPA | Au,0.0831,MA,Pb,I,MAPbI,1.6,DMF; DMSO,0.25,1.01,19.2,0.73,10.5
12079,10.1039/c7ta06452g,SLG | FTO | TiO2-c | Perovskite | Spiro-MeOTAD | Au,0.0831,MA,Pb,I,MAPbI,1.6,DMF; DMSO,0.25,1.06,18.7,0.76,10
12078,10.1039/c7ta06452g,SLG | FTO | TiO2-c | Perovskite | Diazo-OMeTPA | Au,0.0831,MA,Pb,I,MAPbI,1.6,DMF; DMSO,0.25,1.1,18.9,0.69,11
20012,10.1039/c7ta07216c,SLG | FTO | SnO2-c | PCBM-60 | Perovskite | CuMe2Pc | Au,0.09,MA,Pb,I,MAPbI,1.6,DMF; DMSO,9,0.98,20.69,0.7,14.28
20011,10.1039/c7ta07216c,SLG | FTO | SnO2-c | PCBM-60 | Perovskite | PdMe2Pc | Au,0.09,MA,Pb,I,MAPbI,1.6,DMF; DMSO,9,1,20.74,0.73,15.13
20010,10.1039/c7ta07216c,SLG | FTO | SnO2-c | PCBM-60 | Perovskite | CuMe2Pc | Au,0.09,MA,Pb,I,MAPbI,1.6,DMF; DMSO,9,1.01,21.46,0.72,15.58
20016,10.1039/c7ta07216c,SLG | FTO | SnO2-c | PCBM-60 | Perovskite | PdMe2Pc | Au,0.09,MA,Pb,I,MAPbI,1.6,DMF; DMSO,9,1.015,19.06,0.68,13.16
20015,10.1039/c7ta07216c,SLG | FTO | SnO2-c | PCBM-60 | Perovskite | PdMe2Pc | Au,0.09,MA,Pb,I,MAPbI,1.6,DMF; DMSO,9,1.035,19.78,0.7,14.42
20013,10.1039/c7ta07216c,SLG | FTO | SnO2-c | PCBM-60 | Perovskite | PdMe2Pc | Au,0.09,MA,Pb,I,MAPbI,1.6,DMF; DMSO,9,1.055,19.69,0.65,13.45
20014,10.1039/c7ta07216c,SLG | FTO | SnO2-c | PCBM-60 | Perovskite | PdMe2Pc | Au,0.09,MA,Pb,I,MAPbI,1.6,DMF; DMSO,9,1.055,20.63,0.71,15.44
20009,10.1039/c7ta07216c,SLG | FTO | SnO2-c | PCBM-60 | Perovskite | PdMe2Pc | Au,0.09,MA,Pb,I,MAPbI,1.6,DMF; DMSO,9,1.06,21.08,0.73,16.28
1241,10.1039/c7ta07674f,SLG | FTO | TiO2-c | Perovskite | Spiro-MeOTAD | Au,0.09,MA,Pb,I,MAPbI,1.6,DMF; DMSO,3,1.075,20.7,0.725,16.1
1242,10.1039/c7ta07674f,SLG | FTO | TiO2-c | Perovskite | Spiro-MeOTAD | Au,0.09,MA,Pb,I,MAPbI,1.6,DMF; DMSO,3,1.075,20.7,0.725,16.1
13615,10.1039/c7ta09174e,SLG | FTO | TiO2-c | Perovskite | SWCNTs,0.1,MA,Pb,I,MAPbI,1.6,DMF; DMSO,8.9,0.9,23.9,0.54,11.6
13620,10.1039/c7ta09174e,SLG | ITO | C60 | Perovskite | SWCNTs | P3HT,0.1,MA,Pb,I,MAPbI,1.6,DMF; DMSO,8.9,0.91,21.1,0.61,11.7
13614,10.1039/c7ta09174e,SLG | ITO | C60 | Perovskite | SWCNTs,0.1,MA,Pb,I,MAPbI,1.6,DMF; DMSO,8.9,0.93,21.2,0.63,12.4
13613,10.1039/c7ta09174e,SLG | ITO | C60 | Perovskite | SWCNTs,0.1,MA,Pb,I,MAPbI,1.6,DMF; DMSO,8.9,0.93,21.8,0.65,13.2
13621,10.1039/c7ta09174e,SLG | ITO | C60 | Perovskite | SWCNTs | P3HT,0.1,MA,Pb,I,MAPbI,1.6,DMF; DMSO,8.9,0.94,21.6,0.668,13.6
13622,10.1039/c7ta09174e,SLG | ITO | C60 | Perovskite | SWCNTs | P3HT,0.1,MA,Pb,I,MAPbI,1.6,DMF; DMSO,8.9,0.94,21.6,0.668,13.6
13619,10.1039/c7ta09174e,SLG | ITO | C60 | Perovskite | SWCNTs | PTAA,0.1,MA,Pb,I,MAPbI,1.6,DMF; DMSO,8.9,0.98,22.9,0.68,15.2
13618,10.1039/c7ta09174e,SLG | ITO | C60 | Perovskite | SWCNTs | PTAA,0.1,MA,Pb,I,MAPbI,1.6,DMF; DMSO,8.9,0.99,23.3,0.65,14.9
13616,10.1039/c7ta09174e,SLG | ITO | C60 | Perovskite | SWCNTs | Spiro-MeOTAD,0.1,MA,Pb,I,MAPbI,1.6,DMF; DMSO,8.9,1.05,22.8,0.66,16
13617,10.1039/c7ta09174e,SLG | ITO | C60 | Perovskite | SWCNTs | Spiro-MeOTAD,0.1,MA,Pb,I,MAPbI,1.6,DMF; DMSO,8.9,1.08,23.8,0.66,17
19888,10.1039/c7ta09494a,SLG | ITO | CuCrO2 | Perovskite | C60 | BCP | Ag,0.1,MA,Pb,I,MAPbI,1.6,DMF; DMSO,9,0.927,17.5,0.682,11
19889,10.1039/c7ta09494a,SLG | ITO | CuCrO2 | Perovskite | C60 | BCP | Ag,0.1,MA,Pb,I,MAPbI,1.6,DMF; DMSO,9,0.932,18.2,0.632,10.7
19887,10.1039/c7ta09494a,SLG | ITO | CuCrO2 | Perovskite | C60 | BCP | Ag,0.1,MA,Pb,I,MAPbI,1.6,DMF; DMSO,9,0.935,19.1,0.67,12
19886,10.1039/c7ta09494a,SLG | ITO | CuCrO2 | Perovskite | C60 | BCP | Ag,0.1,MA,Pb,I,MAPbI,1.6,DMF; DMSO,9,0.935,19.7,0.692,12.7
19883,10.1039/c7ta09494a,SLG | ITO | CuCrO2 | Perovskite | C60 | BCP | Ag,0.1,MA,Pb,I,MAPbI,1.6,DMF; DMSO,9,0.937,20.1,0.564,10.6
19884,10.1039/c7ta09494a,SLG | ITO | CuCrO2 | Perovskite | C60 | BCP | Ag,0.1,MA,Pb,I,MAPbI,1.6,DMF; DMSO,9,0.95,19.1,0.649,11.8
19885,10.1039/c7ta09494a,SLG | ITO | CuCrO2 | Perovskite | C60 | BCP | Ag,0.1,MA,Pb,I,MAPbI,1.6,DMF; DMSO,9,0.975,18.6,0.671,12.1
19286,10.1039/c7ta09646a,SLG | FTO | TiO2-c | TiO2-mp | ZrO2-mp | Perovskite | Carbon,0.08,MA,Pb,I,MAPbI,1.6,DMF; DMSO,12.8,0.861,17.75,0.721,11
19287,10.1039/c7ta09646a,SLG | FTO | TiO2-c | TiO2-mp | ZrO2-mp | Perovskite | TOPO | Carbon,0.08,MA,Pb,I,MAPbI,1.6,DMF; DMSO,12.8,0.922,18.82,0.738,12.8
15933,10.1039/c7ta09721b,SLG | FTO | TiO2-c | TiO2-mp | Perovskite | Spiro-MeOTAD | Au,0.11,MA,Pb,I,MAPbI,1.6,DMF; DMSO,4,0.95,22.78,0.693,15
15932,10.1039/c7ta09721b,SLG | FTO | TiO2-c | TiO2-mp | Perovskite | Spiro-MeOTAD | Au,0.11,MA,Pb,I,MAPbI,1.6,DMF; DMSO,4,1,22.72,0.691,15.69
15931,10.1039/c7ta09721b,SLG | FTO | TiO2-c | TiO2-mp | Perovskite | Spiro-MeOTAD | Au,0.11,MA,Pb,I,MAPbI,1.6,DMF; DMSO,4,1.02,18.3,0.65,11.8
15930,10.1039/c7ta09721b,SLG | FTO | TiO2-c | TiO2-mp | Perovskite | Spiro-MeOTAD | Au,0.11,MA,Pb,I,MAPbI,1.6,DMF; DMSO,4,1.03,20.8,0.67,13.77
15929,10.1039/c7ta09721b,SLG | FTO | TiO2-c | TiO2-mp | Perovskite | Spiro-MeOTAD | Au,0.11,MA,Pb,I,MAPbI,1.6,DMF; DMSO,4,1.05,21.25,0.67,15.04
17941,10.1039/C7TA09721B,SLG | FTO | TiO2-c | TiO2-mp | Perovskite | Spiro-MeOTAD | Au,0.11,MA,Pb,I,MAPbI,1.6,DMF; DMSO,4,1.05,21.25,0.677,15.04
15928,10.1039/c7ta09721b,SLG | FTO | TiO2-c | TiO2-mp | Perovskite | Spiro-MeOTAD | Au,0.11,MA,Pb,I,MAPbI,1.6,DMF; DMSO,4,1.06,22.3,0.74,17.5
17940,10.1039/C7TA09721B,SLG | FTO | TiO2-c | TiO2-mp | Perovskite | Spiro-MeOTAD | Au,0.11,MA,Pb,I,MAPbI,1.6,DMF; DMSO,4,1.06,22.41,0.742,17.51
11441,10.1039/c7ta09946k,SLG | FTO | SnO2-c | PCBM-60 | Perovskite | Spiro-MeOTAD | Au,0.09,MA,Pb,I,MAPbI,1.6,DMF; DMSO,10,1.11,21.77,0.73,17.74
11442,10.1039/c7ta09946k,SLG | FTO | SnO2-c | PCBM-60 | Perovskite | FBT-TH4 | CuxO | Au,0.09,MA,Pb,I,MAPbI,1.6,DMF; DMSO,10,1.12,22.35,0.75,18.85
6535,10.1039/c7ta10945h,SLG | ITO | PEDOT:PSS | Perovskite | PCBM-60 | AZO-np | Ag-nw,0.1,MA,Pb,I,MAPbI,1.6,DMF; DMSO,2,0.93,8.56,0.42,3.3
6536,10.1039/c7ta10945h,SLG | ITO | PEDOT:PSS | Perovskite | PCBM-60 | AZO-np | Ag-nw,0.1,MA,Pb,I,MAPbI,1.6,DMF; DMSO,2,0.93,9.62,0.42,3.7
6544,10.1039/c7ta10945h,SLG | ITO | PEDOT:PSS | Perovskite | PCBM-60 | AZO-np | Ag-nw,0.1,MA,Pb,I,MAPbI,1.6,DMF; DMSO,2,0.93,13.28,0.67,8.3
6543,10.1039/c7ta10945h,SLG | ITO | PEDOT:PSS | Perovskite | PCBM-60 | AZO-np | Ag-nw,0.1,MA,Pb,I,MAPbI,1.6,DMF; DMSO,2,0.93,14.25,0.67,8.9
6538,10.1039/c7ta10945h,SLG | ITO | PEDOT:PSS | Perovskite | PCBM-60 | AZO-np | Ag-nw,0.1,MA,Pb,I,MAPbI,1.6,DMF; DMSO,2,0.94,12.44,0.55,6.5
6542,10.1039/c7ta10945h,SLG | ITO | PEDOT:PSS | Perovskite | PCBM-60 | AZO-np | Ag-nw,0.1,MA,Pb,I,MAPbI,1.6,DMF; DMSO,2,0.94,12.64,0.65,7.7
6546,10.1039/c7ta10945h,SLG | ITO | PEDOT:PSS | Perovskite | PCBM-60 | AZO-np | Ag-nw,0.1,MA,Pb,I,MAPbI,1.6,DMF; DMSO,2,0.94,12.64,0.69,8.3
6541,10.1039/c7ta10945h,SLG | ITO | PEDOT:PSS | Perovskite | PCBM-60 | AZO-np | Ag-nw,0.1,MA,Pb,I,MAPbI,1.6,DMF; DMSO,2,0.94,14.02,0.65,8.6
6537,10.1039/c7ta10945h,SLG | ITO | PEDOT:PSS | Perovskite | PCBM-60 | AZO-np | Ag-nw,0.1,MA,Pb,I,MAPbI,1.6,DMF; DMSO,2,0.95,12.52,0.55,6.6
6540,10.1039/c7ta10945h,SLG | ITO | PEDOT:PSS | Perovskite | PCBM-60 | AZO-np | Ag-nw,0.1,MA,Pb,I,MAPbI,1.6,DMF; DMSO,2,0.95,12.53,0.57,6.8
6539,10.1039/c7ta10945h,SLG | ITO | PEDOT:PSS | Perovskite | PCBM-60 | AZO-np | Ag-nw,0.1,MA,Pb,I,MAPbI,1.6,DMF; DMSO,2,0.95,13.15,0.57,7.1
6545,10.1039/c7ta10945h,SLG | ITO | PEDOT:PSS | Perovskite | PCBM-60 | AZO-np | Ag-nw,0.1,MA,Pb,I,MAPbI,1.6,DMF; DMSO,2,0.95,15.29,0.69,10
6551,10.1039/c7ta10945h,SLG | ITO | PEDOT:PSS | Perovskite | PCBM-60 | AZO-np | Ag,0.1,MA,Pb,I,MAPbI,1.6,DMF; DMSO,2,0.97,17.64,0.75,12.8
6550,10.1039/c7ta10945h,SLG | ITO | PEDOT:PSS | Perovskite | PCBM-60 | AZO-np | Ag-nw,0.1,MA,Pb,I,MAPbI,1.6,DMF; DMSO,2,0.98,8.64,0.72,6
6549,10.1039/c7ta10945h,SLG | ITO | PEDOT:PSS | Perovskite | PCBM-60 | AZO-np | Ag-nw,0.1,MA,Pb,I,MAPbI,1.6,DMF; DMSO,2,0.99,17.46,0.72,12.3
6548,10.1039/c7ta10945h,SLG | ITO | PEDOT:PSS | Perovskite | PCBM-60 | AZO-np | Ag-nw,0.1,MA,Pb,I,MAPbI,1.6,DMF; DMSO,2,1,12.61,0.7,8.8
6547,10.1039/c7ta10945h,SLG | ITO | PEDOT:PSS | Perovskite | PCBM-60 | AZO-np | Ag-nw,0.1,MA,Pb,I,MAPbI,1.6,DMF; DMSO,2,1,16.52,0.7,11.6
6552,10.1039/c7ta10945h,SLG | ITO | CuSCN | Perovskite | PCBM-60 | AZO-np | Ag-nw,0.1,MA,Pb,I,MAPbI,1.6,DMF; DMSO,2,1.098,21,0.741,17.1
6553,10.1039/c7ta10945h,SLG | ITO | CuSCN | Perovskite | PCBM-60 | AZO-np | Ag,0.1,MA,Pb,I,MAPbI,1.6,DMF; DMSO,2,1.101,23,0.811,20.1
12437,10.1039/c7ta11280g,SLG | FTO | NiMgLiO-c | Perovskite | PCBM-60 | BCP | Ag,0.09,MA,Pb,I,MAPbI,1.6,DMF; DMSO,4,0.95,4,0.54,2
12443,10.1039/c7ta11280g,SLG | FTO | NiMgLiO-c | Perovskite | PCBM-60 | BCP | Ag,0.09,MA,Pb,I,MAPbI,1.6,DMF; DMSO,4,0.968,5.792,0.518,2.91
12432,10.1039/c7ta11280g,SLG | FTO | NiMgLiO-c | Perovskite | PCBM-60 | BCP | Ag,0.09,MA,Pb,I,MAPbI,1.6,DMF; DMSO,4,1.01,20,0.75,15
12442,10.1039/c7ta11280g,SLG | FTO | NiMgLiO-c | Perovskite | PCBM-60 | BCP | Ag,0.09,MA,Pb,I,MAPbI,1.6,DMF; DMSO,4,1.038,13.62,0.695,9.83
12438,10.1039/c7ta11280g,SLG | FTO | NiMgLiO-c | Perovskite | PCBM-60 | BCP | Ag,0.09,MA,Pb,I,MAPbI,1.6,DMF; DMSO,4,1.039,20.31,0.752,15.85
12434,10.1039/c7ta11280g,SLG | FTO | NiMgLiO-c | Perovskite | PCBM-60 | BCP | Ag,0.09,MA,Pb,I,MAPbI,1.6,DMF; DMSO,4,1.05,20.5,0.78,16.5
12440,10.1039/c7ta11280g,SLG | FTO | NiMgLiO-c | Perovskite | PCBM-60 | BCP | Ag,0.09,MA,Pb,I,MAPbI,1.6,DMF; DMSO,4,1.055,21.33,0.786,17.68
12436,10.1039/c7ta11280g,SLG | FTO | NiMgLiO-c | Perovskite | PCBM-60 | BCP | Ag,0.09,MA,Pb,I,MAPbI,1.6,DMF; DMSO,4,1.06,13,0.68,9
12433,10.1039/c7ta11280g,SLG | FTO | NiMgLiO-c | Perovskite | PCBM-60 | BCP | Ag,0.09,MA,Pb,I,MAPbI,1.6,DMF; DMSO,4,1.07,20,0.765,17
12435,10.1039/c7ta11280g,SLG | FTO | NiMgLiO-c | Perovskite | PCBM-60 | BCP | Ag,0.09,MA,Pb,I,MAPbI,1.6,DMF; DMSO,4,1.075,21,0.77,17
12439,10.1039/c7ta11280g,SLG | FTO | NiMgLiO-c | Perovskite | PCBM-60 | BCP | Ag,0.09,MA,Pb,I,MAPbI,1.6,DMF; DMSO,4,1.079,21.2,0.767,17.54
12441,10.1039/c7ta11280g,SLG | FTO | NiMgLiO-c | Perovskite | PCBM-60 | BCP | Ag,0.09,MA,Pb,I,MAPbI,1.6,DMF; DMSO,4,1.099,21.88,0.797,19.17
41993,10.1039/C7TC01248A,SLG | FTO | TiO2-c | TiO2-mp | Perovskite | Spiro-MeOTAD | Au,1,MA,Pb,I,MAPbI,1.6,DMF; DMSO,6.6,1.056,21.19,0.775,17.8
31635,10.1039/c7tc03683c,SLG | FTO | TiO2-c | Perovskite | Spiro-MeOTAD | Au,0.07,MA,Pb,I,MAPbI,1.6,DMF; DMSO,0.666666667,0.84,12.45,0.724,7.57
31638,10.1039/c7tc03683c,SLG | FTO | TiO2-c | Perovskite | CMO | Au,0.07,MA,Pb,I,MAPbI,1.6,DMF; DMSO,0.666666667,0.85,14.15,0.714,8.63
31636,10.1039/c7tc03683c,SLG | FTO | TiO2-c | Perovskite | CMO | Au,0.07,MA,Pb,I,MAPbI,1.6,DMF; DMSO,0.666666667,0.92,17.59,0.766,12.45
31637,10.1039/c7tc03683c,SLG | FTO | TiO2-c | Perovskite | CMO | Au,0.07,MA,Pb,I,MAPbI,1.6,DMF; DMSO,0.666666667,0.93,21.95,0.663,13.48
31639,10.1039/c7tc03683c,SLG | FTO | TiO2-c | Perovskite | CMO | Au,0.07,MA,Pb,I,MAPbI,1.6,DMF; DMSO,0.666666667,0.93,25.19,0.679,15.92
31640,10.1039/c7tc03683c,SLG | FTO | TiO2-c | Perovskite | CMO | Au,0.07,MA,Pb,I,MAPbI,1.6,DMF; DMSO,0.666666667,1.02,22.32,0.728,16.7
34379,10.1039/c7tc03733c,SLG | ITO | PEDOT:PSS | Perovskite | PCBM-60 | TBAI | Ag,0.26,MA,Pb,I,MAPbI,1.6,DMF; DMSO,17,0.86,18.78,0.77,12.41
21996,10.1039/c7tc03845c,SLG | FTO | TiO2-c | TiO2-mp | Perovskite | Spiro-MeOTAD | Au,0.04,MA,Pb,I,MAPbI,1.6,DMF; DMSO,9,0.82,15.44,0.444,5.98
21995,10.1039/c7tc03845c,SLG | FTO | TiO2-c | TiO2-mp | Perovskite | Spiro-MeOTAD | Au,0.04,MA,Pb,I,MAPbI,1.6,DMF; DMSO,9,1.01,21.03,0.621,13.85
21992,10.1039/c7tc03845c,SLG | FTO | TiO2-c | TiO2-mp | Perovskite | Spiro-MeOTAD | Au,0.04,MA,Pb,I,MAPbI,1.6,DMF; DMSO,9,1.02,22.03,0.632,14.59
21993,10.1039/c7tc03845c,SLG | FTO | TiO2-c | TiO2-mp | Perovskite | Spiro-MeOTAD | Au,0.04,MA,Pb,I,MAPbI,1.6,DMF; DMSO,9,1.04,22.84,0.638,15.74
21994,10.1039/c7tc03845c,SLG | FTO | TiO2-c | TiO2-mp | Perovskite | Spiro-MeOTAD | Au,0.04,MA,Pb,I,MAPbI,1.6,DMF; DMSO,9,1.06,23.22,0.667,17.01
9104,10.1039/c7tc03984k,SLG | FTO | NiO-c | Perovskite | PCBM-60 | BCP | Ag,0.1,MA,Pb,I,MAPbI,1.6,DMF; DMSO,1,1.05,18.43,0.75,13.76
9103,10.1039/c7tc03984k,SLG | FTO | NiO-c | Perovskite | PCBM-60 | BCP | Ag,0.1,MA,Pb,I,MAPbI,1.6,DMF; DMSO,1,1.08,20.06,0.79,15.92
23703,10.1039/c7tc04899h,SLG | FTO | TiO2-nw | Perovskite | Spiro-MeOTAD | Au,0.12,MA,Pb,I,MAPbI,1.6,DMF; DMSO,4,1.019,20.38,0.687,14.27
23702,10.1039/c7tc04899h,SLG | FTO | TiO2-nw | Perovskite | Spiro-MeOTAD | Au,0.12,MA,Pb,I,MAPbI,1.6,DMF; DMSO,4,1.12,22.2,0.754,18.76
23854,10.1039/c8cc09557d,SLG | FTO | TiO2-c | Perovskite | Spiro-MeOTAD | Ag,0.1,MA,Pb,I,MAPbI,1.6,DMF; DMSO,4,0.96,21.7,0.422,8.8
23853,10.1039/c8cc09557d,SLG | FTO | SnO2-c | Perovskite | Spiro-MeOTAD | Ag,0.1,MA,Pb,I,MAPbI,1.6,DMF; DMSO,4,1,21.9,0.659,14.5
23851,10.1039/c8cc09557d,SLG | FTO | SnO2-c | Perovskite | Spiro-MeOTAD | Ag,0.1,MA,Pb,I,MAPbI,1.6,DMF; DMSO,4,1.03,21.5,0.712,15.8
23852,10.1039/c8cc09557d,SLG | FTO | SnO2-c | Perovskite | Spiro-MeOTAD | Ag,0.1,MA,Pb,I,MAPbI,1.6,DMF; DMSO,4,1.07,22.6,0.756,18.3
30023,10.1039/c8cp00645h,SLG | ITO | WO3 | Perovskite | PCBM-60 | LiF | Al,0.04,MA,Pb,I,MAPbI,1.6,DMF; DMSO,8.2,0.72,5.03,0.51,1.86
30020,10.1039/c8cp00645h,SLG | ITO | WO3 | Perovskite | PCBM-60 | LiF | Al,0.04,MA,Pb,I,MAPbI,1.6,DMF; DMSO,8.2,0.76,9.4,0.7,5
30026,10.1039/c8cp00645h,SLG | ITO | WO3 | Perovskite | PCBM-60 | LiF | Al,0.04,MA,Pb,I,MAPbI,1.6,DMF; DMSO,8.2,0.84,6.11,0.683,3.54
30021,10.1039/c8cp00645h,SLG | ITO | WO3 | Perovskite | PCBM-60 | LiF | Al,0.04,MA,Pb,I,MAPbI,1.6,DMF; DMSO,8.2,0.85,11.7,0.71,7.1
30024,10.1039/c8cp00645h,SLG | ITO | WO3 | Perovskite | PCBM-60 | LiF | Al,0.04,MA,Pb,I,MAPbI,1.6,DMF; DMSO,8.2,0.86,19.7,0.72,11
30022,10.1039/c8cp00645h,SLG | ITO | WO3 | Perovskite | PCBM-60 | LiF | Al,0.04,MA,Pb,I,MAPbI,1.6,DMF; DMSO,8.2,0.87,20.7,0.74,13.3
30025,10.1039/c8cp00645h,SLG | ITO | WO3 | Perovskite | PCBM-60 | LiF | Al,0.04,MA,Pb,I,MAPbI,1.6,DMF; DMSO,8.2,0.89,16.2,0.69,9.8
15063,10.1039/c8cp01432a,SLG | FTO | FeO | PCBM-60 | Perovskite | Spiro-MeOTAD | Au,0.06,MA,Pb,I,MAPbI,1.6,DMF; DMSO,7,0.92,18.35,0.68,11.5
15061,10.1039/c8cp01432a,SLG | FTO | FeO | PCBM-60 | Perovskite | Spiro-MeOTAD | Au,0.06,MA,Pb,I,MAPbI,1.6,DMF; DMSO,7,0.93,21.45,0.67,13.1
15065,10.1039/c8cp01432a,SLG | FTO | FeO | PCBM-60 | Perovskite | Spiro-MeOTAD | Au,0.06,MA,Pb,I,MAPbI,1.6,DMF; DMSO,7,0.94,22.33,0.69,14.5
15064,10.1039/c8cp01432a,SLG | FTO | FeO | PCBM-60 | Perovskite | Spiro-MeOTAD | Au,0.06,MA,Pb,I,MAPbI,1.6,DMF; DMSO,7,0.95,21.77,0.67,13.6
15062,10.1039/c8cp01432a,SLG | FTO | NiO-c | Perovskite | PCBM-60 | Ag,0.06,MA,Pb,I,MAPbI,1.6,DMF; DMSO,7,0.98,20.38,0.144,14.4
15060,10.1039/c8cp01432a,SLG | FTO | TiO2-c | Perovskite | Spiro-MeOTAD | Au,0.06,MA,Pb,I,MAPbI,1.6,DMF; DMSO,7,0.98,20.62,0.65,13.1
15059,10.1039/c8cp01432a,SLG | FTO | TiO2-c | PCBM-60 | Perovskite | Spiro-MeOTAD | Au,0.06,MA,Pb,I,MAPbI,1.6,DMF; DMSO,7,1.02,21.41,0.7,15.2
454,10.1039/c8cp04162h,SLG | FTO | TiO2-c | TiO2-mp | Perovskite | P:ON | Au,0.1,MA,Pb,I,MAPbI,1.6,DMF; DMSO,4,0.65,12.49,0.647,5.28
453,10.1039/c8cp04162h,SLG | FTO | TiO2-c | TiO2-mp | Perovskite | M:ON | Au,0.1,MA,Pb,I,MAPbI,1.6,DMF; DMSO,4,0.68,6.79,0.762,3.52
452,10.1039/c8cp04162h,SLG | FTO | TiO2-c | TiO2-mp | Perovskite | P:OO | Au,0.1,MA,Pb,I,MAPbI,1.6,DMF; DMSO,4,0.85,10.61,0.572,5.14
451,10.1039/c8cp04162h,SLG | FTO | TiO2-c | TiO2-mp | Perovskite | M:OO | Au,0.1,MA,Pb,I,MAPbI,1.6,DMF; DMSO,4,0.89,12.81,0.655,7.48
455,10.1039/c8cp04162h,SLG | FTO | TiO2-c | TiO2-mp | Perovskite | Spiro-MeOTAD | Au,0.1,MA,Pb,I,MAPbI,1.6,DMF; DMSO,4,0.95,20.56,0.638,15.09
19128,10.1039/c8cp91904f,SLG | FTO | TiO2-c | TiO2-mp | Perovskite | P:ON | Au,0.1,MA,Pb,I,MAPbI,1.6,DMF; DMSO,4,0.65,12.49,0.647,5.28
19127,10.1039/c8cp91904f,SLG | FTO | TiO2-c | TiO2-mp | Perovskite | M:ON | Au,0.1,MA,Pb,I,MAPbI,1.6,DMF; DMSO,4,0.68,6.79,0.762,3.52
19126,10.1039/c8cp91904f,SLG | FTO | TiO2-c | TiO2-mp | Perovskite | P:OO | Au,0.1,MA,Pb,I,MAPbI,1.6,DMF; DMSO,4,0.85,10.61,0.572,5.14
19125,10.1039/c8cp91904f,SLG | FTO | TiO2-c | TiO2-mp | Perovskite | M:OO | Au,0.1,MA,Pb,I,MAPbI,1.6,DMF; DMSO,4,0.89,12.81,0.655,7.48
19129,10.1039/c8cp91904f,SLG | FTO | TiO2-c | TiO2-mp | Perovskite | Spiro-MeOTAD | Au,0.1,MA,Pb,I,MAPbI,1.6,DMF; DMSO,4,0.95,20.56,0.638,15.09
23157,10.1039/c8dt00692j,SLG | FTO | Fe2O3 | Perovskite | Spiro-MeOTAD | Ag,0.09,MA,Pb,I,MAPbI,1.6,DMF; DMSO,7.5,1.091,20.89,0.7,13.1
23162,10.1039/c8dt00692j,SLG | FTO | Fe2O3 | Perovskite | Spiro-MeOTAD | Ag,0.09,MA,Pb,I,MAPbI,1.6,DMF; DMSO,7.5,1.104,21.56,0.75,17.65
26672,10.1039/c8ee00162f,SLG | ITO | p-PFP-O | PTAA | Perovskite | PCBM-60 | PFN | Al,0.0464,MA,Pb,I,MAPbI,1.6,DMF; DMSO,5.666666667,0.93,18.94,0.69,12.1
26671,10.1039/c8ee00162f,SLG | ITO | p-PFP-O | PTAA | Perovskite | PCBM-60 | PFN | Al,0.0464,MA,Pb,I,MAPbI,1.6,DMF; DMSO,5.666666667,1.02,19.66,0.72,14.5
26670,10.1039/c8ee00162f,SLG | ITO | p-PFP-O | PTAA | Perovskite | PCBM-60 | PFN | Al,0.0464,MA,Pb,I,MAPbI,1.6,DMF; DMSO,5.666666667,1.06,20.73,0.76,16.6
26664,10.1039/c8ee00162f,SLG | ITO | PEDOT:PSS | PTAA | Perovskite | PCBM-60 | TiO2 | Al,0.0464,MA,Pb,I,MAPbI,1.6,DMF; DMSO,5.666666667,1.07,19.3,0.76,15.6
26677,10.1039/c8ee00162f,SLG | ITO | p-PFP-O | PTAA | Perovskite | PCBM-60 | PFN | Al,0.0464,MA,Pb,I,MAPbI,1.6,DMF; DMSO,5.666666667,1.07,19.72,0.7,14.7
26676,10.1039/c8ee00162f,SLG | ITO | p-PFP-O | PTAA | Perovskite | PCBM-60 | PFN | Al,0.0464,MA,Pb,I,MAPbI,1.6,DMF; DMSO,5.666666667,1.07,19.87,0.75,15.9
26675,10.1039/c8ee00162f,SLG | ITO | p-PFP-O | PTAA | Perovskite | PCBM-60 | PFN | Al,0.0464,MA,Pb,I,MAPbI,1.6,DMF; DMSO,5.666666667,1.07,20.14,0.78,16.8
26668,10.1039/c8ee00162f,SLG | ITO | p-PFP-O | PTAA | Perovskite | PCBM-60 | PFN | Al,0.0464,MA,Pb,I,MAPbI,1.6,DMF; DMSO,5.666666667,1.07,20.2,0.78,16.8
26673,10.1039/c8ee00162f,SLG | ITO | p-PFP-O | PTAA | Perovskite | PCBM-60 | PFN | Al,0.0464,MA,Pb,I,MAPbI,1.6,DMF; DMSO,5.666666667,1.07,20.25,0.8,17.5
26669,10.1039/c8ee00162f,SLG | ITO | p-PFP-O | PTAA | Perovskite | PCBM-60 | PFN | Al,0.0464,MA,Pb,I,MAPbI,1.6,DMF; DMSO,5.666666667,1.07,20.87,0.79,17.7
26674,10.1039/c8ee00162f,SLG | ITO | p-PFP-O | PTAA | Perovskite | PCBM-60 | PFN | Al,0.0464,MA,Pb,I,MAPbI,1.6,DMF; DMSO,5.666666667,1.07,20.96,0.79,17.7
26662,10.1039/c8ee00162f,SLG | ITO | PEDOT:PSS | PTAA | Perovskite | PCBM-60 | TiO2 | Al,0.0464,MA,Pb,I,MAPbI,1.6,DMF; DMSO,5.666666667,1.08,20.7,0.8,17.8
26665,10.1039/c8ee00162f,SLG | ITO | p-PFP-O | PTAA | Perovskite | PCBM-60 | PFN | Al,0.0464,MA,Pb,I,MAPbI,1.6,DMF; DMSO,5.666666667,1.09,20.8,0.79,18
26666,10.1039/c8ee00162f,SLG | ITO | p-PFP-O | PTAA | Perovskite | PCBM-60 | Al,0.0464,MA,Pb,I,MAPbI,1.6,DMF; DMSO,5.666666667,1.1,20.3,0.77,17.2
26667,10.1039/c8ee00162f,SLG | ITO | PTAA | Perovskite | PCBM-60 | PFN | Al,0.0464,MA,Pb,I,MAPbI,1.6,DMF; DMSO,5.666666667,1.1,20.4,0.76,17.1
26663,10.1039/c8ee00162f,SLG | ITO | p-PFP-O | PTAA | Perovskite | PCBM-60 | PFN | Al,0.0464,MA,Pb,I,MAPbI,1.6,DMF; DMSO,5.666666667,1.1,21.5,0.82,19.4
26661,10.1039/c8ee00162f,SLG | ITO | PTAA | Perovskite | PCBM-60 | Al,0.0464,MA,Pb,I,MAPbI,1.6,DMF; DMSO,5.666666667,1.11,19.3,0.69,14.7
26678,10.1039/c8ee00162f,SLG | ITO | PTAA | Perovskite | PCBM-60 | PFN | Cu,0.0464,MA,Pb,I,MAPbI,1.6,DMF; DMSO,5.666666667,1.11,19.5,0.65,13.9
26680,10.1039/c8ee00162f,SLG | ITO | PTAA | Perovskite | PCBM-60 | PFN | Ag,0.0464,MA,Pb,I,MAPbI,1.6,DMF; DMSO,5.666666667,1.11,20.2,0.6,13.7
26679,10.1039/c8ee00162f,SLG | ITO | p-PFP-O | PTAA | Perovskite | PCBM-60 | PFN | Cu,0.0464,MA,Pb,I,MAPbI,1.6,DMF; DMSO,5.666666667,1.11,20.53,0.78,17.6
26681,10.1039/c8ee00162f,SLG | ITO | p-PFP-O | PTAA | Perovskite | PCBM-60 | PFN | Ag,0.0464,MA,Pb,I,MAPbI,1.6,DMF; DMSO,5.666666667,1.11,21.74,0.82,19.6
26682,10.1039/c8ee00162f,SLG | ITO | PTAA | Perovskite | PCBM-60 | PFN | Au,0.0464,MA,Pb,I,MAPbI,1.6,DMF; DMSO,5.666666667,1.12,19.75,0.57,12.7
26683,10.1039/c8ee00162f,SLG | ITO | p-PFP-O | PTAA | Perovskite | PCBM-60 | PFN | Au,0.0464,MA,Pb,I,MAPbI,1.6,DMF; DMSO,5.666666667,1.12,20.4,0.79,17.8
10066,10.1039/c8ee02958j,SLG | ITO | P3HT | Perovskite | PCBM-60 | Ag,0.09,MA,Pb,I,MAPbI,1.6,DMF; DMSO,4,1.03,20.37,0.79,16.65
10067,10.1039/c8ee02958j,SLG | ITO | P3HT | Perovskite | PCBM-60 | Ag,0.09,MA,Pb,I,MAPbI,1.6,DMF; DMSO,4,1.05,20.51,0.8,17.29
13545,10.1039/c8mh00511g,SLG | FTO | TiO2-c | SnO2 | Perovskite | Spiro-MeOTAD | Au,0.1,MA,Pb,I,MAPbI,1.6,DMF; DMSO,4,1.06,21.45,0.766,17.54
13539,10.1039/c8mh00511g,SLG | FTO | TiO2-c | SnO2 | Perovskite | Spiro-MeOTAD | Au,0.1,MA,Pb,I,MAPbI,1.6,DMF; DMSO,4,1.07,22.1,0.787,18.5
13544,10.1039/c8mh00511g,SLG | FTO | TiO2-c | SnO2 | Perovskite | Spiro-MeOTAD | Au,0.1,MA,Pb,I,MAPbI,1.6,DMF; DMSO,4,1.07,22.83,0.794,19.58
13538,10.1039/c8mh00511g,SLG | FTO | TiO2-c | SnO2 | Perovskite | Spiro-MeOTAD | Au,0.1,MA,Pb,I,MAPbI,1.6,DMF; DMSO,4,1.09,23.1,0.815,20.4
13543,10.1039/c8mh00511g,SLG | FTO | TiO2-c | SnO2 | Perovskite | Spiro-MeOTAD | Au,1,MA,Pb,I,MAPbI,1.6,DMF; DMSO,4,1.06,20.4,0.609,13.2
13541,10.1039/c8mh00511g,SLG | FTO | TiO2-c | SnO2 | Perovskite | Spiro-MeOTAD | Au,1,MA,Pb,I,MAPbI,1.6,DMF; DMSO,4,1.08,21.1,0.632,14.4
13542,10.1039/c8mh00511g,SLG | FTO | TiO2-c | SnO2 | Perovskite | Spiro-MeOTAD | Au,1,MA,Pb,I,MAPbI,1.6,DMF; DMSO,4,1.09,22.1,0.714,17.4
13540,10.1039/c8mh00511g,SLG | FTO | TiO2-c | SnO2 | Perovskite | Spiro-MeOTAD | Au,1,MA,Pb,I,MAPbI,1.6,DMF; DMSO,4,1.11,22.8,0.739,18
446,10.1039/c8nr00898a,SLG | FTO | PEDOT:PSS | Perovskite | PCBM-60 | C3-CBL | Ag,0.09,MA,Pb,I,MAPbI,1.6,DMF; DMSO,9,0.87,18.21,0.77,12.21
447,10.1039/c8nr00898a,SLG | FTO | PEDOT:PSS | Perovskite | PCBM-60 | Ag,0.09,MA,Pb,I,MAPbI,1.6,DMF; DMSO,9,0.93,16.43,0.728,11.12
441,10.1039/c8nr00898a,SLG | FTO | X1 | Perovskite | PCBM-60 | Ag,0.09,MA,Pb,I,MAPbI,1.6,DMF; DMSO,9,1.04,18.28,0.691,13.14
448,10.1039/c8nr00898a,PEN | ITO | X1 | Perovskite | PCBM-60 | C3-CBL | Ag,0.09,MA,Pb,I,MAPbI,1.6,DMF; DMSO,9,1.04,18.46,0.691,13.27
442,10.1039/c8nr00898a,SLG | FTO | X1 | Perovskite | PCBM-60 | C3-CBL | Ag,0.09,MA,Pb,I,MAPbI,1.6,DMF; DMSO,9,1.04,20.24,0.755,15.9
443,10.1039/c8nr00898a,SLG | FTO | X1 | Perovskite | PCBM-60 | C3-CBL | Ag,0.09,MA,Pb,I,MAPbI,1.6,DMF; DMSO,9,1.04,20.83,0.763,16.53
445,10.1039/c8nr00898a,SLG | FTO | X1 | Perovskite | PCBM-60 | C3-CBL | Ag,0.09,MA,Pb,I,MAPbI,1.6,DMF; DMSO,9,1.05,19.97,0.691,14.35
444,10.1039/c8nr00898a,SLG | FTO | X1 | Perovskite | PCBM-60 | C3-CBL | Ag,0.09,MA,Pb,I,MAPbI,1.6,DMF; DMSO,9,1.05,19.99,0.738,15.51
20288,10.1039/c8nr01717d,SLG | ITO | PEDOT:PSS | Perovskite | PCBM-60 | Al,0.04,MA,Pb,I,MAPbI,1.6,DMF; DMSO,1,0.92,15.29,0.71,10.96
20290,10.1039/c8nr01717d,SLG | ITO | PEDOT:PSS | Perovskite | PCBM-60 | Al,0.04,MA,Pb,I,MAPbI,1.6,DMF; DMSO,1,0.96,21.79,0.82,17.15
20289,10.1039/c8nr01717d,SLG | ITO | PEDOT:PSS | Perovskite | PCBM-60 | Al,0.04,MA,Pb,I,MAPbI,1.6,DMF; DMSO,1,0.97,21.76,0.81,17.09
36744,10.1039/c8nr04441d,SLG | FTO | TiO2-c | TiO2-mp | Perovskite | Spiro-MeOTAD | Au,0.1,MA,Pb,I,MAPbI,1.6,DMF; DMSO,7.692307692,1.06,17.5,0.48,8.4
36745,10.1039/c8nr04441d,SLG | FTO | TiO2-c | Graphene | Perovskite | Spiro-MeOTAD | Au,0.1,MA,Pb,I,MAPbI,1.6,DMF; DMSO,7.692307692,1.07,15.6,0.67,11.2
36746,10.1039/c8nr04441d,SLG | FTO | TiO2-c | TiO2-mp | Graphene | Perovskite | Spiro-MeOTAD | Au,0.1,MA,Pb,I,MAPbI,1.6,DMF; DMSO,7.692307692,1.08,18.2,0.64,12.5
24728,10.1039/c8nr07638c,SLG | ITO | SnO2-np | Perovskite | Spiro-MeOTAD | Au,0.1,MA,Pb,I,MAPbI,1.6,DMF; DMSO,4,1.02,22.55,0.704,16.19
24734,10.1039/c8nr07638c,SLG | ITO | SnO2-np | Perovskite | Spiro-MeOTAD | Au,0.1,MA,Pb,I,MAPbI,1.6,DMF; DMSO,4,1.05,20.94,0.715,15.83
24727,10.1039/c8nr07638c,SLG | ITO | SnO2-np | Perovskite | Spiro-MeOTAD | Au,0.1,MA,Pb,I,MAPbI,1.6,DMF; DMSO,4,1.05,22.4,0.725,17.17
24733,10.1039/c8nr07638c,SLG | ITO | SnO2-np | Perovskite | Spiro-MeOTAD | Au,0.1,MA,Pb,I,MAPbI,1.6,DMF; DMSO,4,1.08,21.39,0.758,17.5
24729,10.1039/c8nr07638c,SLG | ITO | SnO2-np | Perovskite | Spiro-MeOTAD | Au,0.1,MA,Pb,I,MAPbI,1.6,DMF; DMSO,4,1.09,22.41,0.75,18.32
24730,10.1039/c8nr07638c,SLG | ITO | SnO2-np | Perovskite | Spiro-MeOTAD | Au,0.1,MA,Pb,I,MAPbI,1.6,DMF; DMSO,4,1.09,23.16,0.752,18.99
24732,10.1039/c8nr07638c,SLG | ITO | SnO2-np | Perovskite | Spiro-MeOTAD | Au,0.1,MA,Pb,I,MAPbI,1.6,DMF; DMSO,4,1.1,22.93,0.751,18.93
24731,10.1039/c8nr07638c,SLG | ITO | SnO2-np | Perovskite | Spiro-MeOTAD | Au,0.1,MA,Pb,I,MAPbI,1.6,DMF; DMSO,4,1.1,23.96,0.758,19.98
24726,10.1039/c8nr07638c,SLG | ITO | SnO2-np | Perovskite | Spiro-MeOTAD | Au,0.1,MA,Pb,I,MAPbI,1.6,DMF; DMSO,4,1.11,23.9,0.758,20.09
8106,10.1039/c8nr10125f,SLG | ITO | PTAA | Perovskite | C60 | BCP | Ag,0.11,MA,Pb,I,MAPbI,1.6,DMF; DMSO,4,1.06,21.25,0.78,17.55
8109,10.1039/c8nr10125f,SLG | ITO | PTAA | Perovskite | C60 | BCP | Ag,0.11,MA,Pb,I,MAPbI,1.6,DMF; DMSO,4,1.07,21.69,0.76,17.54
8107,10.1039/c8nr10125f,SLG | ITO | PTAA | Perovskite | C60 | BCP | Ag,0.11,MA,Pb,I,MAPbI,1.6,DMF; DMSO,4,1.07,21.92,0.79,18.63
8108,10.1039/c8nr10125f,SLG | ITO | PTAA | Perovskite | C60 | BCP | Ag,0.11,MA,Pb,I,MAPbI,1.6,DMF; DMSO,4,1.09,21.9,0.79,18.95
8105,10.1039/c8nr10125f,SLG | ITO | PTAA | Perovskite | C60 | BCP | Ag,0.11,MA,Pb,I,MAPbI,1.6,DMF; DMSO,4,1.09,22.35,0.8,19.5
29433,10.1039/c8qi00131f,SLG | FTO | TiO2-c | TiO2-mp | Perovskite | Spiro-MeOTAD | Au,0.09,MA,Pb,I,MAPbI,1.6,DMF; DMSO,0.428571429,0.79,17.62,0.46,6.37
29432,10.1039/c8qi00131f,SLG | FTO | TiO2-c | TiO2-mp | Perovskite | Spiro-MeOTAD | Au,0.09,MA,Pb,I,MAPbI,1.6,DMF; DMSO,0.428571429,0.84,18.09,0.45,6.85
29431,10.1039/c8qi00131f,SLG | FTO | TiO2-c | TiO2-mp | Perovskite | Spiro-MeOTAD | Au,0.09,MA,Pb,I,MAPbI,1.6,DMF; DMSO,0.428571429,0.91,19.35,0.42,7.42
29430,10.1039/c8qi00131f,SLG | FTO | TiO2-c | TiO2-mp | Perovskite | Spiro-MeOTAD | Au,0.09,MA,Pb,I,MAPbI,1.6,DMF; DMSO,0.428571429,0.94,20.95,0.6,11.76
29429,10.1039/c8qi00131f,SLG | FTO | TiO2-c | TiO2-mp | Perovskite | Spiro-MeOTAD | Au,0.09,MA,Pb,I,MAPbI,1.6,DMF; DMSO,0.428571429,0.97,20.91,0.65,13.15
29428,10.1039/c8qi00131f,SLG | FTO | TiO2-c | TiO2-mp | Perovskite | Spiro-MeOTAD | Au,0.09,MA,Pb,I,MAPbI,1.6,DMF; DMSO,0.428571429,1.02,20.55,0.72,15.22
29427,10.1039/c8qi00131f,SLG | FTO | TiO2-c | TiO2-mp | Perovskite | Spiro-MeOTAD | Au,0.09,MA,Pb,I,MAPbI,1.6,DMF; DMSO,0.428571429,1.06,20.23,0.72,15.52
15120,10.1039/c8ra01633j,SLG | ITO | PEDOT:PSS | Perovskite | PCBM-60 | Alq3 | Ag,0.09,MA,Pb,I,MAPbI,1.6,DMF; DMSO,0.111111111,0.95,5.39,0.14,0.71
15119,10.1039/c8ra01633j,SLG | ITO | PEDOT:PSS | Perovskite | PCBM-60 | Alq3 | Ag,0.09,MA,Pb,I,MAPbI,1.6,DMF; DMSO,0.111111111,0.95,10.15,0.17,1.6
15118,10.1039/c8ra01633j,SLG | ITO | PEDOT:PSS | Perovskite | PCBM-60 | Alq3 | Ag,0.09,MA,Pb,I,MAPbI,1.6,DMF; DMSO,0.111111111,0.97,17.05,0.77,13.06
15116,10.1039/c8ra01633j,SLG | ITO | PEDOT:PSS | Perovskite | PCBM-60 | Ag,0.09,MA,Pb,I,MAPbI,1.6,DMF; DMSO,0.111111111,0.99,16.08,0.58,9.23
15117,10.1039/c8ra01633j,SLG | ITO | PEDOT:PSS | Perovskite | PCBM-60 | Alq3 | Ag,0.09,MA,Pb,I,MAPbI,1.6,DMF; DMSO,0.111111111,0.99,16.88,0.76,12.15
15122,10.1039/c8ra01633j,SLG | ITO | PEDOT:PSS | Perovskite | PCBM-60 | Ag,0.09,MA,Pb,I,MAPbI,1.6,DMF; DMSO,0.111111111,1.01,18.22,0.6,11.04
15121,10.1039/c8ra01633j,SLG | ITO | PEDOT:PSS | Perovskite | PCBM-60 | Alq3 | Ag,0.09,MA,Pb,I,MAPbI,1.6,DMF; DMSO,0.111111111,1.01,19.56,0.72,14.22
30520,10.1039/c8ra02556h,SLG | FTO | PEDOT:PSS | Perovskite | PCBM-60 | BCP | Ag,0.06,MA,Pb,I,MAPbI,1.6,DMF; DMSO,9,0.91,20,0.81,14.8
30524,10.1039/c8ra02556h,SLG | FTO | CuCrO2 | Perovskite | PCBM-60 | BCP | Ag,0.06,MA,Pb,I,MAPbI,1.6,DMF; DMSO,9,0.95,15.8,0.735,11
30523,10.1039/c8ra02556h,SLG | FTO | CuCrO2 | Perovskite | PCBM-60 | BCP | Ag,0.06,MA,Pb,I,MAPbI,1.6,DMF; DMSO,9,0.95,17,0.734,11.9
30521,10.1039/c8ra02556h,SLG | FTO | CuCrO2 | Perovskite | PCBM-60 | BCP | Ag,0.06,MA,Pb,I,MAPbI,1.6,DMF; DMSO,9,0.97,18,0.751,13.1
30522,10.1039/c8ra02556h,SLG | FTO | CuCrO2 | Perovskite | PCBM-60 | BCP | Ag,0.06,MA,Pb,I,MAPbI,1.6,DMF; DMSO,9,1,18.4,0.713,13.1
21603,10.1039/c8ra03119c,SLG | FTO | ZnO-c | Perovskite | Spiro-MeOTAD | Au,0.1,MA,Pb,I,MAPbI,1.6,DMF; DMSO,4,0.91,17.18,0.597,9.33
21602,10.1039/c8ra03119c,SLG | FTO | ZnO-c | Perovskite | Spiro-MeOTAD | Au,0.1,MA,Pb,I,MAPbI,1.6,DMF; DMSO,4,0.95,18.29,0.638,11.09
21604,10.1039/c8ra03119c,SLG | FTO | ZnO-c | Perovskite | Spiro-MeOTAD | Au,0.1,MA,Pb,I,MAPbI,1.6,DMF; DMSO,4,0.99,18.95,0.691,12.96
21605,10.1039/c8ra03119c,SLG | FTO | ZnO-c | Perovskite | Spiro-MeOTAD | Au,0.1,MA,Pb,I,MAPbI,1.6,DMF; DMSO,4,1.02,20.01,0.67,13.68
25530,10.1039/c8ra03162b,SLG | FTO | ZnO-np | Perovskite | Spiro-MeOTAD | Au,0.03,MA,Pb,I,MAPbI,1.6,DMF; DMSO,8.94,0.94,9.4,0.355,3.12
25531,10.1039/c8ra03162b,SLG | FTO | ZnO-np | Perovskite | Spiro-MeOTAD | Au,0.03,MA,Pb,I,MAPbI,1.6,DMF; DMSO,8.94,1.06,15.53,0.515,8.48
25532,10.1039/c8ra03162b,SLG | FTO | ZnO-np | TiO2-np | Perovskite | Spiro-MeOTAD | Au,0.03,MA,Pb,I,MAPbI,1.6,DMF; DMSO,8.94,1.06,18.04,0.743,14.26
25529,10.1039/c8ra03162b,SLG | FTO | ZnO-np | TiO2-np | Perovskite | Spiro-MeOTAD | Au,0.03,MA,Pb,I,MAPbI,1.6,DMF; DMSO,8.94,1.06,18.89,0.72,14.44
25528,10.1039/c8ra03162b,SLG | FTO | ZnO-np | TiO2-np | Perovskite | Spiro-MeOTAD | Au,0.03,MA,Pb,I,MAPbI,1.6,DMF; DMSO,8.94,1.06,19.14,0.739,15
34209,10.1039/c8ra03175d,SLG | ITO | PEDOT:PSS | Perovskite | PCBM-60 | Al,0.1,MA,Pb,I,MAPbI,1.6,DMF; DMSO,4,0.98,14.1,0.51,7
34213,10.1039/c8ra03175d,SLG | ITO | PEDOT:PSS | Perovskite | PCBM-60 | Al,0.1,MA,Pb,I,MAPbI,1.6,DMF; DMSO,4,0.99,17.8,0.5,8.8
34205,10.1039/c8ra03175d,SLG | ITO | PEDOT:PSS | Perovskite | PCBM-60 | Al,0.1,MA,Pb,I,MAPbI,1.6,DMF; DMSO,4,1.05,19,0.738,14.4
34211,10.1039/c8ra03175d,SLG | ITO | PEDOT:PSS | Perovskite | PCBM-60 | Al,0.1,MA,Pb,I,MAPbI,1.6,DMF; DMSO,4,1.06,20.5,0.735,15.9
34210,10.1039/c8ra03175d,SLG | ITO | PEDOT:PSS | Perovskite | PCBM-60 | Al,0.1,MA,Pb,I,MAPbI,1.6,DMF; DMSO,4,1.06,21.9,0.744,17.3
34206,10.1039/c8ra03175d,SLG | ITO | PEDOT:PSS | Perovskite | PCBM-60 | Al,0.1,MA,Pb,I,MAPbI,1.6,DMF; DMSO,4,1.06,22.4,0.779,18.5
34208,10.1039/c8ra03175d,SLG | ITO | PEDOT:PSS | Perovskite | PCBM-60 | Al,0.1,MA,Pb,I,MAPbI,1.6,DMF; DMSO,4,1.07,16.7,0.737,13.1
34207,10.1039/c8ra03175d,SLG | ITO | PEDOT:PSS | Perovskite | PCBM-60 | Al,0.1,MA,Pb,I,MAPbI,1.6,DMF; DMSO,4,1.07,21,0.722,16.2
34212,10.1039/c8ra03175d,SLG | ITO | PEDOT:PSS | Perovskite | PCBM-60 | Al,0.1,MA,Pb,I,MAPbI,1.6,DMF; DMSO,4,1.07,21,0.722,16.2
34214,10.1039/c8ra03175d,SLG | ITO | PEDOT:PSS | Perovskite | PCBM-60 | Al,0.1,MA,Pb,I,MAPbI,1.6,DMF; DMSO,4,1.07,22.25,0.774,18.4
19137,10.1039/c8sc00731d,SLG | FTO | TiO2-c | TiO2-mp | Perovskite | TQ1 | Au,0.09,MA,Pb,I,MAPbI,1.6,DMF; DMSO,4,1.09,21.79,0.602,13.87
19139,10.1039/c8sc00731d,SLG | FTO | TiO2-c | TiO2-mp | Perovskite | Spiro-MeOTAD | Au,0.09,MA,Pb,I,MAPbI,1.6,DMF; DMSO,4,1.09,22.58,0.753,18.11
19138,10.1039/c8sc00731d,SLG | FTO | TiO2-c | TiO2-mp | Perovskite | TQ2 | Au,0.09,MA,Pb,I,MAPbI,1.6,DMF; DMSO,4,1.12,22.55,0.777,19.31
10976,10.1039/c8se00450a,SLG | FTO | TiO2-c | TiO2-mp | Perovskite | Carbon,0.16,MA,Pb,I,MAPbI,1.6,DMF; DMSO,9,0.93,11.15,0.63,18.79
10974,10.1039/c8se00450a,SLG | FTO | TiO2-c | TiO2-mp | Perovskite | Carbon,0.16,MA,Pb,I,MAPbI,1.6,DMF; DMSO,9,0.93,18.79,0.63,12.41
10975,10.1039/c8se00450a,SLG | FTO | TiO2-c | TiO2-mp | Perovskite | CuSCN | Carbon,0.16,MA,Pb,I,MAPbI,1.6,DMF; DMSO,9,0.96,18.9,0.68,12.41
10977,10.1039/c8se00450a,SLG | FTO | TiO2-c | TiO2-mp | Perovskite | CuSCN | Carbon,0.16,MA,Pb,I,MAPbI,1.6,DMF; DMSO,9,0.96,18.9,0.68,12.41
30778,10.1039/c8ta00267c,SLG | FTO | NiMgLiO | Perovskite | PCBM-60 | BCP | Ag,0.09,MA,Pb,I,MAPbI,1.6,DMF; DMSO,4,1.05,22.13,0.75,17.43
30779,10.1039/c8ta00267c,SLG | FTO | NiMgLiO | Perovskite | 4-DMABA | PCBM-60 | BCP | Ag,0.09,MA,Pb,I,MAPbI,1.6,DMF; DMSO,4,1.07,22.24,0.79,18.81
30780,10.1039/c8ta00267c,SLG | FTO | NiMgLiO | Perovskite | 4-DMABA | PCBM-60 | BCP | Ag,0.09,MA,Pb,I,MAPbI,1.6,DMF; DMSO,4,1.08,22.31,0.79,19.03
30781,10.1039/c8ta00267c,SLG | FTO | NiMgLiO | Perovskite | 4-DMABA | PCBM-60 | BCP | Ag,0.09,MA,Pb,I,MAPbI,1.6,DMF; DMSO,4,1.11,22.38,0.8,19.87
28374,10.1039/c8ta00308d,SLG | ITO | PEDOT:PSS | Perovskite | PCBM-60 | LiF | Al,0.1,MA,Pb,I,MAPbI,1.6,DMF; DMSO,4,0.87,20.14,0.728,12.88
28373,10.1039/c8ta00308d,SLG | ITO | PEDOT:PSS | Perovskite | PCBM-60 | LiF | Al,0.1,MA,Pb,I,MAPbI,1.6,DMF; DMSO,4,0.91,19.27,0.705,12.46
28375,10.1039/c8ta00308d,SLG | ITO | PEDOT:PSS | Perovskite | PCBM-60 | LiF | Al,0.1,MA,Pb,I,MAPbI,1.6,DMF; DMSO,4,0.94,21.17,0.704,13.97
28376,10.1039/c8ta00308d,SLG | ITO | PEDOT:PSS | Perovskite | PCBM-60 | LiF | Al,0.1,MA,Pb,I,MAPbI,1.6,DMF; DMSO,4,0.96,23.31,0.738,16.47
31097,10.1039/c8ta00457a,SLG | FTO | TiO2-c | TiO2-mp | Perovskite | Spiro-MeOTAD | Au,0.06,MA,Pb,I,MAPbI,1.6,DMF; DMSO,3,0.91,20.7,0.702,13.2
31093,10.1039/c8ta00457a,SLG | FTO | TiO2-c | TiO2-mp | Perovskite | Spiro-MeOTAD | Au,0.06,MA,Pb,I,MAPbI,1.6,DMF; DMSO,3,0.94,21.2,0.726,14.6
31096,10.1039/c8ta00457a,SLG | FTO | TiO2-c | TiO2-mp | Perovskite | Spiro-MeOTAD | Au,0.06,MA,Pb,I,MAPbI,1.6,DMF; DMSO,3,0.94,21.9,0.726,15
31091,10.1039/c8ta00457a,SLG | FTO | TiO2-c | TiO2-mp | Perovskite | Spiro-MeOTAD | Au,0.06,MA,Pb,I,MAPbI,1.6,DMF; DMSO,3,0.97,21.53,0.75,15.8
