Repository: RhythmShah-04/ML_Perovskite

# ML_Perovskite


This is a beginner project for leaning Machine Learning and applying it to Perovskites for predicting them using various ML models

File: DataFinalProject.csv (part 17 of 19)
Ref_ID,Ref_DOI_number,Cell_stack_sequence,Cell_area_measured,Perovskite_composition_a_ions,Perovskite_composition_b_ions,Perovskite_composition_c_ions,Perovskite_composition_short_form,Perovskite_band_gap,Perovskite_deposition_solvents,DMF/DMSO,JV_default_Voc,JV_default_Jsc,JV_default_FF,JV_default_PCE
31094,10.1039/c8ta00457a,SLG | FTO | TiO2-c | TiO2-mp | Perovskite | Spiro-MeOTAD | Au,0.06,MA,Pb,I,MAPbI,1.6,DMF; DMSO,3,0.97,22.2,0.75,16.3
31095,10.1039/c8ta00457a,SLG | FTO | TiO2-c | TiO2-mp | Perovskite | Spiro-MeOTAD | Au,0.06,MA,Pb,I,MAPbI,1.6,DMF; DMSO,3,1.02,22.4,0.776,17.8
31092,10.1039/c8ta00457a,SLG | FTO | TiO2-c | TiO2-mp | Perovskite | Spiro-MeOTAD | Au,0.06,MA,Pb,I,MAPbI,1.6,DMF; DMSO,3,1.04,22.5,0.78,18.32
20183,10.1039/c8ta00492g,SLG | ITO | P3CT-Na | Perovskite | ITCPTC-Th | Rhodamine 101 | LiF | Ag,0.09,MA,Pb,I,MAPbI,1.6,DMF; DMSO,4,0.42,16.64,0.4,2.82
20178,10.1039/c8ta00492g,SLG | ITO | P3CT-Na | Perovskite | ITCPTC-Se | Rhodamine 101 | LiF | Ag,0.09,MA,Pb,I,MAPbI,1.6,DMF; DMSO,4,0.538,17.4,0.46,4.28
20184,10.1039/c8ta00492g,SLG | ITO | P3CT-Na | Perovskite | ITCPTC-Th | Rhodamine 101 | LiF | Ag,0.09,MA,Pb,I,MAPbI,1.6,DMF; DMSO,4,0.949,19.46,0.56,10.3
20188,10.1039/c8ta00492g,SLG | ITO | P3CT-Na | Perovskite | ITCPTC-Th | Rhodamine 101 | LiF | Ag,0.09,MA,Pb,I,MAPbI,1.6,DMF; DMSO,4,0.991,20.75,0.73,15.09
20179,10.1039/c8ta00492g,SLG | ITO | P3CT-Na | Perovskite | ITCPTC-Se | Rhodamine 101 | LiF | Ag,0.09,MA,Pb,I,MAPbI,1.6,DMF; DMSO,4,0.993,19.63,0.68,13.37
20189,10.1039/c8ta00492g,SLG | ITO | P3CT-Na | Perovskite | ITCPTC-Se | C60 | BCP | Ag,0.09,MA,Pb,I,MAPbI,1.6,DMF; DMSO,4,1.017,19.51,0.59,11.79
20186,10.1039/c8ta00492g,SLG | ITO | P3CT-Na | Perovskite | ITCPTC-Th | Rhodamine 101 | LiF | Ag,0.09,MA,Pb,I,MAPbI,1.6,DMF; DMSO,4,1.019,21.46,0.75,16.41
20197,10.1039/c8ta00492g,SLG | ITO | P3CT-Na | Perovskite | ITCPTC-Se | LiF | Ag,0.09,MA,Pb,I,MAPbI,1.6,DMF; DMSO,4,1.02,20.115,0.6,12.29
20193,10.1039/c8ta00492g,SLG | ITO | P3CT-Na | Perovskite | ITCPTC-Th | C60 | BCP | Ag,0.09,MA,Pb,I,MAPbI,1.6,DMF; DMSO,4,1.02,20.15,0.6,12.29
20177,10.1039/c8ta00492g,SLG | ITO | P3CT-Na | Perovskite | C60 | BCP | Ag,0.09,MA,Pb,I,MAPbI,1.6,DMF; DMSO,4,1.026,21.22,0.76,16.63
20171,10.1039/c8ta00492g,SLG | ITO | P3CT-Na | Perovskite | ITCPTC-Th | Rhodamine 101 | LiF | Ag,0.09,MA,Pb,I,MAPbI,1.6,DMF; DMSO,4,1.026,21.46,0.75,16.55
20170,10.1039/c8ta00492g,SLG | ITO | P3CT-Na | Perovskite | ITCPTC-Se | Rhodamine 101 | LiF | Ag,0.09,MA,Pb,I,MAPbI,1.6,DMF; DMSO,4,1.027,20.99,0.72,15.52
20180,10.1039/c8ta00492g,SLG | ITO | P3CT-Na | Perovskite | ITCPTC-Se | Rhodamine 101 | LiF | Ag,0.09,MA,Pb,I,MAPbI,1.6,DMF; DMSO,4,1.028,20.56,0.69,14.67
20187,10.1039/c8ta00492g,SLG | ITO | P3CT-Na | Perovskite | ITCPTC-Th | Rhodamine 101 | LiF | Ag,0.09,MA,Pb,I,MAPbI,1.6,DMF; DMSO,4,1.029,21.77,0.76,17.11
20181,10.1039/c8ta00492g,SLG | ITO | P3CT-Na | Perovskite | ITCPTC-Se | Rhodamine 101 | LiF | Ag,0.09,MA,Pb,I,MAPbI,1.6,DMF; DMSO,4,1.03,21.24,0.74,16.12
20185,10.1039/c8ta00492g,SLG | ITO | P3CT-Na | Perovskite | ITCPTC-Th | Rhodamine 101 | LiF | Ag,0.09,MA,Pb,I,MAPbI,1.6,DMF; DMSO,4,1.032,20.34,0.71,14.95
20190,10.1039/c8ta00492g,SLG | ITO | P3CT-Na | Perovskite | ITCPTC-Se | C60 | BCP | Ag,0.09,MA,Pb,I,MAPbI,1.6,DMF; DMSO,4,1.032,20.94,0.77,16.68
20168,10.1039/c8ta00492g,SLG | ITO | P3CT-Na | Perovskite | ITCPTC-Se | Rhodamine 101 | LiF | Ag,0.09,MA,Pb,I,MAPbI,1.6,DMF; DMSO,4,1.033,21.24,0.72,15.94
20172,10.1039/c8ta00492g,SLG | ITO | P3CT-Na | Perovskite | ITCPTC-Se | C60 | BCP | Ag,0.09,MA,Pb,I,MAPbI,1.6,DMF; DMSO,4,1.033,22.27,0.79,18.54
20169,10.1039/c8ta00492g,SLG | ITO | P3CT-Na | Perovskite | ITCPTC-Th | Rhodamine 101 | LiF | Ag,0.09,MA,Pb,I,MAPbI,1.6,DMF; DMSO,4,1.034,21.76,0.76,17.05
20173,10.1039/c8ta00492g,SLG | ITO | P3CT-Na | Perovskite | ITCPTC-Th | C60 | BCP | Ag,0.09,MA,Pb,I,MAPbI,1.6,DMF; DMSO,4,1.034,22.47,0.78,18.69
20182,10.1039/c8ta00492g,SLG | ITO | P3CT-Na | Perovskite | ITCPTC-Se | Rhodamine 101 | LiF | Ag,0.09,MA,Pb,I,MAPbI,1.6,DMF; DMSO,4,1.035,20.01,0.7,14.59
20194,10.1039/c8ta00492g,SLG | ITO | P3CT-Na | Perovskite | ITCPTC-Th | C60 | BCP | Ag,0.09,MA,Pb,I,MAPbI,1.6,DMF; DMSO,4,1.035,21.78,0.76,17.02
20198,10.1039/c8ta00492g,SLG | ITO | P3CT-Na | Perovskite | ITCPTC-Se | Rhodamine 101 | LiF | Ag,0.09,MA,Pb,I,MAPbI,1.6,DMF; DMSO,4,1.035,21.78,0.76,17.02
20176,10.1039/c8ta00492g,SLG | ITO | P3CT-Na | Perovskite | C60 | BCP | Ag,0.09,MA,Pb,I,MAPbI,1.6,DMF; DMSO,4,1.038,21.41,0.76,16.93
20192,10.1039/c8ta00492g,SLG | ITO | P3CT-Na | Perovskite | ITCPTC-Se | C60 | BCP | Ag,0.09,MA,Pb,I,MAPbI,1.6,DMF; DMSO,4,1.039,22.07,0.78,17.92
20174,10.1039/c8ta00492g,SLG | ITO | P3CT-Na | Perovskite | ITCPTC-Se | C60 | BCP | Ag,0.09,MA,Pb,I,MAPbI,1.6,DMF; DMSO,4,1.051,22.11,0.78,18.14
20175,10.1039/c8ta00492g,SLG | ITO | P3CT-Na | Perovskite | ITCPTC-Th | C60 | BCP | Ag,0.09,MA,Pb,I,MAPbI,1.6,DMF; DMSO,4,1.053,22.25,0.78,18.29
20191,10.1039/c8ta00492g,SLG | ITO | P3CT-Na | Perovskite | ITCPTC-Se | C60 | BCP | Ag,0.09,MA,Pb,I,MAPbI,1.6,DMF; DMSO,4,1.053,22.32,0.79,18.62
20195,10.1039/c8ta00492g,SLG | ITO | P3CT-Na | Perovskite | ITCPTC-Th | C60 | BCP | Ag,0.09,MA,Pb,I,MAPbI,1.6,DMF; DMSO,4,1.055,22.45,0.79,18.75
20199,10.1039/c8ta00492g,SLG | ITO | P3CT-Na | Perovskite | ITCPTC-Th | LiF | Ag,0.09,MA,Pb,I,MAPbI,1.6,DMF; DMSO,4,1.055,22.45,0.79,18.75
20196,10.1039/c8ta00492g,SLG | ITO | P3CT-Na | Perovskite | ITCPTC-Th | C60 | BCP | Ag,0.09,MA,Pb,I,MAPbI,1.6,DMF; DMSO,4,1.064,22.54,0.78,18.75
20200,10.1039/c8ta00492g,SLG | ITO | P3CT-Na | Perovskite | ITCPTC-Th | Rhodamine 101 | LiF | Ag,0.09,MA,Pb,I,MAPbI,1.6,DMF; DMSO,4,1.064,22.54,0.78,18.75
31740,10.1039/c8ta00583d,SLG | FTO | NiO-c | Perovskite | PCBM-60 | BCP | Ag,0.09,MA,Pb,I,MAPbI,1.6,DMF; DMSO,4,0.021,1.06,0.707,20.63
31741,10.1039/c8ta00583d,SLG | FTO | NiO-c | Perovskite | PCBM-60 | BCP | Ag,0.09,MA,Pb,I,MAPbI,1.6,DMF; DMSO,4,0.021,1.12,0.767,21.02
11767,10.1039/c8ta00769a,SLG | FTO | TiO2-c | TiO2-mp | Perovskite | Spiro-MeOTAD | Au,0.09,MA,Pb,I,MAPbI,1.6,DMF; DMSO,4,1.04,21.23,0.71,15.44
11768,10.1039/c8ta00769a,SLG | FTO | TiO2-c | TiO2-mp | Perovskite | Spiro-MeOTAD | Au,0.09,MA,Pb,I,MAPbI,1.6,DMF; DMSO,4,1.09,22.48,0.73,17.56
11769,10.1039/c8ta00769a,SLG | FTO | TiO2-c | TiO2-mp | Perovskite | Spiro-MeOTAD | Au,0.09,MA,Pb,I,MAPbI,1.6,DMF; DMSO,4,1.1,22.77,0.76,18.91
23466,10.1039/c8ta05026k,SLG | ITO | PEDOT:PSS | Perovskite | C60 | BCP | Ag,0.06,MA,Pb,I,MAPbI,1.6,DMF; DMSO,4,1.003,21.33,0.73,15.52
23470,10.1039/c8ta05026k,SLG | ITO | PASQ-IDT | Perovskite | C60 | BCP | Ag,0.06,MA,Pb,I,MAPbI,1.6,DMF; DMSO,4,1.005,21.31,0.71,15.24
23465,10.1039/c8ta05026k,SLG | ITO | PEDOT:PSS | Perovskite | C60 | BCP | Ag,0.06,MA,Pb,I,MAPbI,1.6,DMF; DMSO,4,1.007,21.47,0.75,16.14
23467,10.1039/c8ta05026k,SLG | ITO | PASQ-IDT | Perovskite | C60 | BCP | Ag,0.06,MA,Pb,I,MAPbI,1.6,DMF; DMSO,4,1.011,21.57,0.75,16.36
23472,10.1039/c8ta05026k,SLG | ITO | PASQ-IDT | Perovskite | C60 | BCP | Ag,0.06,MA,Pb,I,MAPbI,1.6,DMF; DMSO,4,1.018,21.87,0.75,19.69
23469,10.1039/c8ta05026k,SLG | ITO | PASQ-IDT | Perovskite | C60 | BCP | Ag,0.06,MA,Pb,I,MAPbI,1.6,DMF; DMSO,4,1.021,22.1,0.78,17.61
23471,10.1039/c8ta05026k,SLG | ITO | PASQ-IDT | Perovskite | C60 | BCP | Ag,0.06,MA,Pb,I,MAPbI,1.6,DMF; DMSO,4,1.028,21.99,0.78,17.69
23468,10.1039/c8ta05026k,SLG | ITO | PASQ-IDT | Perovskite | C60 | BCP | Ag,0.06,MA,Pb,I,MAPbI,1.6,DMF; DMSO,4,1.03,22.18,0.8,18.12
41369,10.1039/c8ta05639k,SLG | ITO | SnO2 | Perovskite | Spiro-MeOTAD | MoO3 | Ag,3.2,MA,Pb,I,MAPbI,1.6,DMF; DMSO,4,1.06,21.5,0.78,17.8
21618,10.1039/c8ta06730a,SLG | ITO | P3CT-Na | Perovskite | IDTCN | Rhodamine 101 | LiF | Ag,0.09,MA,Pb,I,MAPbI,1.6,DMF; DMSO,4,0.947,19.98,0.69,13.13
21617,10.1039/c8ta06730a,SLG | ITO | P3CT-Na | Perovskite | IDTCN | Rhodamine 101 | LiF | Ag,0.09,MA,Pb,I,MAPbI,1.6,DMF; DMSO,4,0.964,20.13,0.71,13.86
21620,10.1039/c8ta06730a,SLG | ITO | P3CT-Na | Perovskite | IDT6CN | Rhodamine 101 | LiF | Ag,0.09,MA,Pb,I,MAPbI,1.6,DMF; DMSO,4,1.015,20.68,0.72,15.13
21619,10.1039/c8ta06730a,SLG | ITO | P3CT-Na | Perovskite | IDT6CN | Rhodamine 101 | LiF | Ag,0.09,MA,Pb,I,MAPbI,1.6,DMF; DMSO,4,1.018,20.8,0.73,15.56
21624,10.1039/c8ta06730a,SLG | ITO | P3CT-Na | Perovskite | PCBM-60 | Rhodamine 101 | LiF | Ag,0.09,MA,Pb,I,MAPbI,1.6,DMF; DMSO,4,1.02,20.46,0.71,14.78
21623,10.1039/c8ta06730a,SLG | ITO | P3CT-Na | Perovskite | PCBM-60 | Rhodamine 101 | LiF | Ag,0.09,MA,Pb,I,MAPbI,1.6,DMF; DMSO,4,1.022,20.6,0.73,15.27
21632,10.1039/c8ta06730a,SLG | ITO | P3CT-Na | Perovskite | C60 | BCP | Ag,0.09,MA,Pb,I,MAPbI,1.6,DMF; DMSO,4,1.04,20.95,0.76,16.53
21626,10.1039/c8ta06730a,SLG | ITO | P3CT-Na | Perovskite | IDTCN | C60 | BCP | Ag,0.09,MA,Pb,I,MAPbI,1.6,DMF; DMSO,4,1.041,21.13,0.77,17.01
21622,10.1039/c8ta06730a,SLG | ITO | P3CT-Na | Perovskite | ITCPTC | Rhodamine 101 | LiF | Ag,0.09,MA,Pb,I,MAPbI,1.6,DMF; DMSO,4,1.045,21.34,0.77,17.1
21631,10.1039/c8ta06730a,SLG | ITO | P3CT-Na | Perovskite | C60 | BCP | Ag,0.09,MA,Pb,I,MAPbI,1.6,DMF; DMSO,4,1.048,21.07,0.77,16.93
21621,10.1039/c8ta06730a,SLG | ITO | P3CT-Na | Perovskite | ITCPTC | Rhodamine 101 | LiF | Ag,0.09,MA,Pb,I,MAPbI,1.6,DMF; DMSO,4,1.049,21.49,0.77,17.18
21625,10.1039/c8ta06730a,SLG | ITO | P3CT-Na | Perovskite | IDTCN | C60 | BCP | Ag,0.09,MA,Pb,I,MAPbI,1.6,DMF; DMSO,4,1.05,21.36,0.78,17.54
21628,10.1039/c8ta06730a,SLG | ITO | P3CT-Na | Perovskite | IDT6CN | C60 | BCP | Ag,0.09,MA,Pb,I,MAPbI,1.6,DMF; DMSO,4,1.055,21.62,0.8,18.19
21627,10.1039/c8ta06730a,SLG | ITO | P3CT-Na | Perovskite | IDT6CN | C60 | BCP | Ag,0.09,MA,Pb,I,MAPbI,1.6,DMF; DMSO,4,1.067,21.78,0.81,18.89
21630,10.1039/c8ta06730a,SLG | ITO | P3CT-Na | Perovskite | ITCPTC | C60 | BCP | Ag,0.09,MA,Pb,I,MAPbI,1.6,DMF; DMSO,4,1.069,21.83,0.81,18.84
21629,10.1039/c8ta06730a,SLG | ITO | P3CT-Na | Perovskite | ITCPTC | C60 | BCP | Ag,0.09,MA,Pb,I,MAPbI,1.6,DMF; DMSO,4,1.076,22.14,0.82,19.1
25426,10.1039/c8ta07318j,SLG | ITO | C60 | Perovskite | Spiro-MeOTAD | MoO3 | Au | MoO3,0.0757,MA,Pb,I,MAPbI,1.6,DMF; DMSO,9,1,17.77,0.666,11.78
25406,10.1039/c8ta07318j,SLG | ITO | C60 | Perovskite | Spiro-MeOTAD | Ag,0.0757,MA,Pb,I,MAPbI,1.6,DMF; DMSO,9,1,18.25,0.664,12.08
25430,10.1039/c8ta07318j,SLG | ITO | C60 | Perovskite | Spiro-MeOTAD | MoO3 | Au | MoO3,0.0757,MA,Pb,I,MAPbI,1.6,DMF; DMSO,9,1,19.53,0.676,13.24
25422,10.1039/c8ta07318j,SLG | ITO | C60 | Perovskite | Spiro-MeOTAD | MoO3 | Au | MoO3,0.0757,MA,Pb,I,MAPbI,1.6,DMF; DMSO,9,1.01,15.53,0.69,10.83
25434,10.1039/c8ta07318j,SLG | ITO | C60 | Perovskite | Spiro-MeOTAD | MoO3 | Au | MoO3,0.0757,MA,Pb,I,MAPbI,1.6,DMF; DMSO,9,1.02,20.92,0.663,14.15
25410,10.1039/c8ta07318j,SLG | ITO | C60 | Perovskite | Spiro-MeOTAD | Ag,0.0757,MA,Pb,I,MAPbI,1.6,DMF; DMSO,9,1.05,20.47,0.67,14.39
25414,10.1039/c8ta07318j,SLG | ITO | C60 | Perovskite | Spiro-MeOTAD | Ag,0.0757,MA,Pb,I,MAPbI,1.6,DMF; DMSO,9,1.05,21.38,0.685,15.43
25418,10.1039/c8ta07318j,SLG | ITO | C60 | Perovskite | Spiro-MeOTAD | Ag,0.0757,MA,Pb,I,MAPbI,1.6,DMF; DMSO,9,1.07,22.4,0.73,17.53
4910,10.1039/c8ta08565j,SLG | FTO | NiO-c | Perovskite | PCBM-60 | BCP | Ag,0.1,MA,Pb,I,MAPbI,1.6,DMF; DMSO,8.9,1.03,19.67,0.775,15.66
4911,10.1039/c8ta08565j,SLG | FTO | NiO-c | Perovskite | PCBM-60 | BCP | Ag,0.1,MA,Pb,I,MAPbI,1.6,DMF; DMSO,8.9,1.05,19.86,0.722,15.06
1534,10.1039/c8ta09724k,SLG | FTO | TiO2-c | TiO2-mp | Perovskite | BEDCE | Spiro-MeOTAD | Ag,0.07,MA,Pb,I,MAPbI,1.6,DMF; DMSO,2.333333333,1.02,23.82,0.787,19.02
1535,10.1039/c8ta09724k,SLG | FTO | TiO2-c | TiO2-mp | Perovskite | Spiro-MeOTAD | Ag,0.07,MA,Pb,I,MAPbI,1.6,DMF; DMSO,2.333333333,1.03,22.38,0.749,17.2
8117,10.1039/c8ta10092f,SLG | FTO | SnO2-np | Perovskite | Spiro-MeOTAD | Au,0.1,MA,Pb,I,MAPbI,1.6,DMF; DMSO,4,0.928,19.87,0.61,11.27
8112,10.1039/c8ta10092f,SLG | FTO | SnO2-np | Perovskite | Spiro-MeOTAD | Au,0.1,MA,Pb,I,MAPbI,1.6,DMF; DMSO,4,0.98,19.76,0.74,14.39
8111,10.1039/c8ta10092f,SLG | FTO | SnO2-np | Perovskite | Spiro-MeOTAD | Au,0.1,MA,Pb,I,MAPbI,1.6,DMF; DMSO,4,0.98,21.16,0.68,14.21
8113,10.1039/c8ta10092f,SLG | FTO | SnO2-np | Perovskite | Spiro-MeOTAD | Au,0.1,MA,Pb,I,MAPbI,1.6,DMF; DMSO,4,1.002,20.33,0.63,12.82
8110,10.1039/c8ta10092f,SLG | FTO | SnO2-np | Perovskite | Spiro-MeOTAD | Au,0.1,MA,Pb,I,MAPbI,1.6,DMF; DMSO,4,1.02,21.21,0.73,15.76
8116,10.1039/c8ta10092f,SLG | FTO | SnO2-np | Perovskite | Spiro-MeOTAD | Au,0.1,MA,Pb,I,MAPbI,1.6,DMF; DMSO,4,1.06,19.17,0.65,13.16
3329,10.1039/c8ta10510c,SLG | ITO | C60 | C60-np | Perovskite | Spiro-MeOTAD | Au,0.05,MA,Pb,I,MAPbI,1.6,DMF; DMSO,4,0.96,21.73,0.75,15.76
3334,10.1039/c8ta10510c,SLG | FTO | TiO2-c | TiO2-mp | Perovskite | Spiro-MeOTAD | Au,0.05,MA,Pb,I,MAPbI,1.6,DMF; DMSO,4,0.96,21.73,0.75,15.77
3333,10.1039/c8ta10510c,SLG | FTO | TiO2-c | TiO2-mp | Perovskite | Spiro-MeOTAD | Au,0.05,MA,Pb,I,MAPbI,1.6,DMF; DMSO,4,0.99,22.1,0.78,17.07
3339,10.1039/c8ta10510c,PEN | ITO | C60 | C60-np | Perovskite | Spiro-MeOTAD | Au,0.05,MA,Pb,I,MAPbI,1.6,DMF; DMSO,4,1.05,21.78,0.71,16.71
3338,10.1039/c8ta10510c,PEN | ITO | C60 | C60-np | Perovskite | Spiro-MeOTAD | Au,0.05,MA,Pb,I,MAPbI,1.6,DMF; DMSO,4,1.07,22.12,0.73,17.28
3328,10.1039/c8ta10510c,SLG | ITO | C60 | C60-np | Perovskite | Spiro-MeOTAD | Au,0.05,MA,Pb,I,MAPbI,1.6,DMF; DMSO,4,1.08,22.79,0.79,17.1
25823,10.1039/c8ta10892g,SLG | FTO | TiO2-c | TiO2-mp | Al2O3-mp | Perovskite | Carbon,0.16,MA,Pb,I,MAPbI,1.6,DMF; DMSO,9,0.87,20.3,0.63,11.2
25821,10.1039/c8ta10892g,SLG | FTO | TiO2-c | TiO2-mp | Al2O3-mp | Perovskite | Carbon,0.16,MA,Pb,I,MAPbI,1.6,DMF; DMSO,9,0.91,21.45,0.68,13.3
25824,10.1039/c8ta10892g,SLG | FTO | TiO2-c | TiO2-mp | Al2O3-mp | Perovskite | H:MoO3-nanobelts,0.16,MA,Pb,I,MAPbI,1.6,DMF; DMSO,9,0.93,21.7,0.61,12.5
25822,10.1039/c8ta10892g,SLG | FTO | TiO2-c | TiO2-mp | Al2O3-mp | Perovskite | H:MoO3-nanobelts,0.16,MA,Pb,I,MAPbI,1.6,DMF; DMSO,9,0.96,22.54,0.67,14.5
27107,10.1039/c8ta10975c,SLG | ITO | P3CT-Na | Perovskite | PCBM-60 | BCP | Ag,0.09,MA,Pb,I,MAPbI,1.6,DMF; DMSO,4,1.025,20.7,0.77,16.24
27113,10.1039/c8ta10975c,SLG | ITO | P3CT-Na | Perovskite | C60 | BCP | Ag,0.09,MA,Pb,I,MAPbI,1.6,DMF; DMSO,4,1.028,21.01,0.76,16.35
27112,10.1039/c8ta10975c,SLG | ITO | P3CT-Na | Perovskite | C60 | BCP | Ag,0.09,MA,Pb,I,MAPbI,1.6,DMF; DMSO,4,1.028,21.16,0.77,16.75
27106,10.1039/c8ta10975c,SLG | ITO | P3CT-Na | Perovskite | PCBM-60 | BCP | Ag,0.09,MA,Pb,I,MAPbI,1.6,DMF; DMSO,4,1.033,20.86,0.78,16.84
27111,10.1039/c8ta10975c,SLG | ITO | P3CT-Na | Perovskite | IDT6CN-4F | BCP | Ag,0.09,MA,Pb,I,MAPbI,1.6,DMF; DMSO,4,1.05,21.57,0.76,17.16
27117,10.1039/c8ta10975c,SLG | ITO | P3CT-Na | Perovskite | IDT6CN-4F | C60 | BCP | Ag,0.09,MA,Pb,I,MAPbI,1.6,DMF; DMSO,4,1.056,21.05,0.8,18.6
27109,10.1039/c8ta10975c,SLG | ITO | P3CT-Na | Perovskite | IDT6CN-TM | BCP | Ag,0.09,MA,Pb,I,MAPbI,1.6,DMF; DMSO,4,1.056,21.38,0.79,17.78
27110,10.1039/c8ta10975c,SLG | ITO | P3CT-Na | Perovskite | IDT6CN-4F | BCP | Ag,0.09,MA,Pb,I,MAPbI,1.6,DMF; DMSO,4,1.058,21.74,0.77,17.75
27108,10.1039/c8ta10975c,SLG | ITO | P3CT-Na | Perovskite | IDT6CN-TM | BCP | Ag,0.09,MA,Pb,I,MAPbI,1.6,DMF; DMSO,4,1.062,21.51,0.8,18.36
27115,10.1039/c8ta10975c,SLG | ITO | P3CT-Na | Perovskite | IDT6CN-TM | C60 | BCP | Ag,0.09,MA,Pb,I,MAPbI,1.6,DMF; DMSO,4,1.065,22.1,0.81,19.11
27116,10.1039/c8ta10975c,SLG | ITO | P3CT-Na | Perovskite | IDT6CN-4F | C60 | BCP | Ag,0.09,MA,Pb,I,MAPbI,1.6,DMF; DMSO,4,1.065,22.23,0.8,19.29
27114,10.1039/c8ta10975c,SLG | ITO | P3CT-Na | Perovskite | IDT6CN-TM | C60 | BCP | Ag,0.09,MA,Pb,I,MAPbI,1.6,DMF; DMSO,4,1.072,22.31,0.83,19.79
19083,10.1039/c8ta11361k,SLG | FTO | TiO2-c | TiO2-mp | Perovskite | DPA-QA-DPA | Ag,0.1,MA,Pb,I,MAPbI,1.6,DMF; DMSO,1.5,0.95,22.34,0.73,15.5
19082,10.1039/c8ta11361k,SLG | FTO | TiO2-c | TiO2-mp | Perovskite | TPA-QA-TPA | Ag,0.1,MA,Pb,I,MAPbI,1.6,DMF; DMSO,1.5,0.98,22.34,0.75,16.6
19084,10.1039/c8ta11361k,SLG | FTO | TiO2-c | TiO2-mp | Perovskite | Spiro-MeOTAD | Ag,0.1,MA,Pb,I,MAPbI,1.6,DMF; DMSO,1.5,1.02,21.35,0.684,15.2
19085,10.1039/c8ta11361k,SLG | FTO | TiO2-c | TiO2-mp | Perovskite | ACE-QA-ACE | Ag,0.1,MA,Pb,I,MAPbI,1.6,DMF; DMSO,1.5,1.06,22.36,0.767,18.2
4914,10.1039/c8ta11524a,SLG | FTO | TiO2-c | Perovskite | Spiro-MeOTAD | Au,0.1,MA,Pb,I,MAPbI,1.6,DMF; DMSO,4,1.11,23.42,0.752,19.53
4915,10.1039/c8ta11524a,SLG | FTO | TiO2-c | Perovskite | Spiro-MeOTAD | Au,0.1,MA,Pb,I,MAPbI,1.6,DMF; DMSO,4,1.14,24.1,0.776,21.31
16382,10.1039/c8ta11835c,SLG | FTO | TiO2-c | Perovskite | Spiro-MeOTAD | Au,0.1,MA,Pb,I,MAPbI,1.6,DMF; DMSO,0.428571429,1.08,22.45,0.72,17.46
16383,10.1039/c8ta11835c,SLG | FTO | TiO2-c | Perovskite | Spiro-MeOTAD | Au,0.1,MA,Pb,I,MAPbI,1.6,DMF; DMSO,0.428571429,1.09,22.62,0.75,18.52
16384,10.1039/c8ta11835c,SLG | FTO | TiO2-c | Perovskite | Spiro-MeOTAD | Au,0.1,MA,Pb,I,MAPbI,1.6,DMF; DMSO,0.428571429,1.09,23.57,0.782,20.12
16906,10.1039/c8ta11925b,SLG | FTO | TiO2-c | TiO2-mp | Perovskite | Spiro-MeOTAD | Au,0.1,MA,Pb,I,MAPbI,1.6,DMF; DMSO,4,1.03,22.23,0.757,17.29
16907,10.1039/c8ta11925b,SLG | FTO | TiO2-c | TiO2-mp | Perovskite | Spiro-MeOTAD | Au,0.1,MA,Pb,I,MAPbI,1.6,DMF; DMSO,4,1.05,22.75,0.77,18.31
16909,10.1039/c8ta11925b,SLG | FTO | TiO2-c | TiO2-mp | Perovskite | Spiro-MeOTAD | Au,0.1,MA,Pb,I,MAPbI,1.6,DMF; DMSO,4,1.06,22.83,0.78,18.88
16908,10.1039/c8ta11925b,SLG | FTO | TiO2-c | TiO2-mp | Perovskite | Spiro-MeOTAD | Au,0.1,MA,Pb,I,MAPbI,1.6,DMF; DMSO,4,1.09,22.92,0.786,19.64
14974,10.1039/c8ta12028e,SLG | ITO | P3CT-N | Perovskite | C60 | BCP | Ag,0.06,MA,Pb,I,MAPbI,1.6,DMF; DMSO,9,1.021,10.7,3,3.02
14976,10.1039/c8ta12028e,SLG | ITO | P3CT-N | Perovskite | IT-4F | s-Bphen | Ag,0.06,MA,Pb,I,MAPbI,1.6,DMF; DMSO,9,1.045,20.55,0.719,15.43
14977,10.1039/c8ta12028e,SLG | ITO | P3CT-N | Perovskite | IT-4H | s-Bphen | Ag,0.06,MA,Pb,I,MAPbI,1.6,DMF; DMSO,9,1.07,20.86,0.739,16.48
14978,10.1039/c8ta12028e,SLG | ITO | P3CT-N | Perovskite | IT-4M | s-Bphen | Ag,0.06,MA,Pb,I,MAPbI,1.6,DMF; DMSO,9,1.084,21.29,0.742,17.46
14975,10.1039/c8ta12028e,SLG | ITO | P3CT-N | Perovskite | PCBM-60 | C60 | BCP | Ag,0.06,MA,Pb,I,MAPbI,1.6,DMF; DMSO,9,1.087,21.16,0.739,17.01
34019,10.1039/c8ta12140k,SLG | ITO | Ti3C2 | Perovskite | Spiro-MeOTAD | Ag,0.04,MA,Pb,I,MAPbI,1.6,DMF; DMSO,4,0.93,13.69,0.41,5.28
34018,10.1039/c8ta12140k,SLG | ITO | SnO2-c | Perovskite | Spiro-MeOTAD | Ag,0.04,MA,Pb,I,MAPbI,1.6,DMF; DMSO,4,1.02,23.56,0.68,16.34
34017,10.1039/c8ta12140k,SLG | ITO | SnO2-c | Perovskite | Spiro-MeOTAD | Ag,0.04,MA,Pb,I,MAPbI,1.6,DMF; DMSO,4,1.04,23.2,0.71,17.22
34014,10.1039/c8ta12140k,SLG | ITO | SnO2-c | Perovskite | Spiro-MeOTAD | Ag,0.04,MA,Pb,I,MAPbI,1.6,DMF; DMSO,4,1.05,22.83,0.72,17.23
34015,10.1039/c8ta12140k,SLG | ITO | SnO2-c | Perovskite | Spiro-MeOTAD | Ag,0.04,MA,Pb,I,MAPbI,1.6,DMF; DMSO,4,1.05,22.99,0.73,17.56
34016,10.1039/c8ta12140k,SLG | ITO | SnO2-c | Perovskite | Spiro-MeOTAD | Ag,0.04,MA,Pb,I,MAPbI,1.6,DMF; DMSO,4,1.06,23.14,0.75,18.34
39165,10.1039/c8ta12217b,SLG | FTO | TiO2-c | TiO2-mp | Perovskite | CuSCN | Au,0.122,MA,Pb,I,MAPbI,1.6,DMF; DMSO,7.69,1.027,22.89,0.748,17.59
39166,10.1039/c8ta12217b,SLG | FTO | TiO2-c | TiO2-mp | Perovskite | CuSCN | Au,0.122,MA,Pb,I,MAPbI,1.6,DMF; DMSO,7.69,1.068,22.85,0.761,18.2
39164,10.1039/c8ta12217b,SLG | FTO | TiO2-c | TiO2-mp | Perovskite | Spiro-MeOTAD | Au,0.122,MA,Pb,I,MAPbI,1.6,DMF; DMSO,7.69,1.088,22.83,0.766,19.03
2731,10.1039/c8tc01570h,SLG | ITO | PEDOT:PSS | Perovskite | PCBM-60 | BCP | Ag,0.04,MA,Pb,I,MAPbI,1.6,DMF; DMSO,12.33333333,0.99,20.87,0.67,13.93
2732,10.1039/c8tc01570h,SLG | ITO | PEDOT:PSS | Perovskite | PCBM-60 | BCP | Ag,0.04,MA,Pb,I,MAPbI,1.6,DMF; DMSO,12.33333333,1,21.3,0.68,14.48
2729,10.1039/c8tc01570h,SLG | ITO | PEDOT:PSS | Perovskite | PCBM-60 | BCP | Ag,0.04,MA,Pb,I,MAPbI,1.6,DMF; DMSO,19,1.02,21.83,0.73,16.59
2730,10.1039/c8tc01570h,SLG | ITO | PEDOT:PSS | Perovskite | PCBM-60 | BCP | Ag,0.04,MA,Pb,I,MAPbI,1.6,DMF; DMSO,19,1.02,22.31,0.75,17.06
2727,10.1039/c8tc01570h,SLG | ITO | PEDOT:PSS | Perovskite | PCBM-60 | BCP | Ag,0.04,MA,Pb,I,MAPbI,1.6,DMF; DMSO,39,1.01,20.99,0.7,15.16
2728,10.1039/c8tc01570h,SLG | ITO | PEDOT:PSS | Perovskite | PCBM-60 | BCP | Ag,0.04,MA,Pb,I,MAPbI,1.6,DMF; DMSO,39,1.02,21.61,0.72,15.86
2736,10.1039/c8tc01570h,SLG | ITO | PEDOT:PSS | Perovskite | PCBM-60 | BCP | Ag,0.12,MA,Pb,I,MAPbI,1.6,DMF; DMSO,12.33333333,0.99,21.33,0.67,14.13
2735,10.1039/c8tc01570h,SLG | ITO | PEDOT:PSS | Perovskite | PCBM-60 | BCP | Ag,0.12,MA,Pb,I,MAPbI,1.6,DMF; DMSO,19,1.01,22.18,0.73,16.35
2734,10.1039/c8tc01570h,SLG | ITO | PEDOT:PSS | Perovskite | PCBM-60 | BCP | Ag,0.12,MA,Pb,I,MAPbI,1.6,DMF; DMSO,39,1.01,21.38,0.71,15.38
42121,10.1039/c8tc01939h,SLG | FTO | NiO-c | Perovskite | PCBM-60 | Ag,0.0625,MA,Pb,I,MAPbI,1.6,DMF; DMSO,4,0.93,16.74,0.697,10.89
4817,10.1039/c8tc02507j,SLG | ITO | PEDOT:PSS | Perovskite | PCBM-60 | Al,0.1,MA,Pb,I,MAPbI,1.6,DMF; DMSO,9,0.91,18.81,0.7,12.13
29969,10.1039/c8tc02766h,SLG | ITO | P3CT-Na | Perovskite | C60 | BCP | Ag,0.09,MA,Pb,I,MAPbI,1.6,DMF; DMSO,4,1.01,21.4,0.76,16.38
29968,10.1039/c8tc02766h,SLG | ITO | P3CT-Na | Perovskite | TPE-ISO4 | C60 | BCP | Ag,0.09,MA,Pb,I,MAPbI,1.6,DMF; DMSO,4,1.035,21.87,0.78,17.76
29967,10.1039/c8tc02766h,SLG | ITO | P3CT-Na | Perovskite | TPE-DPP4 | C60 | BCP | Ag,0.09,MA,Pb,I,MAPbI,1.6,DMF; DMSO,4,1.049,21.99,0.79,18.16
1513,10.1039/c8tc02923g,SLG | FTO | TiO2-c | TiO2-mp | Perovskite | Spiro-MeOTAD | Ag,0.1,MA,Pb,I,MAPbI,1.6,DMF; DMSO,10,0.831,19.86,0.666,10.98
1518,10.1039/c8tc02923g,SLG | FTO | TiO2-c | TiO2-mp | Perovskite | Spiro-MeOTAD | Ag,0.1,MA,Pb,I,MAPbI,1.6,DMF; DMSO,10,0.851,20.51,0.677,11.81
1512,10.1039/c8tc02923g,SLG | FTO | TiO2-c | TiO2-mp | Perovskite | Spiro-MeOTAD | Ag,0.1,MA,Pb,I,MAPbI,1.6,DMF; DMSO,10,1.027,20.5,0.678,14.28
1509,10.1039/c8tc02923g,SLG | FTO | TiO2-c | TiO2-mp | Perovskite | Spiro-MeOTAD | Ag,0.1,MA,Pb,I,MAPbI,1.6,DMF; DMSO,10,1.042,20.63,0.698,15.11
1517,10.1039/c8tc02923g,SLG | FTO | TiO2-c | TiO2-mp | Perovskite | Spiro-MeOTAD | Ag,0.1,MA,Pb,I,MAPbI,1.6,DMF; DMSO,10,1.043,21.5,0.687,15.4
1510,10.1039/c8tc02923g,SLG | FTO | TiO2-c | TiO2-mp | Perovskite | Spiro-MeOTAD | Ag,0.1,MA,Pb,I,MAPbI,1.6,DMF; DMSO,10,1.045,21.82,0.711,16.21
1511,10.1039/c8tc02923g,SLG | FTO | TiO2-c | TiO2-mp | Perovskite | Spiro-MeOTAD | Ag,0.1,MA,Pb,I,MAPbI,1.6,DMF; DMSO,10,1.048,22.79,0.731,17.46
1514,10.1039/c8tc02923g,SLG | FTO | TiO2-c | TiO2-mp | Perovskite | Spiro-MeOTAD | Ag,0.1,MA,Pb,I,MAPbI,1.6,DMF; DMSO,10,1.054,21.84,0.705,16.23
1515,10.1039/c8tc02923g,SLG | FTO | TiO2-c | TiO2-mp | Perovskite | Spiro-MeOTAD | Ag,0.1,MA,Pb,I,MAPbI,1.6,DMF; DMSO,10,1.056,22.93,0.715,17.31
1516,10.1039/c8tc02923g,SLG | FTO | TiO2-c | TiO2-mp | Perovskite | Spiro-MeOTAD | Ag,0.1,MA,Pb,I,MAPbI,1.6,DMF; DMSO,10,1.06,23.73,0.748,18.82
19123,10.1039/c9cc00479c,PET | ITO | NiO-np | Perovskite | PCBM-60 | BCP | Ag,0.1,MA,Pb,I,MAPbI,1.6,DMF; DMSO,9,0.97,21.83,0.751,15.87
19124,10.1039/c9cc00479c,PET | ITO | NiO-np | Perovskite | PCBM-60 | BCP | Ag,0.1,MA,Pb,I,MAPbI,1.6,DMF; DMSO,9,1.05,22.43,0.781,18.35
646,10.1039/c9cc05779j,SLG | ITO | TiO2-c | Perovskite | Spiro-MeOTAD | Au,6.8,MA,Pb,I,MAPbI,1.6,DMF; DMSO,1,1.02,16.48,0.617,10.33
596,10.1039/c9cc06155j,SLG | ITO | SnO2-c | Perovskite | Py-C | Au,0.012,MA,Pb,I,MAPbI,1.6,DMF; DMSO,9,0.99,20.87,0.561,11.01
598,10.1039/c9cc06155j,SLG | ITO | SnO2-c | Perovskite | Spiro-MeOTAD | Au,0.012,MA,Pb,I,MAPbI,1.6,DMF; DMSO,9,1.09,23.38,0.733,19.95
597,10.1039/c9cc06155j,SLG | ITO | SnO2-c | Perovskite | TFAP | Au,0.012,MA,Pb,I,MAPbI,1.6,DMF; DMSO,9,1.11,22.63,0.74,19.74
787,10.1039/c9cc06345e,SLG | ITO | Perovskite | Spiro-MeOTAD | Au,0.09,MA,Pb,I,MAPbI,1.6,DMF; DMSO,5,0.32,8.45,0.366,0.91
788,10.1039/c9cc06345e,SLG | ITO | PN-P | Perovskite | Spiro-MeOTAD | Au,0.09,MA,Pb,I,MAPbI,1.6,DMF; DMSO,5,0.76,10.23,0.697,5.45
789,10.1039/c9cc06345e,SLG | ITO | TN-P | Perovskite | Spiro-MeOTAD | Au,0.09,MA,Pb,I,MAPbI,1.6,DMF; DMSO,5,0.94,10.93,0.529,5.41
790,10.1039/c9cc06345e,SLG | ITO | NDI-P | Perovskite | Spiro-MeOTAD | Au,0.09,MA,Pb,I,MAPbI,1.6,DMF; DMSO,5,1.05,20.57,0.74,16.01
22843,10.1039/c9cp00564a,SLG | ITO | Spiro-MeOTAD | Perovskite | Au,0.04,MA,Pb,I,MAPbI,1.6,DMF; DMSO,9,0.979,19.7,0.76,14.7
22844,10.1039/c9cp00564a,SLG | ITO | Perovskite | Spiro-MeOTAD | Au,0.04,MA,Pb,I,MAPbI,1.6,DMF; DMSO,9,0.987,17.8,0.57,10.1
9633,10.1039/c9ee01944h,PDMS | PET | PEDOT:PSS | Perovskite | C60 | BCP | Cu | Parylene-film,0.0756,MA,Pb,I,MAPbI,1.6,DMF; DMSO,9,0.95,21.23,0.795,16.04
9632,10.1039/c9ee01944h,PDMS | PET | PEDOT:PSS | Perovskite | C60 | BCP | Cu | Parylene-film,0.0756,MA,Pb,I,MAPbI,1.6,DMF; DMSO,9,0.96,22.45,0.79,17.03
9635,10.1039/c9ee01944h,PDMS | PET | Au-grid | PEDOT:PSS | Perovskite | C60 | BCP | Cu,1.2,MA,Pb,I,MAPbI,1.6,DMF; DMSO,9,0.87,20.76,0.75,13.62
9636,10.1039/c9ee01944h,PDMS | PET | Au-grid | PEDOT:PSS | Perovskite | C60 | BCP | Cu,1.2,MA,Pb,I,MAPbI,1.6,DMF; DMSO,9,0.9,20.16,0.677,12.21
34754,10.1039/c9ee02983d,SLG | ITO | DFH | Perovskite | C60 | BCP | Ag,0.1,MA,Pb,I,MAPbI,1.6,DMF; DMSO,4,0.86,18.9,0.52,8.4
34757,10.1039/c9ee02983d,SLG | ITO | DFH | Perovskite | C60 | BCP | Ag,0.1,MA,Pb,I,MAPbI,1.6,DMF; DMSO,4,1.04,22.4,0.82,19.2
34756,10.1039/c9ee02983d,SLG | ITO | DFH | Perovskite | C60 | BCP | Ag,0.1,MA,Pb,I,MAPbI,1.6,DMF; DMSO,4,1.08,22,0.81,19.3
34755,10.1039/c9ee02983d,SLG | ITO | DFH | Perovskite | C60 | BCP | Ag,0.1,MA,Pb,I,MAPbI,1.6,DMF; DMSO,4,1.09,22.6,0.7,17.2
13967,10.1039/c9nr01836k,SLG | ITO | PEDOT:PSS | Perovskite | PCBM-60 | BCP | Ag,0.1,MA,Pb,I,MAPbI,1.6,DMF; DMSO,9,0.92,21.94,0.715,15.62
13968,10.1039/c9nr01836k,SLG | ITO | OCNR; PEDOT:PSS | Perovskite | PCBM-60 | BCP | Ag,0.1,MA,Pb,I,MAPbI,1.6,DMF; DMSO,9,1.01,22.75,0.804,19.01
10529,10.1039/c9nr03030a,SLG | ITO | P3CT | Perovskite | PFPDI | Ag,0.1,MA,Pb,I,MAPbI,1.6,DMF; DMSO,1,0.87,17.91,0.65,9.85
10527,10.1039/c9nr03030a,SLG | ITO | P3CT | Perovskite | PFPDI | Ag,0.1,MA,Pb,I,MAPbI,1.6,DMF; DMSO,1,0.93,21.7,0.67,13.58
10526,10.1039/c9nr03030a,SLG | ITO | P3CT | Perovskite | PFPDI | Ag,0.1,MA,Pb,I,MAPbI,1.6,DMF; DMSO,1,0.94,20.32,0.68,13.26
10525,10.1039/c9nr03030a,SLG | ITO | P3CT | Perovskite | PFPDI | Ag,0.1,MA,Pb,I,MAPbI,1.6,DMF; DMSO,1,0.97,18.48,0.65,11.79
10528,10.1039/c9nr03030a,SLG | ITO | P3CT | Perovskite | PFPDI | Ag,0.1,MA,Pb,I,MAPbI,1.6,DMF; DMSO,1,1.02,19.93,0.65,13.31
10530,10.1039/c9nr03030a,SLG | ITO | P3CT | Perovskite | PCBM-60 | Ag,0.1,MA,Pb,I,MAPbI,1.6,DMF; DMSO,1,1.07,20.25,0.66,14.42
27641,10.1039/c9qi00557a,SLG | ITO | CuSCN | Perovskite | PCBM-60 | bis-C60 | Ag,0.1,MA,Pb,I,MAPbI,1.6,DMF; DMSO,9,0.91,18.54,0.62,10.46
27640,10.1039/c9qi00557a,SLG | ITO | CuSCN | Perovskite | PCBM-60 | bis-C60 | Ag,0.1,MA,Pb,I,MAPbI,1.6,DMF; DMSO,9,0.93,20.77,0.66,12.79
27639,10.1039/c9qi00557a,SLG | ITO | CuSCN | Perovskite | PCBM-60 | bis-C60 | Ag,0.1,MA,Pb,I,MAPbI,1.6,DMF; DMSO,9,0.99,21.01,0.72,14.7
791,10.1039/c9qm00377k,SLG | ITO | SnO2-np | Perovskite | Zn-ChL | Ag,0.04,MA,Pb,I,MAPbI,1.6,DMF; DMSO,4,0.93,22.2,0.574,11.9
792,10.1039/c9qm00377k,SLG | ITO | SnO2-np | Perovskite | Zn-ChL | H2-Chl | Ag,0.04,MA,Pb,I,MAPbI,1.6,DMF; DMSO,4,0.99,21.6,0.661,14.1
15553,10.1039/c9ra00042a,PET | ZnO-c | Ag | TiO2-c | Perovskite | Spiro-MeOTAD | Au,0.075,MA,Pb,I,MAPbI,1.6,DMF; DMSO,9,0.35,6.3,0.424,1
15552,10.1039/c9ra00042a,PET | TiO2-c | Ag | TiO2-c | Perovskite | Spiro-MeOTAD | Au,0.075,MA,Pb,I,MAPbI,1.6,DMF; DMSO,9,0.77,5.3,0.279,1.2
15556,10.1039/c9ra00042a,PET | TiO2-c | Ag | TiO2-c | Perovskite | Spiro-MeOTAD | Au,0.075,MA,Pb,I,MAPbI,1.6,DMF; DMSO,9,0.88,13.7,0.406,4.9
15554,10.1039/c9ra00042a,PET | TiO2-c | Ag | TiO2-c | Perovskite | Spiro-MeOTAD | Au,0.075,MA,Pb,I,MAPbI,1.6,DMF; DMSO,9,0.92,16.4,0.59,9
15551,10.1039/c9ra00042a,PET | ZnO-c | Ag | TiO2-c | Perovskite | Spiro-MeOTAD | Au,0.075,MA,Pb,I,MAPbI,1.6,DMF; DMSO,9,0.94,18.5,0.639,11.2
15555,10.1039/c9ra00042a,PET | ZnO-c | Ag | TiO2-c | Perovskite | Spiro-MeOTAD | Au,0.075,MA,Pb,I,MAPbI,1.6,DMF; DMSO,9,0.95,15,0.618,8.9
15557,10.1039/c9ra00042a,PET | ITO | TiO2-c | Perovskite | Spiro-MeOTAD | Au,0.075,MA,Pb,I,MAPbI,1.6,DMF; DMSO,9,0.96,17.7,0.516,8.8
15909,10.1039/c9sc01697j,SLG | ITO | C60 | Perovskite | BTF2 | MoO3 | Ag,0.04,MA,Pb,I,MAPbI,1.6,DMF; DMSO,4,0.96,20.01,0.667,12.76
15902,10.1039/c9sc01697j,SLG | ITO | C60 | Perovskite | BTF2 | MoO3 | Ag,0.04,MA,Pb,I,MAPbI,1.6,DMF; DMSO,4,0.96,20.19,0.693,13.15
15913,10.1039/c9sc01697j,SLG | ITO | C60 | Perovskite | FTA1 | MoO3 | Ag,0.04,MA,Pb,I,MAPbI,1.6,DMF; DMSO,4,1.01,20.52,0.703,14.52
15906,10.1039/c9sc01697j,SLG | ITO | C60 | Perovskite | FTA1 | MoO3 | Ag,0.04,MA,Pb,I,MAPbI,1.6,DMF; DMSO,4,1.01,20.76,0.723,14.81
15914,10.1039/c9sc01697j,SLG | ITO | C60 | Perovskite | FTA2 | MoO3 | Ag,0.04,MA,Pb,I,MAPbI,1.6,DMF; DMSO,4,1.02,21.83,0.765,17.12
15907,10.1039/c9sc01697j,SLG | ITO | C60 | Perovskite | FTA2 | MoO3 | Ag,0.04,MA,Pb,I,MAPbI,1.6,DMF; DMSO,4,1.03,22.04,0.781,17.46
15910,10.1039/c9sc01697j,SLG | ITO | C60 | Perovskite | FBA1 | MoO3 | Ag,0.04,MA,Pb,I,MAPbI,1.6,DMF; DMSO,4,1.04,21.36,0.729,16.24
15903,10.1039/c9sc01697j,SLG | ITO | C60 | Perovskite | FBA1 | MoO3 | Ag,0.04,MA,Pb,I,MAPbI,1.6,DMF; DMSO,4,1.05,21.57,0.742,16.54
15915,10.1039/c9sc01697j,SLG | ITO | C60 | Perovskite | Spiro-MeOTAD | MoO3 | Ag,0.04,MA,Pb,I,MAPbI,1.6,DMF; DMSO,4,1.06,20.95,0.758,16.83
15911,10.1039/c9sc01697j,SLG | ITO | C60 | Perovskite | FBA2 | MoO3 | Ag,0.04,MA,Pb,I,MAPbI,1.6,DMF; DMSO,4,1.06,22.03,0.773,17.97
15904,10.1039/c9sc01697j,SLG | ITO | C60 | Perovskite | FBA2 | MoO3 | Ag,0.04,MA,Pb,I,MAPbI,1.6,DMF; DMSO,4,1.06,22.32,0.79,18.41
15908,10.1039/c9sc01697j,SLG | ITO | C60 | Perovskite | Spiro-MeOTAD | MoO3 | Ag,0.04,MA,Pb,I,MAPbI,1.6,DMF; DMSO,4,1.07,21.24,0.773,17.57
15912,10.1039/c9sc01697j,SLG | ITO | C60 | Perovskite | FBA3 | MoO3 | Ag,0.04,MA,Pb,I,MAPbI,1.6,DMF; DMSO,4,1.08,21.88,0.781,18.46
15905,10.1039/c9sc01697j,SLG | ITO | C60 | Perovskite | FBA3 | MoO3 | Ag,0.04,MA,Pb,I,MAPbI,1.6,DMF; DMSO,4,1.09,22.12,0.799,19.01
4058,10.1039/c9se00438f,SLG | ITO | PTAA | Perovskite | C60 | BCP | Cu,0.144,MA,Pb,I,MAPbI,1.6,DMF; DMSO,6,1.03,21.9,0.779,17.6
4057,10.1039/c9se00438f,SLG | ITO | PTAA | Perovskite | C60 | BCP | Cu,0.144,MA,Pb,I,MAPbI,1.6,DMF; DMSO,6,1.05,21.7,0.73,16.6
4059,10.1039/c9se00438f,SLG | ITO | PTAA | Perovskite | C60 | BCP | Cu,0.144,MA,Pb,I,MAPbI,1.6,DMF; DMSO,6,1.06,22.3,0.773,18.3
15074,10.1039/c9ta00398c,PEN | ITO | SnO2-np | PCBM-60 | Perovskite | Spiro-MeOTAD | Au,0.1,MA,Pb,I,MAPbI,1.6,DMF; DMSO,2.333333333,1.039,16.19,0.66,11.13
15077,10.1039/c9ta00398c,SLG | ITO | SnO2-np | Perovskite | Spiro-MeOTAD | Au,0.1,MA,Pb,I,MAPbI,1.6,DMF; DMSO,2.333333333,1.039,22.83,0.71,16.91
15067,10.1039/c9ta00398c,PEN | ITO | SnO2-np | Perovskite | Spiro-MeOTAD | Au,0.1,MA,Pb,I,MAPbI,1.6,DMF; DMSO,2.333333333,1.058,21.36,0.68,15.35
15073,10.1039/c9ta00398c,PEN | ITO | SnO2-np | Perovskite | Spiro-MeOTAD | Au,0.1,MA,Pb,I,MAPbI,1.6,DMF; DMSO,2.333333333,1.058,21.36,0.68,15.35
15069,10.1039/c9ta00398c,PEN | ITO | SnO2-np | CPTA | Perovskite | Spiro-MeOTAD | Au,0.1,MA,Pb,I,MAPbI,1.6,DMF; DMSO,2.333333333,1.083,22.39,0.75,18.31
15075,10.1039/c9ta00398c,PEN | ITO | SnO2-np | CPTA | Perovskite | Spiro-MeOTAD | Au,0.1,MA,Pb,I,MAPbI,1.6,DMF; DMSO,2.333333333,1.083,22.39,0.75,18.36
15076,10.1039/c9ta00398c,SLG | ITO | SnO2-np | CPTA | Perovskite | Spiro-MeOTAD | Au,0.1,MA,Pb,I,MAPbI,1.6,DMF; DMSO,2.333333333,1.086,22.78,0.77,19.14
15072,10.1039/c9ta00398c,PEN | ITO | SnO2-np | CPTA | Perovskite | Spiro-MeOTAD | Au,0.1,MA,Pb,I,MAPbI,1.6,DMF; DMSO,2.333333333,1.097,21.94,0.73,17.76
14274,10.1039/c9ta01278h,SLG | FTO | TiO2-c | TiO2-mp | Perovskite | Ph-TPA-6A | MoO3 | Ag,0.1,MA,Pb,I,MAPbI,1.6,DMF; DMSO,3,1.02,21.09,0.6,13.39
14273,10.1039/c9ta01278h,SLG | FTO | TiO2-c | TiO2-mp | Perovskite | Ph-TPA-6A | MoO3 | Ag,0.1,MA,Pb,I,MAPbI,1.6,DMF; DMSO,3,1.02,21.8,0.62,13.71
14278,10.1039/c9ta01278h,SLG | FTO | TiO2-c | TiO2-mp | Perovskite | Spiro-MeOTAD | MoO3 | Ag,0.1,MA,Pb,I,MAPbI,1.6,DMF; DMSO,3,1.02,23,0.68,16.11
14270,10.1039/c9ta01278h,SLG | FTO | TiO2-c | TiO2-mp | Perovskite | Ph-TPA-2A | MoO3 | Ag,0.1,MA,Pb,I,MAPbI,1.6,DMF; DMSO,3,1.04,19.8,0.61,17.4
14276,10.1039/c9ta01278h,SLG | FTO | TiO2-c | TiO2-mp | Perovskite | TPE-TPA-8A | MoO3 | Ag,0.1,MA,Pb,I,MAPbI,1.6,DMF; DMSO,3,1.04,21.27,0.63,14.05
14277,10.1039/c9ta01278h,SLG | FTO | TiO2-c | TiO2-mp | Perovskite | Spiro-MeOTAD | MoO3 | Ag,0.1,MA,Pb,I,MAPbI,1.6,DMF; DMSO,3,1.04,23,0.7,16.8
14275,10.1039/c9ta01278h,SLG | FTO | TiO2-c | TiO2-mp | Perovskite | TPE-TPA-8A | MoO3 | Ag,0.1,MA,Pb,I,MAPbI,1.6,DMF; DMSO,3,1.05,21.57,0.64,14.37
14272,10.1039/c9ta01278h,SLG | FTO | TiO2-c | TiO2-mp | Perovskite | Ph-TPA-4A | MoO3 | Ag,0.1,MA,Pb,I,MAPbI,1.6,DMF; DMSO,3,1.05,23.29,0.72,17.4
14269,10.1039/c9ta01278h,SLG | FTO | TiO2-c | TiO2-mp | Perovskite | Ph-TPA-2A | MoO3 | Ag,0.1,MA,Pb,I,MAPbI,1.6,DMF; DMSO,3,1.06,19.29,0.62,12.74
14271,10.1039/c9ta01278h,SLG | FTO | TiO2-c | TiO2-mp | Perovskite | Ph-TPA-4A | MoO3 | Ag,0.1,MA,Pb,I,MAPbI,1.6,DMF; DMSO,3,1.11,24.91,0.75,18.03
21204,10.1039/c9ta01319a,SLG | ITO | P3CT-N | Perovskite | PCBM-60 | BCP | Ag,0.09,MA,Pb,I,MAPbI,1.6,DMF; DMSO,2.333333333,1.08,21.51,0.786,17.18
21205,10.1039/c9ta01319a,SLG | ITO | P3CT-N | Perovskite | PCBM-60 | BCP | Ag,0.09,MA,Pb,I,MAPbI,1.6,DMF; DMSO,2.333333333,1.12,22.19,0.804,18.66
9786,10.1039/c9ta01760g,SLG | FTO | TiO2-c | Perovskite | Spiro-MeOTAD | Au,0.16,MA,Pb,I,MAPbI,1.6,DMF; DMSO,4,1.08,21.5,0.74,17.2
9783,10.1039/c9ta01760g,SLG | FTO | TiO2-c | Perovskite | Spiro-MeOTAD | Au,0.16,MA,Pb,I,MAPbI,1.6,DMF; DMSO,4,1.08,21.7,0.77,18
9787,10.1039/c9ta01760g,SLG | FTO | TiO2-c | Perovskite | Spiro-MeOTAD | Au,0.16,MA,Pb,I,MAPbI,1.6,DMF; DMSO,4,1.12,22.2,0.76,18.9
9784,10.1039/c9ta01760g,SLG | FTO | TiO2-c | Perovskite | Spiro-MeOTAD | Au,0.16,MA,Pb,I,MAPbI,1.6,DMF; DMSO,4,1.16,23,0.79,20.8
9785,10.1039/c9ta01760g,SLG | FTO | TiO2-c | Perovskite | Spiro-MeOTAD | Au,1,MA,Pb,I,MAPbI,1.6,DMF; DMSO,4,1.14,22.2,0.77,19.5
30286,10.1039/c9ta01947b,SLG | ITO | P3CT-Na | Perovskite | PCBM-60 | C60 | BCP | Ag,0.04,MA,Pb,I,MAPbI,1.6,DMF; DMSO,4,1.01,21.48,0.792,17.18
30287,10.1039/c9ta01947b,SLG | ITO | P3CT-Na | PASP | Perovskite | PCBM-60 | C60 | BCP | Ag,0.04,MA,Pb,I,MAPbI,1.6,DMF; DMSO,4,1.03,21.65,0.813,18.12
30288,10.1039/c9ta01947b,SLG | ITO | P3CT-Na | PASP | Perovskite | PCBM-60 | C60 | BCP | Ag,0.04,MA,Pb,I,MAPbI,1.6,DMF; DMSO,4,1.05,21.51,0.815,18.41
30291,10.1039/c9ta01947b,SLG | ITO | P3CT-Na | PASP | Perovskite | PCBM-60 | C60 | BCP | Ag,0.04,MA,Pb,I,MAPbI,1.6,DMF; DMSO,4,1.06,22.16,0.808,18.98
30290,10.1039/c9ta01947b,SLG | ITO | P3CT-Na | PASP | Perovskite | PCBM-60 | C60 | BCP | Ag,0.04,MA,Pb,I,MAPbI,1.6,DMF; DMSO,4,1.06,22.53,0.813,19.42
30289,10.1039/c9ta01947b,SLG | ITO | P3CT-Na | PASP | Perovskite | PCBM-60 | C60 | BCP | Ag,0.04,MA,Pb,I,MAPbI,1.6,DMF; DMSO,4,1.07,22.8,0.822,20.05
21856,10.1039/c9ta02566a,SLG | ITO | SnO2-np | Perovskite | Spiro-MeOTAD | Au,0.04,MA,Pb,I,MAPbI,1.6,DMF; DMSO,9,0.86,19.4,0.55,9.2
21854,10.1039/c9ta02566a,SLG | ITO | SnO2-np | Perovskite | Spiro-MeOTAD | Au,0.04,MA,Pb,I,MAPbI,1.6,DMF; DMSO,9,0.93,19.8,0.6,11.2
21851,10.1039/c9ta02566a,SLG | ITO | SnO2-np | Perovskite | Spiro-MeOTAD | Au,0.04,MA,Pb,I,MAPbI,1.6,DMF; DMSO,9,1.06,21.4,0.72,16.3
21852,10.1039/c9ta02566a,SLG | ITO | SnO2-np | Perovskite | Spiro-MeOTAD | Au,0.04,MA,Pb,I,MAPbI,1.6,DMF; DMSO,9,1.06,21.5,0.73,16.8
21848,10.1039/c9ta02566a,SLG | ITO | SnO2-np | Perovskite | Spiro-MeOTAD | Au,0.04,MA,Pb,I,MAPbI,1.6,DMF; DMSO,9,1.06,22.4,0.72,17.3
21853,10.1039/c9ta02566a,SLG | ITO | SnO2-np | Perovskite | Spiro-MeOTAD | Au,0.04,MA,Pb,I,MAPbI,1.6,DMF; DMSO,9,1.07,21.4,0.74,17
21857,10.1039/c9ta02566a,SLG | ITO | SnO2-np | Perovskite | Spiro-MeOTAD | Au,0.04,MA,Pb,I,MAPbI,1.6,DMF; DMSO,9,1.07,22.1,0.72,17.1
21849,10.1039/c9ta02566a,SLG | ITO | SnO2-np | Perovskite | Spiro-MeOTAD | Au,0.04,MA,Pb,I,MAPbI,1.6,DMF; DMSO,9,1.07,22.6,0.72,17.8
21850,10.1039/c9ta02566a,SLG | ITO | SnO2-np | Perovskite | Spiro-MeOTAD | Au,0.04,MA,Pb,I,MAPbI,1.6,DMF; DMSO,9,1.07,22.8,0.74,18.4
21855,10.1039/c9ta02566a,SLG | ITO | SnO2-np | Perovskite | Spiro-MeOTAD | Au,0.04,MA,Pb,I,MAPbI,1.6,DMF; DMSO,9,1.07,23.2,0.75,18.7
21858,10.1039/c9ta02566a,SLG | ITO | SnO2-np | Perovskite | Spiro-MeOTAD | Au,0.04,MA,Pb,I,MAPbI,1.6,DMF; DMSO,9,1.08,23.4,0.77,19.1
2924,10.1039/c9ta02631b,SLG | ITO | Carbon-np; SnO2-np | Perovskite | CTAB | Spiro-MeOTAD | Au,0.1,MA,Pb,I,MAPbI,1.6,DMF; DMSO,9,0.95,22.5,0.58,12.45
2923,10.1039/c9ta02631b,SLG | ITO | Carbon-np; SnO2-np | Perovskite | CTAB | Spiro-MeOTAD | Au,0.1,MA,Pb,I,MAPbI,1.6,DMF; DMSO,9,0.95,22.64,0.71,15.19
2920,10.1039/c9ta02631b,SLG | ITO | Carbon-np; SnO2-np | Perovskite | Spiro-MeOTAD | Au,0.1,MA,Pb,I,MAPbI,1.6,DMF; DMSO,9,1.05,22.87,0.71,16.99
2921,10.1039/c9ta02631b,SLG | ITO | Carbon-np; SnO2-np | Perovskite | CTAB | Spiro-MeOTAD | Au,0.1,MA,Pb,I,MAPbI,1.6,DMF; DMSO,9,1.07,22.88,0.73,17.87
2922,10.1039/c9ta02631b,SLG | ITO | Carbon-np; SnO2-np | Perovskite | CTAB | Spiro-MeOTAD | Au,0.1,MA,Pb,I,MAPbI,1.6,DMF; DMSO,9,1.11,23.2,0.74,18.95
17176,10.1039/c9ta02772f,SLG | FTO | TiO2-c | TiO2-mp | Perovskite | Carbon,0.68,MA,Pb,I,MAPbI,1.6,DMF; DMSO,4,1,18.9,0.6,11.3
39109,10.1039/c9ta06439g,SLG | ITO | P3CT-N | Perovskite | PCBM-60 | Bphen | Ag,0.09,MA,Pb,I,MAPbI,1.6,DMF; DMSO,4,1.072,21.98,0.754,17.7
39110,10.1039/c9ta06439g,SLG | ITO | P3CT-N | Perovskite | PCBM-60 | Bphen | Ag,0.09,MA,Pb,I,MAPbI,1.6,DMF; DMSO,4,1.078,21.5,0.734,17.01
39112,10.1039/c9ta06439g,SLG | ITO | P3CT-N | Perovskite | PCBM-60 | Bphen | Ag,0.09,MA,Pb,I,MAPbI,1.6,DMF; DMSO,4,1.079,21.72,0.77,18.05
39111,10.1039/c9ta06439g,SLG | ITO | P3CT-N | Perovskite | PCBM-60 | Bphen | Ag,0.09,MA,Pb,I,MAPbI,1.6,DMF; DMSO,4,1.086,22.43,0.771,18.86
39114,10.1039/c9ta06439g,SLG | ITO | P3CT-N | Perovskite | PCBM-60 | Bphen | Ag,0.09,MA,Pb,I,MAPbI,1.6,DMF; DMSO,4,1.109,22.05,0.789,19.29
39113,10.1039/c9ta06439g,SLG | ITO | P3CT-N | Perovskite | PCBM-60 | Bphen | Ag,0.09,MA,Pb,I,MAPbI,1.6,DMF; DMSO,4,1.116,22.67,0.791,19.68
3888,10.1039/c9ta06875a,SLG | ITO | NiO-c | Perovskite | ZnO | PTFE | Ag,0.1,MA,Pb,I,MAPbI,1.6,DMF; DMSO,9,1.02,19.93,0.67,13.62
3887,10.1039/c9ta06875a,SLG | ITO | NiO-c | Perovskite | ZnO-c | Ag,0.1,MA,Pb,I,MAPbI,1.6,DMF; DMSO,9,1.05,20.25,0.68,14.54
3886,10.1039/c9ta06875a,SLG | ITO | NiO-c | Perovskite | PCBM-60 | Ag,0.1,MA,Pb,I,MAPbI,1.6,DMF; DMSO,9,1.07,20.44,0.59,15.23
14768,10.1039/c9ta08081c,SLG | ITO | PTAA | Perovskite | PCBM-60 | Bphen | Ag,0.04,MA,Pb,I,MAPbI,1.6,DMF; DMSO,7.7,1.08,21.33,0.783,18.2
14769,10.1039/c9ta08081c,SLG | ITO | PTAA | Perovskite | PCBM-60 | Bphen | Ag,0.04,MA,Pb,I,MAPbI,1.6,DMF; DMSO,7.7,1.1,22.55,0.831,20.9
26134,10.1039/c9ta08791e,SLG | ITO | NiO-c | PTAA | Perovskite | PCBM-60 | BCP | Ag,0.1,MA,Pb,I,MAPbI,1.6,DMF; DMSO,4,1.03,21.197,0.776,16.94
26135,10.1039/c9ta08791e,SLG | ITO | NiO-c | PTAA | Perovskite | PCBM-60 | BCP | Ag,0.1,MA,Pb,I,MAPbI,1.6,DMF; DMSO,4,1.033,20.929,0.751,16.47
26143,10.1039/c9ta08791e,SLG | ITO | NiO-c | PTAA | Perovskite | PCBM-60 | BCP | Ag,0.1,MA,Pb,I,MAPbI,1.6,DMF; DMSO,4,1.048,21.223,0.763,16.95
26142,10.1039/c9ta08791e,SLG | ITO | NiO-c | PTAA | Perovskite | PCBM-60 | BCP | Ag,0.1,MA,Pb,I,MAPbI,1.6,DMF; DMSO,4,1.06,21.573,0.768,17.56
26141,10.1039/c9ta08791e,SLG | ITO | NiO-c | PTAA | Perovskite | PCBM-60 | BCP | Ag,0.1,MA,Pb,I,MAPbI,1.6,DMF; DMSO,4,1.073,21.738,0.757,17.78
26137,10.1039/c9ta08791e,SLG | ITO | NiO-c | PTAA | Perovskite | PCBM-60 | BCP | Ag,0.1,MA,Pb,I,MAPbI,1.6,DMF; DMSO,4,1.075,16.099,0.536,9.3
26140,10.1039/c9ta08791e,SLG | ITO | NiO-c | PTAA | Perovskite | PCBM-60 | BCP | Ag,0.1,MA,Pb,I,MAPbI,1.6,DMF; DMSO,4,1.08,22.808,0.773,19.04
26139,10.1039/c9ta08791e,SLG | ITO | NiO-c | PTAA | Perovskite | PCBM-60 | BCP | Ag,0.1,MA,Pb,I,MAPbI,1.6,DMF; DMSO,4,1.092,21.829,0.764,18.24
26138,10.1039/c9ta08791e,SLG | ITO | NiO-c | PTAA | Perovskite | PCBM-60 | BCP | Ag,0.1,MA,Pb,I,MAPbI,1.6,DMF; DMSO,4,1.1,23.185,0.772,19.52
26136,10.1039/c9ta08791e,SLG | ITO | NiO-c | PTAA | Perovskite | PCBM-60 | BCP | Ag,0.1,MA,Pb,I,MAPbI,1.6,DMF; DMSO,4,1.12,17.734,0.584,11.59
4060,10.1039/c9ta08848b,SLG | FTO | NiO-c | Perovskite | PCBM-60 | BCP | Ag,0.0625,MA,Pb,I,MAPbI,1.6,DMF; DMSO,4,0.92,15,0.7,10.3
893,10.1039/c9ta08995k,SLG | ITO | PEDOT:PSS | Perovskite | PCBM-60 | Rhodamine 101 | LiF | Ag,0.09,MA,Pb,I,MAPbI,1.6,DMF; DMSO,4,1.003,20.62,0.8,16.57
