Repository: RhythmShah-04/ML_Perovskite

# ML_Perovskite


This is a beginner project for leaning Machine Learning and applying it to Perovskites for predicting them using various ML models

File: DataFinalProject.csv (part 18 of 19)
Ref_ID,Ref_DOI_number,Cell_stack_sequence,Cell_area_measured,Perovskite_composition_a_ions,Perovskite_composition_b_ions,Perovskite_composition_c_ions,Perovskite_composition_short_form,Perovskite_band_gap,Perovskite_deposition_solvents,DMF/DMSO,JV_default_Voc,JV_default_Jsc,JV_default_FF,JV_default_PCE
894,10.1039/c9ta08995k,SLG | ITO | PEDOT:PSS | Perovskite | PCBM-60 | Rhodamine 101 | LiF | Ag,0.09,MA,Pb,I,MAPbI,1.6,DMF; DMSO,4,1.003,21.31,0.8,17.54
896,10.1039/c9ta08995k,SLG | ITO | PEDOT:PSS | Perovskite | PCBM-60 | Rhodamine 101 | LiF | Ag,0.09,MA,Pb,I,MAPbI,1.6,DMF; DMSO,4,1.051,21.61,0.79,18.03
895,10.1039/c9ta08995k,SLG | ITO | PEDOT:PSS | Perovskite | PCBM-60 | Rhodamine 101 | LiF | Ag,0.09,MA,Pb,I,MAPbI,1.6,DMF; DMSO,4,1.084,22.58,0.83,20.22
6506,10.1039/c9ta09260a,SLG | ITO | PTAA | PMMA | Perovskite | IDTT2FPDI | PCBM-60 | Bphen | Al,0.12,MA,Pb,I,MAPbI,1.6,DMF; DMSO,9,1.09,22,0.714,16
6513,10.1039/c9ta09260a,SLG | ITO | SnO2-c | Perovskite | PTAA | Ag,0.12,MA,Pb,I,MAPbI,1.6,DMF; DMSO,4.5,1.09,23.1,0.719,18.7
6514,10.1039/c9ta09260a,SLG | ITO | SnO2-c | IDTT2FPDI | Perovskite | PTAA | Ag,0.12,MA,Pb,I,MAPbI,1.6,DMF; DMSO,4.5,1.09,23.8,0.687,17.3
6507,10.1039/c9ta09260a,SLG | ITO | PTAA | PMMA | Perovskite | IDTT2FPDI | PCBM-60 | Bphen | Al,0.12,MA,Pb,I,MAPbI,1.6,DMF; DMSO,4.5,1.09,23.8,0.728,18.9
6515,10.1039/c9ta09260a,SLG | ITO | IDTT2FPDI | Perovskite | PTAA | Ag,0.12,MA,Pb,I,MAPbI,1.6,DMF; DMSO,4.5,1.1,20.5,0.717,16.1
6508,10.1039/c9ta09260a,SLG | ITO | PTAA | PMMA | Perovskite | IDTT2FPDI | PCBM-60 | Bphen | Al,0.12,MA,Pb,I,MAPbI,1.6,DMF; DMSO,3,1.1,23.9,0.738,19
6509,10.1039/c9ta09260a,SLG | ITO | PTAA | PMMA | Perovskite | IDTT2FPDI | PCBM-60 | Bphen | Al,0.12,MA,Pb,I,MAPbI,1.6,DMF; DMSO,2.25,1.1,23.7,0.726,19
6510,10.1039/c9ta09260a,SLG | ITO | PTAA | PMMA | Perovskite | IDTT2FPDI | PCBM-60 | Bphen | Al,0.12,MA,Pb,I,MAPbI,1.6,DMF; DMSO,1.8,1.1,23.7,0.727,18.9
6511,10.1039/c9ta09260a,SLG | ITO | PTAA | PMMA | Perovskite | IDTT2FPDI | PCBM-60 | Bphen | Al,0.12,MA,Pb,I,MAPbI,1.6,DMF; DMSO,1.5,1.1,23.8,0.727,18.8
6512,10.1039/c9ta09260a,SLG | ITO | PTAA | PMMA | Perovskite | IDTT2FPDI | PCBM-60 | Bphen | Al,0.12,MA,Pb,I,MAPbI,1.6,DMF; DMSO,1.285714286,1.1,23.4,0.727,18.8
4703,10.1039/c9ta12597c,SLG | ITO | SnO2-np | Perovskite | Spiro-MeOTAD | Au,0.15,MA,Pb,I,MAPbI,1.6,DMF; DMSO,4,1.11,22.15,0.75,18.52
4706,10.1039/c9ta12597c,SLG | ITO | SnO2-np | Perovskite | Spiro-MeOTAD | Au,0.15,MA,Pb,I,MAPbI,1.6,DMF; DMSO,4,1.11,22.15,0.75,18.52
4704,10.1039/c9ta12597c,SLG | ITO | SnO2-np | Perovskite | TCPI | Spiro-MeOTAD | Au,0.15,MA,Pb,I,MAPbI,1.6,DMF; DMSO,4,1.13,22.42,0.77,19.41
4707,10.1039/c9ta12597c,SLG | ITO | SnO2-np | Perovskite | TCPI | Spiro-MeOTAD | Au,0.15,MA,Pb,I,MAPbI,1.6,DMF; DMSO,4,1.13,22.42,0.77,19.41
4702,10.1039/c9ta12597c,SLG | ITO | SnO2-np | Perovskite | TCPBr | Spiro-MeOTAD | Au,0.15,MA,Pb,I,MAPbI,1.6,DMF; DMSO,4,1.14,22.63,0.78,20.13
4705,10.1039/c9ta12597c,SLG | ITO | SnO2-np | Perovskite | TCPBr | Spiro-MeOTAD | Au,0.15,MA,Pb,I,MAPbI,1.6,DMF; DMSO,4,1.14,22.63,0.78,20.13
34454,10.1039/c9ta12736d,SLG | FTO | SnO2-c | Perovskite | Spiro-MeOTAD | Ag,0.1,MA,Pb,I,MAPbI,1.6,DMF; DMSO,9,1.09,21.42,0.785,18.49
9058,10.1039/c9tc00064j,SLG | ITO | PEDOT:PSS | Perovskite | DBP | PCBM-60 | Bphen | Ag,0.04,MA,Pb,I,MAPbI,1.6,DMF; DMSO,9,0.959,19.41,0.784,14.57
9054,10.1039/c9tc00064j,SLG | ITO | PEDOT:PSS | Perovskite | PCBM-60 | Bphen | Ag,0.04,MA,Pb,I,MAPbI,1.6,DMF; DMSO,9,0.965,18.64,0.793,14.26
9055,10.1039/c9tc00064j,SLG | ITO | PEDOT:PSS | Perovskite | DBP | PCBM-60 | Bphen | Ag,0.04,MA,Pb,I,MAPbI,1.6,DMF; DMSO,9,0.966,18.87,0.801,14.71
9059,10.1039/c9tc00064j,SLG | ITO | PEDOT:PSS | Perovskite | DBP | PCBM-60 | Bphen | Ag,0.04,MA,Pb,I,MAPbI,1.6,DMF; DMSO,9,0.971,19.2,0.794,14.83
9057,10.1039/c9tc00064j,SLG | ITO | PEDOT:PSS | Perovskite | DBP | PCBM-60 | Bphen | Ag,0.04,MA,Pb,I,MAPbI,1.6,DMF; DMSO,9,0.971,19.46,0.789,14.91
9056,10.1039/c9tc00064j,SLG | ITO | PEDOT:PSS | Perovskite | DBP | PCBM-60 | Bphen | Ag,0.04,MA,Pb,I,MAPbI,1.6,DMF; DMSO,9,0.972,20.11,0.791,15.47
9061,10.1039/c9tc00064j,SLG | ITO | PEDOT:PSS | Perovskite | DBP | PCBM-60 | Bphen | Ag,0.04,MA,Pb,I,MAPbI,1.6,DMF; DMSO,9,0.976,19.58,0.78,14.91
9060,10.1039/c9tc00064j,SLG | ITO | PEDOT:PSS | Perovskite | DBP | PCBM-60 | Bphen | Ag,0.04,MA,Pb,I,MAPbI,1.6,DMF; DMSO,9,0.978,20.25,0.788,15.61
9530,10.1039/c9tc03120k,SLG | ITO | NPB | Perovskite | PCBM-60 | Al,0.05,MA,Pb,I,MAPbI,1.6,DMF; DMSO,5,1.03,18.62,0.703,13.57
9535,10.1039/c9tc03120k,SLG | ITO | NPB; PTAA | Perovskite | PCBM-60 | Al,0.05,MA,Pb,I,MAPbI,1.6,DMF; DMSO,5,1.03,18.77,0.757,14.73
9531,10.1039/c9tc03120k,SLG | ITO | NPB; PTAA | Perovskite | PCBM-60 | Al,0.05,MA,Pb,I,MAPbI,1.6,DMF; DMSO,5,1.03,18.9,0.705,13.83
9532,10.1039/c9tc03120k,SLG | ITO | NPB; PTAA | Perovskite | PCBM-60 | Al,0.05,MA,Pb,I,MAPbI,1.6,DMF; DMSO,5,1.05,19.54,0.765,15.87
9533,10.1039/c9tc03120k,SLG | ITO | NPB; PTAA | Perovskite | PCBM-60 | Al,0.05,MA,Pb,I,MAPbI,1.6,DMF; DMSO,5,1.06,19.9,0.786,16.89
9534,10.1039/c9tc03120k,SLG | ITO | NPB; PTAA | Perovskite | PCBM-60 | Al,0.05,MA,Pb,I,MAPbI,1.6,DMF; DMSO,5,1.06,20.8,0.807,17.79
9536,10.1039/c9tc03120k,SLG | ITO | PTAA | Perovskite | PCBM-60 | Al,0.05,MA,Pb,I,MAPbI,1.6,DMF; DMSO,5,1.06,20.93,0.76,16.89
35795,10.1039/c9tc03259b,SLG | ITO | NiO-c | Perovskite | PCBM-60 | BCP | Ag,0.04,MA,Pb,I,MAPbI,1.6,DMF; DMSO,4,0.997,22.05,0.612,13.45
35784,10.1039/c9tc03259b,SLG | ITO | NiO-c | Perovskite | PCBM-60 | Ca(acac)2 | Ag,0.04,MA,Pb,I,MAPbI,1.6,DMF; DMSO,4,1.02,21.49,0.663,14.53
35789,10.1039/c9tc03259b,SLG | ITO | NiO-c | Perovskite | PCBM-60 | Ca(acac)2 | Ag,0.04,MA,Pb,I,MAPbI,1.6,DMF; DMSO,4,1.02,22.13,0.729,16.46
35790,10.1039/c9tc03259b,SLG | ITO | NiO-c | Perovskite | PCBM-60 | BCP | Ag,0.04,MA,Pb,I,MAPbI,1.6,DMF; DMSO,4,1.02,22.24,0.628,14.24
35801,10.1039/c9tc03259b,SLG | ITO | NiO-c | Perovskite | PCBM-60 | Zr(acac)4 | Ag,0.04,MA,Pb,I,MAPbI,1.6,DMF; DMSO,4,1.025,22.74,0.724,16.86
35796,10.1039/c9tc03259b,SLG | ITO | NiO-c | Perovskite | PCBM-60 | Zr(acac)4 | Ag,0.04,MA,Pb,I,MAPbI,1.6,DMF; DMSO,4,1.027,21.75,0.684,15.27
35794,10.1039/c9tc03259b,SLG | ITO | NiO-c | Perovskite | PCBM-60 | BCP | Ag,0.04,MA,Pb,I,MAPbI,1.6,DMF; DMSO,4,1.03,22.18,0.567,12.95
35785,10.1039/c9tc03259b,SLG | ITO | NiO-c | Perovskite | PCBM-60 | Ca(acac)2 | Ag,0.04,MA,Pb,I,MAPbI,1.6,DMF; DMSO,4,1.03,22.37,0.702,16.17
35786,10.1039/c9tc03259b,SLG | ITO | NiO-c | Perovskite | PCBM-60 | Ca(acac)2 | Ag,0.04,MA,Pb,I,MAPbI,1.6,DMF; DMSO,4,1.03,22.69,0.747,17.45
35788,10.1039/c9tc03259b,SLG | ITO | NiO-c | Perovskite | PCBM-60 | Ca(acac)2 | Ag,0.04,MA,Pb,I,MAPbI,1.6,DMF; DMSO,4,1.03,22.76,0.747,17.52
35797,10.1039/c9tc03259b,SLG | ITO | NiO-c | Perovskite | PCBM-60 | Zr(acac)4 | Ag,0.04,MA,Pb,I,MAPbI,1.6,DMF; DMSO,4,1.033,22.24,0.718,16.49
35798,10.1039/c9tc03259b,SLG | ITO | NiO-c | Perovskite | PCBM-60 | Zr(acac)4 | Ag,0.04,MA,Pb,I,MAPbI,1.6,DMF; DMSO,4,1.038,22.78,0.722,17.07
35800,10.1039/c9tc03259b,SLG | ITO | NiO-c | Perovskite | PCBM-60 | Zr(acac)4 | Ag,0.04,MA,Pb,I,MAPbI,1.6,DMF; DMSO,4,1.04,22.89,0.723,17.21
35787,10.1039/c9tc03259b,SLG | ITO | NiO-c | Perovskite | PCBM-60 | Ca(acac)2 | Ag,0.04,MA,Pb,I,MAPbI,1.6,DMF; DMSO,4,1.04,23.02,0.76,18.23
35799,10.1039/c9tc03259b,SLG | ITO | NiO-c | Perovskite | PCBM-60 | Zr(acac)4 | Ag,0.04,MA,Pb,I,MAPbI,1.6,DMF; DMSO,4,1.04,23.32,0.741,17.97
35791,10.1039/c9tc03259b,SLG | ITO | NiO-c | Perovskite | PCBM-60 | BCP | Ag,0.04,MA,Pb,I,MAPbI,1.6,DMF; DMSO,4,1.05,22.2,0.612,14.26
35793,10.1039/c9tc03259b,SLG | ITO | NiO-c | Perovskite | PCBM-60 | BCP | Ag,0.04,MA,Pb,I,MAPbI,1.6,DMF; DMSO,4,1.06,22.84,0.611,14.79
35792,10.1039/c9tc03259b,SLG | ITO | NiO-c | Perovskite | PCBM-60 | BCP | Ag,0.04,MA,Pb,I,MAPbI,1.6,DMF; DMSO,4,1.07,22.43,0.635,15.25
9439,10.1039/c9tc03375k,SLG | FTO | TiO2-c | Perovskite | Spiro-MeOTAD | Ag,0.09,MA,Pb,I,MAPbI,1.6,DMF; DMSO,4,1.03,21.16,0.67,16.16
9438,10.1039/c9tc03375k,SLG | FTO | TiO2-c | Perovskite | Spiro-MeOTAD | Ag,0.09,MA,Pb,I,MAPbI,1.6,DMF; DMSO,4,1.07,22.04,0.75,17.68
39174,10.1039/c9tc03684a,SLG | FTO | SnO2 | Perovskite | Spiro-MeOTAD | MoOx | Ag,0.09,MA,Pb,I,MAPbI,1.6,DMF; DMSO,4,0.95,22.26,0.77,16.27
39175,10.1039/c9tc03684a,SLG | FTO | SnO2 | Perovskite | Spiro-MeOTAD | MoOx | IAI,0.09,MA,Pb,I,MAPbI,1.6,DMF; DMSO,4,1,18.18,0.7,12.86
39173,10.1039/c9tc03684a,SLG | FTO | SnO2 | Perovskite | Spiro-MeOTAD | Ag,0.09,MA,Pb,I,MAPbI,1.6,DMF; DMSO,4,1.03,20.82,0.81,17.41
14734,10.1039/c9tc03877a,SLG | ITO | PTAA | Perovskite | 2PDI-4S | PEIE | Ag,0.16,MA,Pb,I,MAPbI,1.6,DMF; DMSO,9,0.96,19.04,0.58,10.6
14735,10.1039/c9tc03877a,SLG | ITO | PTAA | Perovskite | 2PDI-4S | PEIE | Ag,0.16,MA,Pb,I,MAPbI,1.6,DMF; DMSO,9,0.98,19.99,0.57,11.07
14730,10.1039/c9tc03877a,SLG | ITO | PTAA | Perovskite | 2PDI-2S | PEIE | Ag,0.16,MA,Pb,I,MAPbI,1.6,DMF; DMSO,9,0.99,13.6,0.27,3.5
14732,10.1039/c9tc03877a,SLG | ITO | PTAA | Perovskite | 2PDI-3S | PEIE | Ag,0.16,MA,Pb,I,MAPbI,1.6,DMF; DMSO,9,0.99,18.37,0.41,7.36
14731,10.1039/c9tc03877a,SLG | ITO | PTAA | Perovskite | 2PDI-2S | PEIE | Ag,0.16,MA,Pb,I,MAPbI,1.6,DMF; DMSO,9,1.01,18.01,0.36,6.78
14733,10.1039/c9tc03877a,SLG | ITO | PTAA | Perovskite | 2PDI-3S | PEIE | Ag,0.16,MA,Pb,I,MAPbI,1.6,DMF; DMSO,9,1.01,20.76,0.5,10.47
14728,10.1039/c9tc03877a,SLG | ITO | PTAA | Perovskite | 2PDI-0S | PEIE | Ag,0.16,MA,Pb,I,MAPbI,1.6,DMF; DMSO,9,1.02,18.43,0.49,9.36
14726,10.1039/c9tc03877a,SLG | ITO | PTAA | Perovskite | PCBM-60 | PEIE | Ag,0.16,MA,Pb,I,MAPbI,1.6,DMF; DMSO,9,1.03,19.01,0.79,15.4
14727,10.1039/c9tc03877a,SLG | ITO | PTAA | Perovskite | PCBM-60 | PEIE | Ag,0.16,MA,Pb,I,MAPbI,1.6,DMF; DMSO,9,1.04,16.11,0.65,10.91
14729,10.1039/c9tc03877a,SLG | ITO | PTAA | Perovskite | 2PDI-0S | PEIE | Ag,0.16,MA,Pb,I,MAPbI,1.6,DMF; DMSO,9,1.05,20.26,0.66,14.03
14675,10.1039/c9tc03881g,SLG | ITO | PEDOT:PSS | Al2O3-np | Perovskite | PCBM-60 | Ag,0.04,MA,Pb,I,MAPbI,1.6,DMF; DMSO,9,0.85,20.2,0.6,10.3
14674,10.1039/c9tc03881g,SLG | ITO | PEDOT:PSS | Al2O3-np | Perovskite | PCBM-60 | Ag,0.04,MA,Pb,I,MAPbI,1.6,DMF; DMSO,9,0.9,22,0.64,12.7
14673,10.1039/c9tc03881g,SLG | ITO | PEDOT:PSS | Al2O3-np | Perovskite | PCBM-60 | Ag,0.04,MA,Pb,I,MAPbI,1.6,DMF; DMSO,9,0.95,24.2,0.65,15
9691,10.1039/C9TC04067F,SLG | ITO | P3CT-N | Perovskite | PCBM-60 | C60 | BCP | Ag,0.09,MA,Pb,I,MAPbI,1.6,DMF; DMSO,4,1.088,22.19,0.739,17.5
9690,10.1039/C9TC04067F,SLG | ITO | P3CT-N | Perovskite | PCBM-60 | C60 | BCP | Ag,0.09,MA,Pb,I,MAPbI,1.6,DMF; DMSO,4,1.12,22.63,0.715,18.5
34974,10.1039/c9tc05410c,SLG | ITO | PEDOT:PSS | Perovskite | PCBM-60 | BCP | Ag,0.1,MA,Pb,I,MAPbI,1.6,DMF; DMSO,8,0.971,21.01,0.72,14.69
34972,10.1039/c9tc05410c,SLG | ITO | Z9 | Perovskite | PCBM-60 | BCP | Ag,0.1,MA,Pb,I,MAPbI,1.6,DMF; DMSO,8,1,22.12,0.63,14.03
34971,10.1039/c9tc05410c,SLG | ITO | Z8 | Perovskite | PCBM-60 | BCP | Ag,0.1,MA,Pb,I,MAPbI,1.6,DMF; DMSO,8,1.019,21.73,0.71,15.8
34973,10.1039/c9tc05410c,SLG | ITO | Z10 | Perovskite | PCBM-60 | BCP | Ag,0.1,MA,Pb,I,MAPbI,1.6,DMF; DMSO,8,1.03,20.88,0.64,13.8
34970,10.1039/c9tc05410c,SLG | ITO | Z7 | Perovskite | PCBM-60 | BCP | Ag,0.1,MA,Pb,I,MAPbI,1.6,DMF; DMSO,8,1.038,22.46,0.74,17.32
34975,10.1039/c9tc05410c,SLG | ITO | Z7@MWCNTs | Perovskite | PCBM-60 | BCP | Ag,0.1,MA,Pb,I,MAPbI,1.6,DMF; DMSO,8,1.052,22.57,0.72,17.17
3321,10.1063/1.4928516,SLG | ITO | PEDOT:PSS | Perovskite | PCBM-60 | Al,0.1,MA,Pb,I,MAPbI,1.6,DMF; DMSO,1,0.421,12.1,0.366,1.86
3322,10.1063/1.4928516,SLG | ITO | PEDOT:PSS | Perovskite | PCBM-60 | Al,0.1,MA,Pb,I,MAPbI,1.6,DMF; DMSO,1,0.67,12.08,0.49,3.94
3325,10.1063/1.4928516,SLG | ITO | PEDOT:PSS | Perovskite | PCBM-60 | Al,0.1,MA,Pb,I,MAPbI,1.6,DMF; DMSO,1,0.91,16.26,0.544,8.05
3324,10.1063/1.4928516,SLG | ITO | PEDOT:PSS | Perovskite | PCBM-60 | Al,0.1,MA,Pb,I,MAPbI,1.6,DMF; DMSO,1,0.92,17.27,0.56,8.84
3323,10.1063/1.4928516,SLG | ITO | PEDOT:PSS | Perovskite | PCBM-60 | Al,0.1,MA,Pb,I,MAPbI,1.6,DMF; DMSO,1,1,16.75,0.56,9.35
3327,10.1063/1.4928516,SLG | ITO | PEDOT:PSS | Perovskite | PCBM-60 | Al,0.1,MA,Pb,I,MAPbI,1.6,DMF; DMSO,1,1.01,15.91,0.551,8.88
3326,10.1063/1.4928516,SLG | ITO | PEDOT:PSS | Perovskite | PCBM-60 | Al,0.1,MA,Pb,I,MAPbI,1.6,DMF; DMSO,1,1.04,17.49,0.589,10.67
20969,10.1063/1.4953834,SLG | FTO | TiO2-c | TiO2-mp | Perovskite | Spiro-MeOTAD | Au,0.02,MA,Pb,I,MAPbI,1.6,DMF; DMSO,7.692307692,1.08,24.1,0.715,18.6
40915,10.1063/1.4967817,SLG | ITO | NiO-c | Perovskite | PCBM-60 | Al,0.1,MA,Pb,I,MAPbI,1.6,DMF; DMSO,8,1.1,20,0.682,15
36207,10.1063/1.5004627,SLG | FTO | Perovskite | Spiro-MeOTAD | Ag,0.12,MA,Pb,I,MAPbI,1.6,DMF; DMSO,6,0.892,16.73,0.602,8.98
36208,10.1063/1.5004627,SLG | FTO | Perovskite | Spiro-MeOTAD | Ag,0.12,MA,Pb,I,MAPbI,1.6,DMF; DMSO,6,0.937,20,0.59,11.06
36211,10.1063/1.5004627,SLG | FTO | Perovskite | Spiro-MeOTAD | Ag,0.12,MA,Pb,I,MAPbI,1.6,DMF; DMSO,6,0.944,20.64,0.572,10.05
36210,10.1063/1.5004627,SLG | FTO | Perovskite | Spiro-MeOTAD | Ag,0.12,MA,Pb,I,MAPbI,1.6,DMF; DMSO,6,0.95,20.64,0.601,11.77
36209,10.1063/1.5004627,SLG | FTO | Perovskite | Spiro-MeOTAD | Ag,0.12,MA,Pb,I,MAPbI,1.6,DMF; DMSO,6,0.97,20.82,0.663,13.39
36206,10.1063/1.5004627,SLG | FTO | TiO2-c | Perovskite | Spiro-MeOTAD | Ag,0.12,MA,Pb,I,MAPbI,1.6,DMF; DMSO,6,1.02,17.57,0.632,11.32
3292,10.1063/1.5020840,SLG | FTO | TiO2-c | Perovskite | Spiro-MeOTAD | Ag,0.07,MA,Pb,I,MAPbI,1.6,DMF; DMSO,2.333333333,1.06,22.71,0.66,15.9
3295,10.1063/1.5020840,SLG | FTO | TiO2-c | Perovskite | Spiro-MeOTAD | Ag,0.07,MA,Pb,I,MAPbI,1.6,DMF; DMSO,2.333333333,1.1,20.46,0.69,15.5
3293,10.1063/1.5020840,SLG | FTO | TiO2-c | Perovskite | Spiro-MeOTAD | Ag,0.07,MA,Pb,I,MAPbI,1.6,DMF; DMSO,2.333333333,1.1,22.77,0.7,17.7
3294,10.1063/1.5020840,SLG | FTO | TiO2-c | Perovskite | Spiro-MeOTAD | Ag,0.07,MA,Pb,I,MAPbI,1.6,DMF; DMSO,2.333333333,1.12,22.86,0.71,18.3
2510,10.1063/1.5036643,SLG | ITO | PEDOT:PSS | Perovskite | PCBM-60 | Ni | Au,0.11,MA,Pb,I,MAPbI,1.6,DMF; DMSO,1,0.57,4.56,0.29,0.76
2507,10.1063/1.5036643,SLG | ITO | PEDOT:PSS | Perovskite | PCBM-60 | Ni | Au,0.11,MA,Pb,I,MAPbI,1.6,DMF; DMSO,1,0.72,13.07,0.48,4.53
2504,10.1063/1.5036643,SLG | ITO | PEDOT:PSS | Perovskite | PCBM-60 | Ni | Au,0.11,MA,Pb,I,MAPbI,1.6,DMF; DMSO,1,0.82,16.78,0.55,7.34
2503,10.1063/1.5036643,SLG | ITO | PEDOT:PSS | Perovskite | PCBM-60 | Ni | Au,0.11,MA,Pb,I,MAPbI,1.6,DMF; DMSO,1,0.84,24.17,0.57,11.6
2508,10.1063/1.5036643,SLG | ITO | PEDOT:PSS | Perovskite | PCBM-60 | Ni | Au,0.11,MA,Pb,I,MAPbI,1.6,DMF; DMSO,1,0.85,15.75,0.54,7.33
2509,10.1063/1.5036643,SLG | ITO | PEDOT:PSS | Perovskite | PCBM-60 | Ni | Au,0.11,MA,Pb,I,MAPbI,1.6,DMF; DMSO,1,0.88,15.8,0.64,8.81
2505,10.1063/1.5036643,SLG | ITO | PEDOT:PSS | Perovskite | PCBM-60 | Ni | Au,0.11,MA,Pb,I,MAPbI,1.6,DMF; DMSO,1,0.9,14.13,0.55,7.11
2506,10.1063/1.5036643,SLG | ITO | PEDOT:PSS | Perovskite | PCBM-60 | Ni | Au,0.11,MA,Pb,I,MAPbI,1.6,DMF; DMSO,1,0.96,18.18,0.68,11.9
7992,10.1063/1.5047765,SLG | ITO | NiO-c | Perovskite | PCBM-60 | BCP | Ag,0.1,MA,Pb,I,MAPbI,1.6,DMF; DMSO,9,0.91,14.67,0.522,7.02
7989,10.1063/1.5047765,SLG | ITO | NiO-c | Perovskite | PCBM-60 | BCP | Ag,0.1,MA,Pb,I,MAPbI,1.6,DMF; DMSO,9,0.93,19.9,0.627,11.64
7987,10.1063/1.5047765,SLG | ITO | NiO-c | Perovskite | PCBM-60 | BCP | Ag,0.1,MA,Pb,I,MAPbI,1.6,DMF; DMSO,9,0.95,18.89,0.686,12.34
7985,10.1063/1.5047765,SLG | ITO | NiO-c | Perovskite | PCBM-60 | BCP | Ag,0.1,MA,Pb,I,MAPbI,1.6,DMF; DMSO,9,0.95,20.18,0.679,13.08
7991,10.1063/1.5047765,SLG | ITO | NiO-c | Perovskite | PCBM-60 | BCP | Ag,0.1,MA,Pb,I,MAPbI,1.6,DMF; DMSO,9,0.951,18.2,0.656,11.35
7990,10.1063/1.5047765,SLG | ITO | NiO-c | Perovskite | PCBM-60 | BCP | Ag,0.1,MA,Pb,I,MAPbI,1.6,DMF; DMSO,9,0.96,18.58,0.659,11.78
7986,10.1063/1.5047765,SLG | ITO | NiO-c | Perovskite | PCBM-60 | BCP | Ag,0.1,MA,Pb,I,MAPbI,1.6,DMF; DMSO,9,0.96,18.9,0.75,13.71
7988,10.1063/1.5047765,SLG | ITO | NiO-c | Perovskite | PCBM-60 | BCP | Ag,0.1,MA,Pb,I,MAPbI,1.6,DMF; DMSO,9,0.97,14.4,0.598,8.39
14822,10.1063/1.5098336,SLG | FTO | TiO2-c | TiO2-mp | Perovskite | Spiro-MeOTAD | Au,0.09,MA,Pb,I,MAPbI,1.6,DMF; DMSO,9,0.991,22.7,0.767,17.2
4101,10.1063/1.5099280,SLG | FTO | TiO2-c | Perovskite | Spiro-MeOTAD | Au,0.12,MA,Pb,I,MAPbI,1.6,DMF; DMSO,9,1.03,23.53,0.597,14.47
4102,10.1063/1.5099280,SLG | FTO | TiO2-c | Perovskite | Spiro-MeOTAD | Au,0.12,MA,Pb,I,MAPbI,1.6,DMF; DMSO,9,1.08,24.38,0.656,17.27
8818,10.1063/1.5109699,SLG | FTO | TiO2-c | Perovskite | Spiro-MeOTAD | Au,0.09,MA,Pb,I,MAPbI,1.6,DMF; DMSO,1,0.91,20.03,0.63,11.47
8819,10.1063/1.5109699,SLG | FTO | TiO2-c | Perovskite | Spiro-MeOTAD | Au,0.09,MA,Pb,I,MAPbI,1.6,DMF; DMSO,2,1.09,18.77,0.7,14.38
820,10.1063/1.5126647,SLG | ITO | SnO2-np | Perovskite | Spiro-MeOTAD | Au,0.1,MA,Pb,I,MAPbI,1.6,DMF; DMSO,9,1.02,22.5,0.752,17.6
821,10.1063/1.5126647,SLG | ITO | SnO2-np | Perovskite | Spiro-MeOTAD | Au,0.1,MA,Pb,I,MAPbI,1.6,DMF; DMSO,9,1.02,23.9,0.774,18.87
30728,10.1080/15421406.2018.1456043,SLG | FTO | TiO2-c | TiO2-mp | Perovskite | SM-1 | Ag,0.11,MA,Pb,I,MAPbI,1.6,DMF; DMSO,9,0.95,19.12,0.577,10.54
30727,10.1080/15421406.2018.1456043,SLG | FTO | TiO2-c | TiO2-mp | Perovskite | Spiro-MeOTAD | Ag,0.11,MA,Pb,I,MAPbI,1.6,DMF; DMSO,9,0.96,17.5,0.499,7.5
732,10.1080/15421406.2018.1456072,SLG | ITO | PEDOT:PSS | Perovskite | PCBM-70 | Ag,0.096,MA,Pb,I,MAPbI,1.6,DMF; DMSO,9,0.85,16.86,0.743,10.71
730,10.1080/15421406.2018.1456072,SLG | ITO | PEDOT:PSS | Perovskite | PCBM-70 | Ag,0.096,MA,Pb,I,MAPbI,1.6,DMF; DMSO,9,0.91,17.31,0.528,8.33
731,10.1080/15421406.2018.1456072,SLG | ITO | PEDOT:PSS | Perovskite | PCBM-70 | Ag,0.096,MA,Pb,I,MAPbI,1.6,DMF; DMSO,9,0.92,18.19,0.647,10.85
36351,10.1088/0957-4484/27/50/505403,SLG | FTO | TiO2-c | TiO2-mp | TiO2-c | Perovskite | Spiro-MeOTAD | Au,0.4,MA,Pb,I,MAPbI,1.6,DMF; DMSO,2.333333333,0.947,21.1,0.63,12.6
36352,10.1088/0957-4484/27/50/505403,SLG | FTO | TiO2-c | TiO2-mp | TiO2-c | Perovskite | Spiro-MeOTAD | Au,0.4,MA,Pb,I,MAPbI,1.6,DMF; DMSO,2.333333333,0.953,18.6,0.59,10.4
36350,10.1088/0957-4484/27/50/505403,SLG | FTO | TiO2-c | TiO2-mp | TiO2-c | Perovskite | Spiro-MeOTAD | Au,0.4,MA,Pb,I,MAPbI,1.6,DMF; DMSO,2.333333333,0.964,21.2,0.67,13.7
36349,10.1088/0957-4484/27/50/505403,SLG | FTO | TiO2-c | TiO2-mp | Perovskite | Spiro-MeOTAD | Au,0.4,MA,Pb,I,MAPbI,1.6,DMF; DMSO,2.333333333,0.983,22.2,0.58,12.7
36353,10.1088/0957-4484/27/50/505403,SLG | FTO | TiO2-c | TiO2-mp | Perovskite | Spiro-MeOTAD | Au,0.4,MA,Pb,I,MAPbI,1.6,DMF; DMSO,2.333333333,1.026,21.6,0.69,15.3
12460,10.1088/1361-6463/aafea9,SLG | FTO | TiO2-c | Perovskite | Spiro-MeOTAD | Ag,0.1,MA,Pb,I,MAPbI,1.6,DMF; DMSO,9,0.83,16,0.61,8.1
12459,10.1088/1361-6463/aafea9,SLG | FTO | TiO2-c | Perovskite | Spiro-MeOTAD | Ag,0.1,MA,Pb,I,MAPbI,1.6,DMF; DMSO,9,1.05,17,0.66,12
12458,10.1088/1361-6463/aafea9,SLG | FTO | TiO2-c | Perovskite | Spiro-MeOTAD | Ag,0.1,MA,Pb,I,MAPbI,1.6,DMF; DMSO,9,1.12,15.5,0.7,12.8
29992,10.1088/1361-6463/ab1e2b,SLG | FTO | TiO2-c | TiO2-mp | Perovskite | Spiro-OMeOTAD | Au,0.16,MA,Pb,I,MAPbI,1.6,DMF; DMSO,4,1.08,18.34,0.676,13.4
1217,10.1088/1361-6528/aa6956,SLG | FTO | TiO2-c | TiO2-mp | Perovskite | Spiro-MeOTAD | Au,0.12,MA,Pb,I,MAPbI,1.6,DMF; DMSO,9,1.05,19.59,0.68,11.9
1218,10.1088/1361-6528/aa6956,SLG | FTO | TiO2-c | TiO2-mp | Perovskite | Spiro-MeOTAD | Au,0.12,MA,Pb,I,MAPbI,1.6,DMF; DMSO,9,1.11,21.62,0.76,16.9
36197,10.1088/1361-6528/aae9b6,SLG | FTO | TiO2-nt | ZnO-c | Perovskite | Spiro-MeOTAD | Au,0.1,MA,Pb,I,MAPbI,1.6,DMF; DMSO,4,0.88,11,0.58,5.7
36198,10.1088/1361-6528/aae9b6,SLG | FTO | TiO2-nt | Perovskite | Spiro-MeOTAD | Au,0.1,MA,Pb,I,MAPbI,1.6,DMF; DMSO,4,0.88,12.4,0.56,6.1
36196,10.1088/1361-6528/aae9b6,SLG | FTO | TiO2-nt | Perovskite | Spiro-MeOTAD | Au,0.1,MA,Pb,I,MAPbI,1.6,DMF; DMSO,4,0.91,17.4,0.57,9
36195,10.1088/1361-6528/aae9b6,SLG | FTO | TiO2-nt | ZnO-c | Perovskite | Spiro-MeOTAD | Au,0.1,MA,Pb,I,MAPbI,1.6,DMF; DMSO,4,0.96,17.3,0.54,9
36194,10.1088/1361-6528/aae9b6,SLG | FTO | TiO2-nt | Perovskite | Spiro-MeOTAD | Au,0.1,MA,Pb,I,MAPbI,1.6,DMF; DMSO,4,0.96,20.4,0.54,10.5
36199,10.1088/1361-6528/aae9b6,SLG | FTO | TiO2-nt | ZnO-c | Perovskite | Spiro-MeOTAD | Au,0.1,MA,Pb,I,MAPbI,1.6,DMF; DMSO,4,0.97,15.4,0.38,5.7
11069,10.1088/1361-6528/ab10f3,SLG | FTO | SnO2-np | Perovskite | Spiro-MeOTAD | Au,0.1,MA,Pb,I,MAPbI,1.6,DMF; DMSO,2.333333333,1.07,23.09,0.734,18.22
33592,10.1088/1361-6528/ab55a1,SLG | ITO | SnO2-c | Perovskite | Spiro-MeOTAD | Au,0.1,MA,Pb,I,MAPbI,1.6,DMF; DMSO,9,1.083,23.01,0.73,18.2
33596,10.1088/1361-6528/ab55a1,SLG | ITO | SnO2-c | Perovskite | Spiro-MeOTAD | Au,0.1,MA,Pb,I,MAPbI,1.6,DMF; DMSO,9,1.092,23.1,0.748,18.88
33597,10.1088/1361-6528/ab55a1,SLG | ITO | SnO2-c | Perovskite | Spiro-MeOTAD | Au,0.1,MA,Pb,I,MAPbI,1.6,DMF; DMSO,9,1.093,22.53,0.745,18.34
33593,10.1088/1361-6528/ab55a1,SLG | ITO | SnO2-c | Perovskite | Spiro-MeOTAD | Au,0.1,MA,Pb,I,MAPbI,1.6,DMF; DMSO,9,1.102,23.41,0.761,19.66
33595,10.1088/1361-6528/ab55a1,SLG | ITO | SnO2-c | Perovskite | Spiro-MeOTAD | Au,0.1,MA,Pb,I,MAPbI,1.6,DMF; DMSO,9,1.112,23.29,0.737,19.21
33594,10.1088/1361-6528/ab55a1,SLG | ITO | SnO2-c | Perovskite | Spiro-MeOTAD | Au,0.1,MA,Pb,I,MAPbI,1.6,DMF; DMSO,9,1.112,23.57,0.769,19.2
41237,10.1088/2053-1591/aad311,SLG | FTO | TiO2-c | Perovskite | Spiro-MeOTAD | Au,0.16,MA,Pb,I,MAPbI,1.6,DMF; DMSO,2.333333333,1.032,18.5,0.677,12.94
41235,10.1088/2053-1591/aad311,SLG | FTO | TiO2-c | TiO2-mp | Perovskite | Spiro-MeOTAD | Au,0.16,MA,Pb,I,MAPbI,1.6,DMF; DMSO,2.333333333,1.059,19.62,0.728,15.12
41238,10.1088/2053-1591/aad311,SLG | FTO | TiO2-c | Perovskite | Spiro-MeOTAD | Au,1.44,MA,Pb,I,MAPbI,1.6,DMF; DMSO,2.333333333,1.018,17.51,0.664,11.85
41236,10.1088/2053-1591/aad311,SLG | FTO | TiO2-c | TiO2-mp | Perovskite | Spiro-MeOTAD | Au,1.44,MA,Pb,I,MAPbI,1.6,DMF; DMSO,2.333333333,1.049,19,0.74,14.76
20452,10.1109/JPHOMV.2018.2877002,SLG | ITO | SnO2-np | Perovskite | Spiro-MeOTAD | Au,0.1,MA,Pb,I,MAPbI,1.6,DMF; DMSO,9,1.01,21.3,0.703,16.47
20454,10.1109/JPHOMV.2018.2877002,SLG | ITO | SnO2-np | Perovskite | Spiro-MeOTAD | Au,0.1,MA,Pb,I,MAPbI,1.6,DMF; DMSO,9,1.071,20.9,0.669,15.01
20455,10.1109/JPHOMV.2018.2877002,SLG | ITO | SnO2-np | Perovskite | Spiro-MeOTAD | Au,0.1,MA,Pb,I,MAPbI,1.6,DMF; DMSO,9,1.074,21.76,0.656,15.34
20453,10.1109/JPHOMV.2018.2877002,SLG | ITO | SnO2-np | Perovskite | Spiro-MeOTAD | Au,0.1,MA,Pb,I,MAPbI,1.6,DMF; DMSO,9,1.097,21.4,0.686,16.14
30804,10.1109/JPHOTOV.2016.2521479,MgF2 | SLG | ITO | TiO2-c | TiO2-mp | Perovskite | Spiro-MeOTAD | MoOx | ITO | Au | MgF2,0.16,MA,Pb,I,MAPbI,1.6,DMF; DMSO,2.333333333,0.95,18.8,0.69,12.2
29631,10.1109/JPHOTOV.2017.2762525,SLG | FTO | ZnO-np | Perovskite | Spiro-MeOTAD | Au,0.12,MA,Pb,I,MAPbI,1.6,DMF; DMSO,8.153846154,0.76,15.31,0.74,8.51
29632,10.1109/JPHOTOV.2017.2762525,SLG | FTO | ZnO-np | Perovskite | Spiro-MeOTAD | Au,0.12,MA,Pb,I,MAPbI,1.6,DMF; DMSO,8.153846154,1.01,22.76,0.71,16.32
23919,10.1109/JPHOTOV.2017.2762585,SLG | FTO | TiO2-c | TiO2-mp | ZrO2-mp | Perovskite | Carbon,0.1,MA,Pb,I,MAPbI,1.6,DMF; DMSO,9,0.93,19.72,0.54,9.92
23917,10.1109/JPHOTOV.2017.2762585,SLG | FTO | TiO2-c | TiO2-mp | ZrO2-mp | Perovskite | Carbon,0.1,MA,Pb,I,MAPbI,1.6,DMF; DMSO,9,0.95,14.46,0.37,5.03
23918,10.1109/JPHOTOV.2017.2762585,SLG | FTO | TiO2-c | TiO2-mp | ZrO2-mp | Perovskite | Carbon,0.1,MA,Pb,I,MAPbI,1.6,DMF; DMSO,9,0.97,16.57,0.51,8.19
26559,10.1109/JPHOTOV.2017.2765082,SLG | FTO | TiO2-c | TiO2-mp | Perovskite | Spiro-MeOTAD | Au,0.1,MA,Pb,I,MAPbI,1.6,DMF; DMSO,14.08450704,1.099,20.7,0.756,17.3
26558,10.1109/JPHOTOV.2017.2765082,SLG | FTO | TiO2-c | TiO2-mp | Perovskite | Spiro-MeOTAD | Au,1.84,MA,Pb,I,MAPbI,1.6,DMF; DMSO,14.08450704,0.737,2.76,0.708,14.1
27191,10.1109/JPHOTOV.2018.2820909,SLG | ITO | PEDOT:PSS | Perovskite | PCBM-60 | Bphen | Ag,0.04,MA,Pb,I,MAPbI,1.6,DMF; DMSO,9,0.927,20.06,0.757,14.08
20612,10.1109/JPHOTOV.2018.2877022,SLG | FTO | TiO2-c | TiO2-mp | Perovskite | PTAA | Au,0.1,MA,Pb,I,MAPbI,1.6,DMF; DMSO,9,1.08,22.19,0.706,16.87
20613,10.1109/JPHOTOV.2018.2877022,SLG | FTO | TiO2-c | TiO2-mp | Perovskite | PTAA | Au,0.1,MA,Pb,I,MAPbI,1.6,DMF; DMSO,9,1.08,23.19,0.747,18.56
11868,10.1109/JPHOTOV.2019.2910192,SLG | FTO | NiO-c | Perovskite | PCBM-60 | Ag,0.1,MA,Pb,I,MAPbI,1.6,DMF; DMSO,8.636363636,1.08,19.84,0.742,15.87
3898,10.1109/JPHOTOV.2019.2924745,SLG | ITO | SnO2-np | PCBM-60 | Perovskite | TZ3 | Ag,0.1,MA,Pb,I,MAPbI,1.6,DMF; DMSO,4,0.85,22.4,0.57,10.85
3891,10.1109/JPHOTOV.2019.2924745,SLG | ITO | TZ1 | Perovskite | C60 | BCP | Ag,0.1,MA,Pb,I,MAPbI,1.6,DMF; DMSO,4,0.88,21.04,0.7,12.96
3894,10.1109/JPHOTOV.2019.2924745,SLG | ITO | PEDOT:PSS | Perovskite | C60 | BCP | Ag,0.1,MA,Pb,I,MAPbI,1.6,DMF; DMSO,4,0.91,22.1,0.76,15.28
3892,10.1109/JPHOTOV.2019.2924745,SLG | ITO | TZ2 | Perovskite | C60 | BCP | Ag,0.1,MA,Pb,I,MAPbI,1.6,DMF; DMSO,4,0.93,22.15,0.72,14.83
3893,10.1109/JPHOTOV.2019.2924745,SLG | ITO | TZ3 | Perovskite | C60 | BCP | Ag,0.1,MA,Pb,I,MAPbI,1.6,DMF; DMSO,4,0.97,22.16,0.76,16.33
3897,10.1109/JPHOTOV.2019.2924745,SLG | ITO | SnO2-np | PCBM-60 | Perovskite | TZ2 | Ag,0.1,MA,Pb,I,MAPbI,1.6,DMF; DMSO,4,0.98,22.21,0.59,12.84
3895,10.1109/JPHOTOV.2019.2924745,SLG | ITO | PTAA | Perovskite | C60 | BCP | Ag,0.1,MA,Pb,I,MAPbI,1.6,DMF; DMSO,4,1.01,22.37,0.76,17.17
3896,10.1109/JPHOTOV.2019.2924745,SLG | ITO | SnO2-np | PCBM-60 | Perovskite | TZ1 | Ag,0.1,MA,Pb,I,MAPbI,1.6,DMF; DMSO,4,1.01,22.47,0.66,14.97
1173,10.1109/LED.2017.2735178,Paper | Au | SnO2-c | TiO2-mp | Perovskite | Spiro-MeOTAD | MoO3 | Au | MoO3,0.1,MA,Pb,I,MAPbI,1.6,DMF; DMSO,9,0.61,8.9,0.508,2.7
1174,10.1109/LED.2017.2735178,PET | ITO | SnO2-c | TiO2-mp | Perovskite | Spiro-MeOTAD | MoO3 | Au | MoO3,0.1,MA,Pb,I,MAPbI,1.6,DMF; DMSO,9,1.07,14.9,0.572,9.1
1175,10.1109/LED.2017.2735178,PET | ITO | SnO2-c | TiO2-mp | Perovskite | Spiro-MeOTAD | Au,0.1,MA,Pb,I,MAPbI,1.6,DMF; DMSO,9,1.08,18.1,0.561,11.1
29492,10.1117/12.2237085,SLG | ITO | NiO-c | Perovskite | PCBM-60 | PrCMA | Ag,0.04,MA,Pb,I,MAPbI,1.6,DMF; DMSO,20,1.05,15.7,0.74,12.2
29493,10.1117/12.2237085,SLG | ITO | NiO-c | Perovskite | PCBM-60 | PrCMA | Ag,0.04,MA,Pb,I,MAPbI,1.6,DMF; DMSO,20,1.1,19.5,0.8,17.2
40236,10.1126/sciadv.aat3604,SLG | ITO | PTAA | PFN | Perovskite | PCBM-60 | PFN | Cu-CFNs,0.1,MA,Pb,I,MAPbI,1.6,DMF; DMSO,6.692307692,1.09,16.77,0.73,14.1
40233,10.1126/sciadv.aat3604,SLG | ITO | PTAA | PFN | Perovskite | PCBM-60 | PFN | Cu-CFNs,0.1,MA,Pb,I,MAPbI,1.6,DMF; DMSO,6.692307692,1.102,18.984,0.672,14.05
40246,10.1126/sciadv.aat3604,SLG | ITO | PTAA | PFN | Perovskite | PCBM-60 | PFN | Ag,0.37,MA,Pb,I,MAPbI,1.6,DMF; DMSO,6.692307692,1.09,19.7,0.78,16.7
40245,10.1126/sciadv.aat3604,SLG | ITO | PTAA | PFN | Perovskite | PCBM-60 | PFN | Ag,0.37,MA,Pb,I,MAPbI,1.6,DMF; DMSO,6.692307692,1.09,20.2,0.78,17
40242,10.1126/sciadv.aat3604,SLG | ITO | PTAA | PFN | Perovskite | PCBM-60 | PFN | Ag,0.37,MA,Pb,I,MAPbI,1.6,DMF; DMSO,6.692307692,1.1,17.96,0.75,16.1
40244,10.1126/sciadv.aat3604,SLG | ITO | PTAA | PFN | Perovskite | PCBM-60 | PFN | Ag,0.37,MA,Pb,I,MAPbI,1.6,DMF; DMSO,6.692307692,1.1,19.6,0.78,16.7
40243,10.1126/sciadv.aat3604,SLG | ITO | PTAA | PFN | Perovskite | PCBM-60 | PFN | Ag,0.37,MA,Pb,I,MAPbI,1.6,DMF; DMSO,6.692307692,1.105,17.62,0.74,15.7
40241,10.1126/sciadv.aat3604,SLG | ITO | PTAA | PFN | Perovskite | PCBM-60 | PFN | Ag,0.37,MA,Pb,I,MAPbI,1.6,DMF; DMSO,6.692307692,1.107,18,0.74,16
40237,10.1126/sciadv.aat3604,SLG | ITO | PTAA | Perovskite | PCBM-60 | Ag,1,MA,Pb,I,MAPbI,1.6,DMF; DMSO,6.692307692,1.03,18,0.55,9.5
40238,10.1126/sciadv.aat3604,SLG | ITO | PTAA | PFN | Perovskite | PCBM-60 | Ag,1,MA,Pb,I,MAPbI,1.6,DMF; DMSO,6.692307692,1.1,20,0.675,15
40239,10.1126/sciadv.aat3604,SLG | ITO | PTAA | PFN | Perovskite | PCBM-60 | PFN | Ag,1,MA,Pb,I,MAPbI,1.6,DMF; DMSO,6.692307692,1.12,20.5,0.725,16.5
40240,10.1126/sciadv.aat3604,SLG | ITO | PTAA | PFN | Perovskite | PCBM-60 | PFN | Ag,1.21,MA,Pb,I,MAPbI,1.6,DMF; DMSO,6.692307692,1.1,1.01,0.24,0.29
23995,10.1126/science.aao5561,SLG | ITO | C60-SAM | SnO2-c | PCBM-60 | Perovskite | Spiro-MeOTAD | WOx | Au,0.1,MA,Pb,I,MAPbI,1.6,DMF; DMSO,4,0.95,20.9,0.65,12.9
23994,10.1126/science.aao5561,SLG | ITO | C60-SAM | SnO2-c | PCBM-60 | Perovskite | Spiro-MeOTAD | MoOx | Au,0.1,MA,Pb,I,MAPbI,1.6,DMF; DMSO,4,1.05,20.9,0.59,13
836,10.1142/S1793292019501261,SLG | ITO | CuOx | Perovskite | PCBM-60 | Ag,0.1,MA,Pb,I,MAPbI,1.6,DMF; DMSO,5.666666667,0.95,15.17,0.71,10.29
835,10.1142/S1793292019501261,SLG | ITO | CuOx | Perovskite | PCBM-60 | Ag,0.1,MA,Pb,I,MAPbI,1.6,DMF; DMSO,5.666666667,0.97,15.6,0.71,10.74
834,10.1142/S1793292019501261,SLG | ITO | CuOx | Perovskite | PCBM-60 | Ag,0.1,MA,Pb,I,MAPbI,1.6,DMF; DMSO,5.666666667,0.97,19.03,0.73,13.48
832,10.1142/S1793292019501261,SLG | ITO | CuOx | Perovskite | PCBM-60 | Ag,0.1,MA,Pb,I,MAPbI,1.6,DMF; DMSO,5.666666667,0.98,16.38,0.72,11.55
833,10.1142/S1793292019501261,SLG | ITO | CuOx | Perovskite | PCBM-60 | Ag,0.1,MA,Pb,I,MAPbI,1.6,DMF; DMSO,5.666666667,0.98,18.52,0.7,12.7
19269,10.1142/S1793604717500497,SLG | ITO | PEDOT:PSS | Perovskite | PCBM-60 | Au,0.04,MA,Pb,I,MAPbI,1.6,DMF; DMSO,4,0.63,20,0.489,7.2
19270,10.1142/S1793604717500497,SLG | ITO | PEDOT:PSS | Perovskite | PCBM-60 | Au,0.04,MA,Pb,I,MAPbI,1.6,DMF; DMSO,4,0.97,21,0.526,12.5
4933,10.1142/S2010135X18500066,SLG | FTO | NiO-c | Perovskite | PCBM-60 | Ag,0.07,MA,Pb,I,MAPbI,1.6,DMF; DMSO,2.333333333,0.954,14.29,0.592,8.08
4931,10.1142/S2010135X18500066,SLG | FTO | NiO-c | Perovskite | PCBM-60 | Ag,0.07,MA,Pb,I,MAPbI,1.6,DMF; DMSO,2.333333333,1.003,15.34,0.738,11.34
4932,10.1142/S2010135X18500066,SLG | FTO | NiO-c | Perovskite | PCBM-60 | Ag,0.07,MA,Pb,I,MAPbI,1.6,DMF; DMSO,2.333333333,1.029,17.58,0.75,13.57
8016,10.1142/S2010135X18500091,SLG | FTO | TiO2-c | TiO2-mp | Perovskite | Spiro-MeOTAD | Ag,0.1,MA,Pb,I,MAPbI,1.6,DMF; DMSO,2.333333333,1.086,22.2,0.721,18.47
8017,10.1142/S2010135X18500091,SLG | FTO | TiO2-c | Perovskite | Spiro-MeOTAD | Ag,0.1,MA,Pb,I,MAPbI,1.6,DMF; DMSO,2.333333333,1.09,20.68,0.651,14.7
8020,10.1142/S2010135X18500091,SLG | FTO | TiO2-c | TiO2-mp | Perovskite | Spiro-MeOTAD | Ag,0.1,MA,Pb,I,MAPbI,1.6,DMF; DMSO,2.333333333,1.09,21.59,0.679,16.11
8018,10.1142/S2010135X18500091,SLG | FTO | TiO2-c | TiO2-mp | Perovskite | Spiro-MeOTAD | Ag,0.1,MA,Pb,I,MAPbI,1.6,DMF; DMSO,2.333333333,1.1,21.57,0.692,16.46
8019,10.1142/S2010135X18500091,SLG | FTO | TiO2-c | TiO2-mp | Perovskite | Spiro-MeOTAD | Ag,0.1,MA,Pb,I,MAPbI,1.6,DMF; DMSO,2.333333333,1.1,22.2,0.721,17.59
16425,10.1149/2.0171802jss,SLG | ITO | Cu2O | Perovskite | PCBM-60 | Au,0.1,MA,Pb,I,MAPbI,1.6,DMF; DMSO,9,0.462,2.54,0.31,0.3637788
16424,10.1149/2.0171802jss,SLG | ITO | Cu2O | Perovskite | PCBM-60 | Au,0.1,MA,Pb,I,MAPbI,1.6,DMF; DMSO,9,0.475,0.88,0.35,0.1463
16426,10.1149/2.0171802jss,SLG | ITO | Cu2O | Perovskite | PCBM-60 | Au,0.1,MA,Pb,I,MAPbI,1.6,DMF; DMSO,9,0.567,6.27,0.3,1.07
16427,10.1149/2.0171802jss,SLG | ITO | Cu2O | Perovskite | PCBM-60 | Au,0.1,MA,Pb,I,MAPbI,1.6,DMF; DMSO,9,0.73,6.7,0.43,2.1
41256,10.1155/2019/2878060,SLG | FTO | TiO2-c | TiO2-mp | Perovskite | Spiro-MeOTAD | Carbon | FTO | SLG,0.12,MA,Pb,I,MAPbI,1.6,DMF; DMSO,4,0.87,7.5,0.52,3.49
41259,10.1155/2019/2878060,SLG | FTO | TiO2-c | TiO2-mp | Perovskite | Spiro-MeOTAD | Carbon | FTO | SLG,0.12,MA,Pb,I,MAPbI,1.6,DMF; DMSO,4,0.872,13.11,0.44,5.14
41258,10.1155/2019/2878060,SLG | FTO | TiO2-c | TiO2-mp | Perovskite | Spiro-MeOTAD | Carbon | FTO | SLG,0.12,MA,Pb,I,MAPbI,1.6,DMF; DMSO,4,0.908,18.11,0.46,7.62
41257,10.1155/2019/2878060,SLG | FTO | TiO2-c | TiO2-mp | Perovskite | Spiro-MeOTAD | Carbon | FTO | SLG,0.12,MA,Pb,I,MAPbI,1.6,DMF; DMSO,4,0.933,13.91,0.35,4.59
6600,10.1155/2019/4360816,SLG | FTO | NiO-c | Perovskite | PCBM-60 | BCP | Ag,0.06,MA,Pb,I,MAPbI,1.6,DMF; DMSO,9,0.7,10.9,0.29,2.3
6601,10.1155/2019/4360816,SLG | FTO | NiO-c | Perovskite | PCBM-60 | BCP | Ag,0.06,MA,Pb,I,MAPbI,1.6,DMF; DMSO,9,1.02,18.8,0.64,12.3
6603,10.1155/2019/4360816,SLG | FTO | NiO-c | Perovskite | PCBM-60 | BCP | Ag,0.06,MA,Pb,I,MAPbI,1.6,DMF; DMSO,9,1.08,20.3,0.74,16.2
6602,10.1155/2019/4360816,SLG | FTO | NiO-c | Perovskite | PCBM-60 | BCP | Ag,0.06,MA,Pb,I,MAPbI,1.6,DMF; DMSO,9,1.08,20.7,0.69,15.3
37203,10.1186/s11671-017-1933-z,SLG | FTO | TiO2-c | TiO2-mp | Perovskite | Au,0.09,MA,Pb,I,MAPbI,1.6,DMF; DMSO,9,0.8,14.48,0.504,5.85
37201,10.1186/s11671-017-1933-z,SLG | FTO | TiO2-c | TiO2-mp | Perovskite | CIGGSe-np | Au,0.09,MA,Pb,I,MAPbI,1.6,DMF; DMSO,9,0.94,17.66,0.549,9.15
37202,10.1186/s11671-017-1933-z,SLG | FTO | TiO2-c | TiO2-mp | Perovskite | Spiro-MeOTAD | Au,0.09,MA,Pb,I,MAPbI,1.6,DMF; DMSO,9,1.04,21.52,0.672,15.08
11519,10.1186/s11671-018-2633-z,SLG | ITO | SnO2-c | Perovskite | Spiro-MeOTAD | Au,0.04,MA,Pb,I,MAPbI,1.6,DMF; DMSO,9,1.07,19.44,0.65,13.55
11518,10.1186/s11671-018-2633-z,SLG | ITO | SnO2-c | Perovskite | Spiro-MeOTAD | Au,0.04,MA,Pb,I,MAPbI,1.6,DMF; DMSO,9,1.08,17.92,0.69,13.32
11520,10.1186/s11671-018-2633-z,SLG | ITO | SnO2-c | Perovskite | Spiro-MeOTAD | Au,0.04,MA,Pb,I,MAPbI,1.6,DMF; DMSO,9,1.11,20.11,0.64,14.36
11521,10.1186/s11671-018-2633-z,SLG | ITO | SnO2-c | Perovskite | Spiro-MeOTAD | Au,0.04,MA,Pb,I,MAPbI,1.6,DMF; DMSO,9,1.12,18.67,0.64,13.41
6103,10.1246/bcsj.20190241,SLG | FTO | TiO2-c | TiO2-mp | Perovskite | Spiro-MeOTAD | Au,0.1,MA,Pb,I,MAPbI,1.6,DMF; DMSO,3,1.1,23.3,0.72,18.4
6102,10.1246/bcsj.20190241,SLG | FTO | TiO2-c | TiO2-mp | Perovskite | Spiro-MeOTAD | Au,0.1,MA,Pb,I,MAPbI,1.6,DMF; DMSO,3,1.11,23.4,0.74,19.1
6101,10.1246/bcsj.20190241,SLG | FTO | TiO2-c | TiO2-mp | Perovskite | Spiro-MeOTAD | Au,0.1,MA,Pb,I,MAPbI,1.6,DMF; DMSO,3,1.13,23.1,0.73,19.1
6100,10.1246/bcsj.20190241,SLG | FTO | TiO2-c | TiO2-mp | Perovskite | Spiro-MeOTAD | Au,0.1,MA,Pb,I,MAPbI,1.6,DMF; DMSO,3,1.16,23.4,0.75,19.2
73,10.1246/cl.180616,SLG | FTO | CdS | Perovskite | Spiro-MeOTAD | Au,0.12,MA,Pb,I,MAPbI,1.6,DMF; DMSO,3,1.1,18.7,0.72,15
74,10.1246/cl.180616,SLG | FTO | CdS | Perovskite | Spiro-MeOTAD | Au,0.12,MA,Pb,I,MAPbI,1.6,DMF; DMSO,3,1.12,19.7,0.74,16
72,10.1246/cl.180616,SLG | FTO | TiO2-c | Perovskite | Spiro-MeOTAD | Au,0.12,MA,Pb,I,MAPbI,1.6,DMF; DMSO,3,1.12,20.3,0.71,16.1
32214,10.1246/cl.190210,SLG | FTO | TiO2-c | TiO2-mp | Perovskite | Carbon,1,MA,Pb,I,MAPbI,1.6,DMF; DMSO,4,1.018,20.4,0.5,10.4
32217,10.1246/cl.190210,SLG | FTO | TiO2-c | TiO2-mp | Perovskite | Carbon; NiO-np,1,MA,Pb,I,MAPbI,1.6,DMF; DMSO,4,1.038,20.2,0.51,10.7
32215,10.1246/cl.190210,SLG | FTO | TiO2-c | TiO2-mp | Perovskite | Carbon; NiO-np,1,MA,Pb,I,MAPbI,1.6,DMF; DMSO,4,1.038,20.9,0.54,11.7
32216,10.1246/cl.190210,SLG | FTO | TiO2-c | TiO2-mp | Perovskite | Carbon; NiO-np,1,MA,Pb,I,MAPbI,1.6,DMF; DMSO,4,1.038,21.2,0.57,12.5
10864,10.1364/OME.7.002150,SLG | FTO | TiO2-c | TiO2-mp | Perovskite | Spiro-MeOTAD | Ag,0.1,MA,Pb,I,MAPbI,1.6,DMF; DMSO,2.333333333,0.9,19.5,0.76,14.5
10863,10.1364/OME.7.002150,SLG | FTO | TiO2-c | TiO2-mp | Perovskite | Spiro-MeOTAD | Ag,0.1,MA,Pb,I,MAPbI,1.6,DMF; DMSO,2.333333333,1.002,20,0.76,14.9
10862,10.1364/OME.7.002150,SLG | FTO | TiO2-c | TiO2-mp | Perovskite | Spiro-MeOTAD | Ag,0.1,MA,Pb,I,MAPbI,1.6,DMF; DMSO,2.333333333,1.002,23.3,0.76,18
4019,10.1364/OME.7.003322,SLG | FTO | TiO2-c | TiO2-mp | ZrO2-mp | Perovskite | Carbon,0.1,MA,Pb,I,MAPbI,1.6,DMF; DMSO,9,0.83,17.2,0.46,6.56
4020,10.1364/OME.7.003322,SLG | FTO | TiO2-c | TiO2-nt | ZrO2-mp | Perovskite | Carbon,0.1,MA,Pb,I,MAPbI,1.6,DMF; DMSO,9,0.86,19.28,0.46,7.63
4021,10.1364/OME.7.003322,SLG | FTO | TiO2-c | TiO2-mp | ZrO2-mp | Perovskite | Carbon,0.1,MA,Pb,I,MAPbI,1.6,DMF; DMSO,9,0.9,19.85,0.51,9.16
41186,10.15541/jim20160584,SLG | ITO | PEDOT:PSS | Perovskite | PCBM-60 | BCP | Ag,0.1,MA,Pb,I,MAPbI,1.6,DMF; DMSO,0.25,0.94,17.2,0.692,11.2
41185,10.15541/jim20160584,SLG | ITO | PEDOT:PSS | Perovskite | PCBM-60 | BCP | Ag,0.1,MA,Pb,I,MAPbI,1.6,DMF; DMSO,0.666666667,0.96,20.2,0.719,13.9
41184,10.15541/jim20160584,SLG | ITO | PEDOT:PSS | Perovskite | PCBM-60 | BCP | Ag,0.1,MA,Pb,I,MAPbI,1.6,DMF; DMSO,1.5,0.99,20.9,0.728,15.1
41183,10.15541/jim20160584,SLG | ITO | PEDOT:PSS | Perovskite | PCBM-60 | BCP | Ag,0.1,MA,Pb,I,MAPbI,1.6,DMF; DMSO,5.666666667,0.95,18.9,0.703,12.6
19410,10.1557/adv.2018.413,SLG | FTO | SnO2-np | Perovskite | Spiro-MeOTAD | Au,0.1,MA,Pb,I,MAPbI,1.6,DMF; DMSO,2,1,17.5,0.662,11.7
19411,10.1557/adv.2018.413,SLG | FTO | SnO2-np | Perovskite | Spiro-MeOTAD | Au,0.1,MA,Pb,I,MAPbI,1.6,DMF; DMSO,1.333333333,1,18.7,0.673,12.8
19412,10.1557/adv.2018.413,SLG | FTO | SnO2-np | Perovskite | Spiro-MeOTAD | Au,0.1,MA,Pb,I,MAPbI,1.6,DMF; DMSO,1,1.05,19.2,0.686,13.76
19413,10.1557/adv.2018.413,SLG | FTO | SnO2-np | Perovskite | Spiro-MeOTAD | Au,0.1,MA,Pb,I,MAPbI,1.6,DMF; DMSO,0.8,1.1,18.9,0.659,13.2
19414,10.1557/adv.2018.413,SLG | FTO | SnO2-np | Perovskite | Spiro-MeOTAD | Au,0.1,MA,Pb,I,MAPbI,1.6,DMF; DMSO,0.666666667,1.1,18.3,0.649,12.7
10087,10.1557/mrc.2018.142,SLG | FTO | TiO2-c | Perovskite | SWCNTs,0.1,MA,Pb,I,MAPbI,1.6,DMF; DMSO,9,0.89,22.5,0.5,10
10088,10.1557/mrc.2018.142,SLG | FTO | TiO2-c | Perovskite | SWCNTs | PMMA,0.1,MA,Pb,I,MAPbI,1.6,DMF; DMSO,9,0.92,23.1,0.56,11.8
34772,10.3389/fmats.2019.00310,PET | SnO2-c | Au | SnO2-c | TiO2-mp | Perovskite | Spiro-MeOTAD | Au,0.1,MA,Pb,I,MAPbI,1.6,DMF; DMSO,9,0.92,14.09,0.58,7.6
34767,10.3389/fmats.2019.00310,SLG | ITO | SnO2-c | Au | SnO2-c | TiO2-mp | Perovskite | Spiro-MeOTAD | Au,0.1,MA,Pb,I,MAPbI,1.6,DMF; DMSO,9,0.93,13.65,0.618,7.79
34766,10.3389/fmats.2019.00310,SLG | ITO | SnO2-c | Au | SnO2-c | TiO2-mp | Perovskite | Spiro-MeOTAD | Au,0.1,MA,Pb,I,MAPbI,1.6,DMF; DMSO,9,0.95,12.95,0.631,7.77
34768,10.3389/fmats.2019.00310,SLG | ITO | SnO2-c | Au | SnO2-c | TiO2-mp | Perovskite | Spiro-MeOTAD | Au,0.1,MA,Pb,I,MAPbI,1.6,DMF; DMSO,9,0.95,13.24,0.657,8.22
34761,10.3389/fmats.2019.00310,SLG | ITO | SnO2-c | Au | SnO2-c | TiO2-mp | Perovskite | Spiro-MeOTAD | Au,0.1,MA,Pb,I,MAPbI,1.6,DMF; DMSO,9,0.96,14.17,0.672,8.32
34769,10.3389/fmats.2019.00310,SLG | ITO | MoO3 | Au | SnO2-c | TiO2-mp | Perovskite | Spiro-MeOTAD | Au,0.1,MA,Pb,I,MAPbI,1.6,DMF; DMSO,9,0.96,14.65,0.636,8.94
34770,10.3389/fmats.2019.00310,SLG | ITO | MoO3 | Au | SnO2-c | TiO2-mp | Perovskite | Spiro-MeOTAD | Au,0.1,MA,Pb,I,MAPbI,1.6,DMF; DMSO,9,0.96,14.66,0.641,8.98
34771,10.3389/fmats.2019.00310,SLG | ITO | MoO3 | Au | SnO2-c | TiO2-mp | Perovskite | Spiro-MeOTAD | Au,0.1,MA,Pb,I,MAPbI,1.6,DMF; DMSO,9,0.96,14.83,0.608,8.74
34760,10.3389/fmats.2019.00310,SLG | ITO | SnO2-c | Au | SnO2-c | TiO2-mp | Perovskite | Spiro-MeOTAD | Au,0.1,MA,Pb,I,MAPbI,1.6,DMF; DMSO,9,0.98,13.19,0.647,8.27
34762,10.3389/fmats.2019.00310,SLG | ITO | SnO2-c | Au | SnO2-c | TiO2-mp | Perovskite | Spiro-MeOTAD | Au,0.1,MA,Pb,I,MAPbI,1.6,DMF; DMSO,9,0.98,14.08,0.7,8.92
34764,10.3389/fmats.2019.00310,SLG | ITO | MoO3 | Au | SnO2-c | TiO2-mp | Perovskite | Spiro-MeOTAD | Au,0.1,MA,Pb,I,MAPbI,1.6,DMF; DMSO,9,1,16.12,0.685,10.18
34763,10.3389/fmats.2019.00310,SLG | ITO | MoO3 | Au | SnO2-c | TiO2-mp | Perovskite | Spiro-MeOTAD | Au,0.1,MA,Pb,I,MAPbI,1.6,DMF; DMSO,9,1.01,15.61,0.66,10.1
34765,10.3389/fmats.2019.00310,SLG | ITO | MoO3 | Au | SnO2-c | TiO2-mp | Perovskite | Spiro-MeOTAD | Au,0.1,MA,Pb,I,MAPbI,1.6,DMF; DMSO,9,1.01,17.07,0.693,10.68
12703,10.3390/coatings9050320,SLG | FTO | SnO2-c | Perovskite | Spiro-MeOTAD | Au,0.1,MA,Pb,I,MAPbI,1.6,DMF; DMSO,9,0.86,20.21,0.56,9.7
12700,10.3390/coatings9050320,SLG | FTO | SnO2-c | Perovskite | Spiro-MeOTAD | Au,0.1,MA,Pb,I,MAPbI,1.6,DMF; DMSO,9,0.93,15.91,0.65,9.56
12701,10.3390/coatings9050320,SLG | FTO | SnO2-c | Perovskite | Spiro-MeOTAD | Au,0.1,MA,Pb,I,MAPbI,1.6,DMF; DMSO,9,0.95,20.2,0.62,12.02
12699,10.3390/coatings9050320,SLG | FTO | Perovskite | Spiro-MeOTAD | Au,0.1,MA,Pb,I,MAPbI,1.6,DMF; DMSO,9,0.99,10.31,0.49,5.08
12702,10.3390/coatings9050320,SLG | FTO | SnO2-c | Perovskite | Spiro-MeOTAD | Au,0.1,MA,Pb,I,MAPbI,1.6,DMF; DMSO,9,0.995,21.94,0.67,14.63
26815,10.3390/cryst8010044,SLG | FTO | TiO2-c | Perovskite | Spiro-MeOTAD | Ag,0.1,MA,Pb,I,MAPbI,1.6,DMF; DMSO,2.333333333,0.98,18.1,0.607,10.7
26811,10.3390/cryst8010044,SLG | FTO | TiO2-c | Perovskite | Spiro-MeOTAD | Ag,0.1,MA,Pb,I,MAPbI,1.6,DMF; DMSO,2.333333333,0.99,17.29,0.595,10.2
23953,10.3390/en10050599,SLG | ITO | PEDOT:PSS | Perovskite | C60 | BCP | Ag,0.06,MA,Pb,I,MAPbI,1.6,DMF; DMSO,1,0.89,13.64,0.63,7.64
34217,10.3390/ma12050726,SLG | FTO | TiO2-c | TiO2-mp | Perovskite | Spiro-MeOTAD | Ag,0.1,MA,Pb,I,MAPbI,1.6,DMF; DMSO,14.08450704,1.06,18.88,0.755,13.1
