Repository: RhythmShah-04/ML_Perovskite

# ML_Perovskite


This is a beginner project for leaning Machine Learning and applying it to Perovskites for predicting them using various ML models

File: DataFinalProject.csv (part 19 of 19)
Ref_ID,Ref_DOI_number,Cell_stack_sequence,Cell_area_measured,Perovskite_composition_a_ions,Perovskite_composition_b_ions,Perovskite_composition_c_ions,Perovskite_composition_short_form,Perovskite_band_gap,Perovskite_deposition_solvents,DMF/DMSO,JV_default_Voc,JV_default_Jsc,JV_default_FF,JV_default_PCE
34219,10.3390/ma12050726,SLG | FTO | TiO2-c | TiO2-mp | Perovskite | Spiro-MeOTAD | Ag,0.1,MA,Pb,I,MAPbI,1.6,DMF; DMSO,14.08450704,1.06,21.03,0.771,17.11
34220,10.3390/ma12050726,SLG | FTO | TiO2-c | TiO2-mp | Perovskite | Spiro-MeOTAD | Ag,0.1,MA,Pb,I,MAPbI,1.6,DMF; DMSO,14.08450704,1.07,22.41,0.756,18.13
34218,10.3390/ma12050726,SLG | FTO | TiO2-c | TiO2-mp | Perovskite | Spiro-MeOTAD | Ag,0.1,MA,Pb,I,MAPbI,1.6,DMF; DMSO,14.08450704,1.08,22.53,0.787,17.9
23040,10.3390/ma12091406,SLG | FTO | CuI | Perovskite | PCBM-60 | BCP | Ag,0.15,MA,Pb,I,MAPbI,1.6,DMF; DMSO,9,0.51,13.83,0.62,4.41
23039,10.3390/ma12091406,SLG | FTO | CuI | Perovskite | PCBM-60 | BCP | Ag,0.15,MA,Pb,I,MAPbI,1.6,DMF; DMSO,9,0.67,14.25,0.66,6.3
23042,10.3390/ma12091406,SLG | FTO | CuI | Perovskite | PCBM-60 | BCP | Ag,0.15,MA,Pb,I,MAPbI,1.6,DMF; DMSO,9,0.68,16.17,0.68,7.44
23041,10.3390/ma12091406,SLG | FTO | CuI | Perovskite | PCBM-60 | BCP | Ag,0.15,MA,Pb,I,MAPbI,1.6,DMF; DMSO,9,0.73,16.39,0.68,8.13
23044,10.3390/ma12091406,SLG | FTO | CuI | Perovskite | PCBM-60 | BCP | Ag,0.15,MA,Pb,I,MAPbI,1.6,DMF; DMSO,9,0.8,17.07,0.7,9.83
23043,10.3390/ma12091406,SLG | FTO | CuI | Perovskite | PCBM-60 | BCP | Ag,0.15,MA,Pb,I,MAPbI,1.6,DMF; DMSO,9,0.95,17.57,0.71,11.82
23038,10.3390/ma12091406,SLG | FTO | NiO-c | Perovskite | PCBM-60 | BCP | Ag,0.15,MA,Pb,I,MAPbI,1.6,DMF; DMSO,9,1.01,20.2,0.65,13.33
23037,10.3390/ma12091406,SLG | FTO | NiO-c | Perovskite | PCBM-60 | BCP | Ag,0.15,MA,Pb,I,MAPbI,1.6,DMF; DMSO,9,1.02,21.1,0.65,14
23046,10.3390/ma12091406,SLG | FTO | NiO-c | CuI | Perovskite | PCBM-60 | BCP | Ag,0.15,MA,Pb,I,MAPbI,1.6,DMF; DMSO,9,1.05,19.02,0.67,13.26
23050,10.3390/ma12091406,SLG | FTO | NiO-c | CuI | Perovskite | PCBM-60 | BCP | Ag,0.15,MA,Pb,I,MAPbI,1.6,DMF; DMSO,9,1.06,17.4,0.64,11.78
23045,10.3390/ma12091406,SLG | FTO | NiO-c | CuI | Perovskite | PCBM-60 | BCP | Ag,0.15,MA,Pb,I,MAPbI,1.6,DMF; DMSO,9,1.06,18.48,0.68,13.32
23048,10.3390/ma12091406,SLG | FTO | NiO-c | CuI | Perovskite | PCBM-60 | BCP | Ag,0.15,MA,Pb,I,MAPbI,1.6,DMF; DMSO,9,1.06,19.88,0.68,14.23
23049,10.3390/ma12091406,SLG | FTO | NiO-c | CuI | Perovskite | PCBM-60 | BCP | Ag,0.15,MA,Pb,I,MAPbI,1.6,DMF; DMSO,9,1.07,17.2,0.68,12.51
23047,10.3390/ma12091406,SLG | FTO | NiO-c | CuI | Perovskite | PCBM-60 | BCP | Ag,0.15,MA,Pb,I,MAPbI,1.6,DMF; DMSO,9,1.07,20.6,0.69,15.26
9428,10.3390/ma12152494,SLG | FTO | TiO2-c | TiO2-mp | Perovskite | Spiro-MeOTAD | Carbon | FTO | SLG,0.1,MA,Pb,I,MAPbI,1.6,DMF; DMSO,4,0.75,11.37,0.52,4.43
6656,10.3390/mi10100682,SLG | ITO | Ag-nw; PEDOT:PSS | Perovskite | PCBM-60; CTAB | Ag,0.16,MA,Pb,I,MAPbI,1.6,DMF; DMSO,0.666666667,0.84,22.2,0.649,12.1
6654,10.3390/mi10100682,SLG | ITO | Ag-nw; PEDOT:PSS | Perovskite | PCBM-60; CTAB | Ag,0.16,MA,Pb,I,MAPbI,1.6,DMF; DMSO,0.666666667,0.86,20.4,0.73,12.9
6655,10.3390/mi10100682,SLG | ITO | Ag-nw; PEDOT:PSS | Perovskite | PCBM-60; CTAB | Ag,0.16,MA,Pb,I,MAPbI,1.6,DMF; DMSO,0.666666667,0.88,24.3,0.67,14.3
6653,10.3390/mi10100682,SLG | ITO | Ag-nw; PEDOT:PSS | Perovskite | PCBM-60; CTAB | Ag,0.16,MA,Pb,I,MAPbI,1.6,DMF; DMSO,0.666666667,0.89,19.6,0.654,11.4
6659,10.3390/mi10100682,SLG | ITO | Ag-nw; PEDOT:PSS | Perovskite | PCBM-60; CTAB | Ag,0.16,MA,Pb,I,MAPbI,1.6,DMF; DMSO,0.666666667,0.92,19.4,0.545,9.8
6658,10.3390/mi10100682,SLG | ITO | Ag-nw; PEDOT:PSS | Perovskite | PCBM-60; CTAB | Ag,0.16,MA,Pb,I,MAPbI,1.6,DMF; DMSO,0.666666667,0.93,19.1,0.514,9.1
6657,10.3390/mi10100682,SLG | ITO | Ag-nw; PEDOT:PSS | Perovskite | PCBM-60; CTAB | Ag,0.16,MA,Pb,I,MAPbI,1.6,DMF; DMSO,0.666666667,0.97,21.8,0.515,13
6675,10.3390/molecules24193466,SLG | FTO | TiO2-c | Perovskite | Spiro-MeOTAD | Ag,0.05,MA,Pb,I,MAPbI,1.6,DMF; DMSO,4,0.98,16.26,0.696,12.55
6670,10.3390/molecules24193466,SLG | FTO | TiO2-c | Perovskite | Spiro-MeOTAD | Ag,0.05,MA,Pb,I,MAPbI,1.6,DMF; DMSO,4,0.99,19.48,0.754,16.42
6671,10.3390/molecules24193466,SLG | FTO | TiO2-c | Perovskite | Spiro-MeOTAD | Ag,0.05,MA,Pb,I,MAPbI,1.6,DMF; DMSO,4,1.03,19.39,0.517,11.7
6666,10.3390/molecules24193466,SLG | FTO | TiO2-c | Perovskite | Spiro-MeOTAD | Ag,0.05,MA,Pb,I,MAPbI,1.6,DMF; DMSO,4,1.04,19.14,0.567,12.75
6663,10.3390/molecules24193466,SLG | FTO | TiO2-c | Perovskite | Spiro-MeOTAD | Ag,0.05,MA,Pb,I,MAPbI,1.6,DMF; DMSO,4,1.04,19.45,0.642,14.53
6665,10.3390/molecules24193466,SLG | FTO | TiO2-c | Perovskite | Spiro-MeOTAD | Ag,0.05,MA,Pb,I,MAPbI,1.6,DMF; DMSO,4,1.05,19.66,0.635,14.82
6664,10.3390/molecules24193466,SLG | FTO | TiO2-c | Perovskite | Spiro-MeOTAD | Ag,0.05,MA,Pb,I,MAPbI,1.6,DMF; DMSO,4,1.05,20.21,0.632,15.18
6661,10.3390/molecules24193466,SLG | FTO | TiO2-c | Perovskite | Spiro-MeOTAD | Ag,0.05,MA,Pb,I,MAPbI,1.6,DMF; DMSO,4,1.05,21.84,0.704,18.32
6660,10.3390/molecules24193466,SLG | FTO | TiO2-c | Perovskite | Spiro-MeOTAD | Ag,0.05,MA,Pb,I,MAPbI,1.6,DMF; DMSO,4,1.05,22.95,0.643,17.51
6674,10.3390/molecules24193466,SLG | FTO | TiO2-c | Perovskite | Spiro-MeOTAD | Ag,0.05,MA,Pb,I,MAPbI,1.6,DMF; DMSO,4,1.06,15.73,0.679,12.8
6673,10.3390/molecules24193466,SLG | FTO | TiO2-c | Perovskite | Spiro-MeOTAD | Ag,0.05,MA,Pb,I,MAPbI,1.6,DMF; DMSO,4,1.06,19.82,0.63,14.89
6672,10.3390/molecules24193466,SLG | FTO | TiO2-c | Perovskite | Spiro-MeOTAD | Ag,0.05,MA,Pb,I,MAPbI,1.6,DMF; DMSO,4,1.06,20.19,0.637,15.28
6669,10.3390/molecules24193466,SLG | FTO | TiO2-c | Perovskite | Spiro-MeOTAD | Ag,0.05,MA,Pb,I,MAPbI,1.6,DMF; DMSO,4,1.07,17.8,0.714,15.36
6662,10.3390/molecules24193466,SLG | FTO | TiO2-c | Perovskite | Spiro-MeOTAD | Ag,0.05,MA,Pb,I,MAPbI,1.6,DMF; DMSO,4,1.07,21.26,0.686,17.72
6667,10.3390/molecules24193466,SLG | FTO | TiO2-c | Perovskite | Spiro-MeOTAD | Ag,0.05,MA,Pb,I,MAPbI,1.6,DMF; DMSO,4,1.07,22.65,0.702,19.24
6668,10.3390/molecules24193466,SLG | FTO | TiO2-c | Perovskite | Spiro-MeOTAD | Ag,0.05,MA,Pb,I,MAPbI,1.6,DMF; DMSO,4,1.08,21.54,0.657,17.24
19813,10.3390/nano7070166,SLG | ITO | C60 | Perovskite | Spiro-MeOTAD | Ag,0.1,MA,Pb,I,MAPbI,1.6,DMF; DMSO,4,0.929,21.58,0.392,7.8
19812,10.3390/nano7070166,SLG | ITO | C60 | Perovskite | Spiro-MeOTAD | Ag,0.1,MA,Pb,I,MAPbI,1.6,DMF; DMSO,9,1.04,23.69,0.696,17.2
19811,10.3390/nano7070166,SLG | ITO | C60 | Perovskite | Spiro-MeOTAD | Ag,0.1,MA,Pb,I,MAPbI,1.6,DMF; DMSO,9,1.045,22.1,0.701,16.21
26642,10.3390/nano8090701,SLG | FTO | TiO2-c | TiO2-mp | ZrO2-mp | Perovskite | Carbon,0.1,MA,Pb,I,MAPbI,1.6,DMF; DMSO,9,0.99,21.16,0.63,13.2
26640,10.3390/nano8090701,SLG | FTO | TiO2-c | TiO2-mp | ZrO2-mp | Perovskite | Carbon,0.1,MA,Pb,I,MAPbI,1.6,DMF; DMSO,9,0.99,21.9,0.63,13.65
26639,10.3390/nano8090701,SLG | FTO | TiO2-c | TiO2-mp | ZrO2-mp | Perovskite | Carbon,0.1,MA,Pb,I,MAPbI,1.6,DMF; DMSO,9,1,20.23,0.604,12.23
26643,10.3390/nano8090701,SLG | FTO | TiO2-c | TiO2-mp | ZrO2-mp | Perovskite | Carbon,0.1,MA,Pb,I,MAPbI,1.6,DMF; DMSO,9,1.02,22.33,0.612,13.88
26641,10.3390/nano8090701,SLG | FTO | TiO2-c | TiO2-mp | ZrO2-mp | Perovskite | Carbon,0.1,MA,Pb,I,MAPbI,1.6,DMF; DMSO,9,1.02,23.04,0.622,14.61
25276,10.3390/nano9010121,SLG | ITO | PEDOT:PSS | Perovskite | C60 | Ag,0.01,MA,Pb,I,MAPbI,1.6,DMF; DMSO,9,0.9,11,0.53,4.27
3779,10.3390/nano9091263,SLG | FTO | TiO2-c | TiO2-mp | ZrO2-mp | Perovskite | Carbon,0.1,MA,Pb,I,MAPbI,1.6,DMF; DMSO,4,1,20.5,0.6,12.4
3780,10.3390/nano9091263,SLG | FTO | TiO2-c | TiO2-mp | ZrO2-mp | Perovskite | Carbon,0.1,MA,Pb,I,MAPbI,1.6,DMF; DMSO,4,1,21.6,0.61,13.4
9383,10.3390/nano9091311,SLG | ITO | CuCrO2-np | Perovskite | C60 | BCP | Ag,0.1,MA,Pb,I,MAPbI,1.6,DMF; DMSO,9,1.011,19.2,0.719,14.2
9382,10.3390/nano9091311,SLG | ITO | CuCrO2-np | Perovskite | C60 | BCP | Ag,0.1,MA,Pb,I,MAPbI,1.6,DMF; DMSO,9,1.012,18.7,0.697,13.95
9384,10.3390/nano9091311,SLG | ITO | CuCrO2-np | Perovskite | C60 | BCP | Ag,0.1,MA,Pb,I,MAPbI,1.6,DMF; DMSO,9,1.014,19.37,0.719,14.15
40920,10.3390/polym10111227,SLG | ITO | PEDOT:PSS | Perovskite | PCBM-60 | Ag,0.118,MA,Pb,I,MAPbI,1.6,DMF; DMSO,2.333333333,0.969,16.18,0.62,9.74
40917,10.3390/polym10111227,SLG | ITO | NiO | Perovskite | PCBM-60 | Ag,0.118,MA,Pb,I,MAPbI,1.6,DMF; DMSO,2.333333333,0.999,15.68,0.42,6.56
40919,10.3390/polym10111227,SLG | ITO | NiO | Perovskite | PCBM-60 | Ag,0.118,MA,Pb,I,MAPbI,1.6,DMF; DMSO,2.333333333,1.039,12.42,0.69,8.91
40918,10.3390/polym10111227,SLG | ITO | NiO | Perovskite | PCBM-60 | Ag,0.118,MA,Pb,I,MAPbI,1.6,DMF; DMSO,2.333333333,1.069,16.89,0.62,11.22
7018,10.3390/su11143867,SLG | FTO | TiO2-c | Perovskite | Spiro-MeOTAD | Au,0.1,MA,Pb,I,MAPbI,1.6,DMF; DMSO,9,0.815,13.79,0.598,6.73
7019,10.3390/su11143867,SLG | FTO | TiO2-c | Perovskite | Spiro-MeOTAD | Au,0.1,MA,Pb,I,MAPbI,1.6,DMF; DMSO,9,0.859,16.01,0.541,7.43
7024,10.3390/su11143867,SLG | FTO | TiO2-c | Perovskite | Spiro-MeOTAD | Au,0.1,MA,Pb,I,MAPbI,1.6,DMF; DMSO,9,0.968,21.82,0.679,14.34
7022,10.3390/su11143867,SLG | FTO | TiO2-c | Perovskite | Spiro-MeOTAD | Au,0.1,MA,Pb,I,MAPbI,1.6,DMF; DMSO,9,1.003,22.74,0.615,14.04
7020,10.3390/su11143867,SLG | FTO | TiO2-c | Perovskite | Spiro-MeOTAD | Au,0.1,MA,Pb,I,MAPbI,1.6,DMF; DMSO,9,1.006,17.37,0.617,11.43
7023,10.3390/su11143867,SLG | FTO | TiO2-c | Perovskite | Spiro-MeOTAD | Au,0.1,MA,Pb,I,MAPbI,1.6,DMF; DMSO,9,1.009,22.76,0.722,16.55
7021,10.3390/su11143867,SLG | FTO | TiO2-c | Perovskite | Spiro-MeOTAD | Au,0.1,MA,Pb,I,MAPbI,1.6,DMF; DMSO,9,1.012,17.87,0.661,11.95
6083,10.7498/aps.67.20172463,SLG | ITO | Cu2O | Perovskite | PCBM-60 | Ag,0.06,MA,Pb,I,MAPbI,1.6,DMF; DMSO,2.333333333,0.69,5,0.36,1.19
6079,10.7498/aps.67.20172463,SLG | ITO | Cu2O | Perovskite | PCBM-60 | Ag,0.06,MA,Pb,I,MAPbI,1.6,DMF; DMSO,2.333333333,0.75,13.1,0.28,2.74
6080,10.7498/aps.67.20172463,SLG | ITO | Cu2O | Perovskite | PCBM-60 | Ag,0.06,MA,Pb,I,MAPbI,1.6,DMF; DMSO,2.333333333,0.78,13.1,0.35,3.59
6081,10.7498/aps.67.20172463,SLG | ITO | Cu2O | Perovskite | PCBM-60 | Ag,0.06,MA,Pb,I,MAPbI,1.6,DMF; DMSO,2.333333333,0.81,12,0.44,4.19
6082,10.7498/aps.67.20172463,SLG | ITO | Cu2O | Perovskite | PCBM-60 | Ag,0.06,MA,Pb,I,MAPbI,1.6,DMF; DMSO,2.333333333,0.82,16.2,0.53,6.84
6084,10.7498/aps.67.20172463,SLG | ITO | Cu2O | PEDOT:PSS | Perovskite | PCBM-60 | Ag,0.06,MA,Pb,I,MAPbI,1.6,DMF; DMSO,2.333333333,0.88,12.2,0.38,4.1
6078,10.7498/aps.67.20172463,SLG | ITO | PEDOT:PSS | Perovskite | PCBM-60 | Ag,0.06,MA,Pb,I,MAPbI,1.6,DMF; DMSO,2.333333333,0.94,19.7,0.51,8.25
7892,10.7567/APEX.10.076601,SLG | FTO | TiO2-c | TiO2-mp | Perovskite | Spiro-MeOTAD | Ag,1.02,MA,Pb,I,MAPbI,1.6,DMF; DMSO,5,1.08,20.74,0.71,15.9
22647,10.7567/JJAP.56.090305,SLG | ITO | NiO-np | Perovskite | PCBM-60 | Au,0.038,MA,Pb,I,MAPbI,1.6,DMF; DMSO,2.333333333,1.02,15.5,0.69,10.9
20519,10.7567/JJAP.57.04FS07,SLG | ITO | NiO-c | Perovskite | PCBM-60 | LiF | Al,0.1,MA,Pb,I,MAPbI,1.6,DMF; DMSO,9,0.66,9.2,0.18,1.1
20521,10.7567/JJAP.57.04FS07,SLG | ITO | NiO-c | Perovskite | PCBM-60 | LiF | Al,0.1,MA,Pb,I,MAPbI,1.6,DMF; DMSO,9,0.73,10.8,0.17,1.4
20520,10.7567/JJAP.57.04FS07,SLG | ITO | NiO-c | Perovskite | PCBM-60 | LiF | Al,0.1,MA,Pb,I,MAPbI,1.6,DMF; DMSO,9,1.02,18.2,0.61,11.2
20522,10.7567/JJAP.57.04FS07,SLG | ITO | NiO-c | Perovskite | PCBM-60 | LiF | Al,0.1,MA,Pb,I,MAPbI,1.6,DMF; DMSO,9,1.02,19,0.63,12.3
41705,10.1016/j.matlet.2019.03.073,SLG | FTO | TiO2-c | Perovskite | Spiro-MeOTAD | Ag,0.12,MA,Pb,I,MAPbI,1.607,DMF; DMSO,4,1.01,19.7,0.67,13.59
19049,10.1039/c7ta00183e,SLG | ITO | In2O3 | Perovskite | Spiro-MeOTAD | Ag,0.1,MA,Pb,I,MAPbI,1.608,DMF; DMSO,2.333333333,0.99,18.5,0.635,11.6
19048,10.1039/c7ta00183e,SLG | ITO | In2O3 | Perovskite | Spiro-MeOTAD | Ag,0.1,MA,Pb,I,MAPbI,1.608,DMF; DMSO,2.333333333,1.03,20.7,0.65,13.8
19050,10.1039/c7ta00183e,SLG | ITO | In2O3 | Perovskite | Spiro-MeOTAD | Ag,0.1,MA,Pb,I,MAPbI,1.608,DMF; DMSO,2.333333333,1.05,21.3,0.681,14.39
19183,10.1002/adma.201603747,SLG | FTO | PolyTPD | Perovskite | C60 | BCP | Ag,0.092,MA,Pb,I,MAPbI,1.61,DMF; DMSO,9,1.04,20.6,0.8,16.6
19171,10.1002/adma.201603747,SLG | FTO | SnO2-c | C60 | Perovskite | Spiro-MeOTAD | Ag,0.092,MA,Pb,I,MAPbI,1.61,DMF; DMSO,9,1.08,22.1,0.76,17.7
14510,10.1002/adma.201903559,SLG | ITO | NiO-np | Perovskite | Choline chloride | C60 | BCP | Ag,0.04,MA,Pb,I,MAPbI,1.61,DMF; DMSO,4,1.06,21.8,0.8,18.6
14508,10.1002/adma.201903559,SLG | ITO | NiO-np | Perovskite | Choline chloride | C60 | BCP | Ag,0.04,MA,Pb,I,MAPbI,1.61,DMF; DMSO,4,1.062,22,0.78,18.2
14509,10.1002/adma.201903559,SLG | ITO | NiO-np | Perovskite | Choline chloride | C60 | BCP | Ag,0.04,MA,Pb,I,MAPbI,1.61,DMF; DMSO,4,1.071,22.1,0.74,18.3
14511,10.1002/adma.201903559,SLG | ITO | NiO-np | Perovskite | Choline chloride | C60 | BCP | Ag,0.04,MA,Pb,I,MAPbI,1.61,DMF; DMSO,4,1.104,23.2,0.82,20.9
14517,10.1002/adma.201903559,SLG | ITO | NiO-np | Perovskite | Choline chloride | C60 | BCP | Ag,0.04,MA,Pb,I,MAPbI,1.61,DMF; DMSO,4,1.109,21.7,0.82,19.7
14512,10.1002/adma.201903559,SLG | ITO | NiO-np | Perovskite | Choline chloride | C60 | BCP | Ag,0.04,MA,Pb,I,MAPbI,1.61,DMF; DMSO,4,1.112,23.4,0.82,21.2
14513,10.1002/adma.201903559,SLG | ITO | NiO-np | Perovskite | Choline chloride | C60 | BCP | Ag,0.04,MA,Pb,I,MAPbI,1.61,DMF; DMSO,4,1.116,23.5,0.82,21.14
14515,10.1002/adma.201903559,SLG | ITO | NiO-np | Perovskite | Choline chloride | C60 | BCP | Ag,0.04,MA,Pb,I,MAPbI,1.61,DMF; DMSO,4,1.138,21.75,0.838,20.77
14516,10.1002/adma.201903559,SLG | ITO | NiO-np | Perovskite | Choline chloride | C60 | BCP | Ag,1,MA,Pb,I,MAPbI,1.61,DMF; DMSO,4,1.134,21,0.725,17.49
28067,10.1002/advs.201700018,SLG | ITO | TiO2-c | Perovskite | Spiro-MeOTAD | Au,0.1,MA,Pb,I,MAPbI,1.61,DMF; DMSO,9,0.98,19.92,0.685,11.7
28064,10.1002/advs.201700018,SLG | ITO | PCBM-60; PCBDAN | Perovskite | Spiro-MeOTAD | Au,0.1,MA,Pb,I,MAPbI,1.61,DMF; DMSO,9,1,19.8,0.7,13.8
28068,10.1002/advs.201700018,SLG | ITO | PCBM-60; PCBDAN | Perovskite | Spiro-MeOTAD | Au,0.1,MA,Pb,I,MAPbI,1.61,DMF; DMSO,9,1.02,19.77,0.704,14.2
28063,10.1002/advs.201700018,SLG | ITO | PCBM-60; PCBDAN | Perovskite | Spiro-MeOTAD | Au,0.1,MA,Pb,I,MAPbI,1.61,DMF; DMSO,9,1.025,20.7,0.72,15.8
28059,10.1002/advs.201700018,SLG | ITO | PCBM-60 | Perovskite | Spiro-MeOTAD | Au,0.1,MA,Pb,I,MAPbI,1.61,DMF; DMSO,9,1.027,20.65,0.66,14
28066,10.1002/advs.201700018,SLG | ITO | PCBM-60 | Perovskite | Spiro-MeOTAD | Au,0.1,MA,Pb,I,MAPbI,1.61,DMF; DMSO,9,1.05,20.56,0.68,14.3
28060,10.1002/advs.201700018,SLG | ITO | PCBM-60; PCBDAN | Perovskite | Spiro-MeOTAD | Au,0.1,MA,Pb,I,MAPbI,1.61,DMF; DMSO,9,1.05,21.3,0.725,16.1
28062,10.1002/advs.201700018,SLG | ITO | PCBM-60; PCBDAN | Perovskite | Spiro-MeOTAD | Au,0.1,MA,Pb,I,MAPbI,1.61,DMF; DMSO,9,1.05,21.5,0.74,16.5
28061,10.1002/advs.201700018,SLG | ITO | PCBM-60; PCBDAN | Perovskite | Spiro-MeOTAD | Au,0.1,MA,Pb,I,MAPbI,1.61,DMF; DMSO,9,1.064,21.6,0.77,17.5
28065,10.1002/advs.201700018,SLG | ITO | PCBDAN | Perovskite | Spiro-MeOTAD | Au,0.1,MA,Pb,I,MAPbI,1.61,DMF; DMSO,9,1.08,21.7,0.773,17.8
41706,10.1016/j.matlet.2019.03.073,SLG | FTO | TiO2-c | Perovskite | Spiro-MeOTAD | Ag,0.12,MA,Pb,I,MAPbI,1.61,DMF; DMSO,4,1.04,20.25,0.69,14.69
41507,10.1016/j.nanoen.2017.10.006,SLG | FTO | SnO2-c | Perovskite | Spiro-MeOTAD | Au,0.1,MA,Pb,I,MAPbI,1.61,DMF; DMSO,9,1.02,20.7,0.6,12.7
41506,10.1016/j.nanoen.2017.10.006,SLG | FTO | SnO2-c | Perovskite | Spiro-MeOTAD | Au,0.1,MA,Pb,I,MAPbI,1.61,DMF; DMSO,9,1.041,21.46,0.65,11.6
39045,10.1016/j.solener.2019.05.073,SLG | ITO | PEDOT:PSS | Perovskite | PCBM-60 | Ag,0.1,MA,Pb,I,MAPbI,1.61,DMF; DMSO,9,0.86,14.06,0.72,8.76
39044,10.1016/j.solener.2019.05.073,SLG | ITO | PEDOT:PSS | Perovskite | PCBM-60 | Ag,0.1,MA,Pb,I,MAPbI,1.61,DMF; DMSO,9,0.88,16.99,0.73,10.96
39043,10.1016/j.solener.2019.05.073,SLG | ITO | PEDOT:PSS | Perovskite | PCBM-60 | Ag,0.1,MA,Pb,I,MAPbI,1.61,DMF; DMSO,9,0.9,18.62,0.75,12.53
26513,10.1021/acsaem.9b00747,SLG | ITO | NiO-c | Perovskite | C60 | BCP | Ag,0.1,MA,Pb,I,MAPbI,1.61,DMF; DMSO,9,0.892,6.91,0.302,1.84
26512,10.1021/acsaem.9b00747,SLG | ITO | NiO-c | Perovskite | C60 | BCP | Ag,0.1,MA,Pb,I,MAPbI,1.61,DMF; DMSO,9,0.955,11.56,0.35,3.91
26517,10.1021/acsaem.9b00747,SLG | ITO | SnO2-np | Perovskite | Spiro-MeOTAD | Au,0.1,MA,Pb,I,MAPbI,1.61,DMF; DMSO,9,0.993,17.68,0.523,9.46
26511,10.1021/acsaem.9b00747,SLG | ITO | NiO-c | Perovskite | C60 | BCP | Ag,0.1,MA,Pb,I,MAPbI,1.61,DMF; DMSO,9,1.015,17.13,0.545,9.78
26516,10.1021/acsaem.9b00747,SLG | ITO | SnO2-np | Perovskite | Spiro-MeOTAD | Au,0.1,MA,Pb,I,MAPbI,1.61,DMF; DMSO,9,1.035,18.89,0.628,12.3
26515,10.1021/acsaem.9b00747,SLG | ITO | SnO2-np | Perovskite | Spiro-MeOTAD | Au,0.1,MA,Pb,I,MAPbI,1.61,DMF; DMSO,9,1.051,19.91,0.642,13.42
26514,10.1021/acsaem.9b00747,SLG | ITO | SnO2-np | Perovskite | Spiro-MeOTAD | Au,0.1,MA,Pb,I,MAPbI,1.61,DMF; DMSO,9,1.062,20.34,0.595,12.86
26510,10.1021/acsaem.9b00747,SLG | ITO | NiO-c | Perovskite | C60 | BCP | Ag,0.1,MA,Pb,I,MAPbI,1.61,DMF; DMSO,9,1.07,19.98,0.753,15.17
35596,10.1021/acsami.7b07775,SLG | FTO | SnO2-np | Perovskite | Spiro-MeOTAD | Au,0.09,MA,Pb,I,MAPbI,1.61,DMF; DMSO,9,1.04,21.09,0.68,15.12
35597,10.1021/acsami.7b07775,SLG | FTO | SnO2-np | Perovskite | Spiro-MeOTAD | Au,0.09,MA,Pb,I,MAPbI,1.61,DMF; DMSO,9,1.06,21.5,0.7,16.05
35595,10.1021/acsami.7b07775,SLG | FTO | SnO2-np | Perovskite | Spiro-MeOTAD | Au,0.09,MA,Pb,I,MAPbI,1.61,DMF; DMSO,9,1.07,21.72,0.73,16.97
35594,10.1021/acsami.7b07775,SLG | FTO | SnO2-np | Perovskite | Spiro-MeOTAD | Au,0.09,MA,Pb,I,MAPbI,1.61,DMF; DMSO,9,1.08,21.58,0.72,17.02
35593,10.1021/acsami.7b07775,SLG | FTO | SnO2-np | Perovskite | Spiro-MeOTAD | Au,0.09,MA,Pb,I,MAPbI,1.61,DMF; DMSO,9,1.1,22.27,0.75,18.25
37458,10.1021/acsami.8b17431,SLG | FTO | TiO2-c | TiO2-mp | Perovskite | Spiro-MeOTAD | Au,0.09,MA,Pb,I,MAPbI,1.61,DMF; DMSO,9,0.022,0.886,0.628,12
37455,10.1021/acsami.8b17431,SLG | FTO | TiO2-c | TiO2-mp | Perovskite | Spiro-MeOTAD | Au,0.09,MA,Pb,I,MAPbI,1.61,DMF; DMSO,9,0.789,20.6,0.434,7.1
37461,10.1021/acsami.8b17431,SLG | FTO | TiO2-c | TiO2-mp | Perovskite | Spiro-MeOTAD | Au,0.09,MA,Pb,I,MAPbI,1.61,DMF; DMSO,9,0.911,22.4,0.626,12.8
39595,10.1038/s41598-019-57015-4,SLG | FTO | TiO2-c | TiO2-mp | Perovskite | Spiro-MeOTAD | Au,0.09,MA,Pb,I,MAPbI,1.61,DMF; DMSO,4,1.01,19.7,0.74,14.7
39592,10.1038/s41598-019-57015-4,SLG | FTO | TiO2-c | TiO2-mp | Perovskite | Spiro-MeOTAD | Au,0.09,MA,Pb,I,MAPbI,1.61,DMF; DMSO,4,1.01,20.6,0.766,15.9
27856,10.1039/c7ee02272g,SLG | FTO | TiO2-c | Perovskite | Spiro-MeOTAD | Au,0.1,MA,Pb,I,MAPbI,1.61,DMF; DMSO,9,0.638,8.78,0.365,2.04
27853,10.1039/c7ee02272g,SLG | FTO | TiO2-c | Perovskite | Spiro-MeOTAD | Au,0.1,MA,Pb,I,MAPbI,1.61,DMF; DMSO,9,0.893,17.61,0.522,8.2
27854,10.1039/c7ee02272g,SLG | FTO | TiO2-c | Perovskite | Spiro-MeOTAD | Au,0.1,MA,Pb,I,MAPbI,1.61,DMF; DMSO,9,0.986,19.97,0.545,10.74
27855,10.1039/c7ee02272g,SLG | FTO | TiO2-c | Perovskite | Spiro-MeOTAD | Au,0.1,MA,Pb,I,MAPbI,1.61,DMF; DMSO,9,0.997,19.86,0.708,14.02
27857,10.1039/c7ee02272g,SLG | FTO | TiO2-c | Perovskite | Spiro-MeOTAD | Au,0.1,MA,Pb,I,MAPbI,1.61,DMF; DMSO,9,1,22.29,0.766,17.27
27859,10.1039/c7ee02272g,SLG | FTO | TiO2-c | Perovskite | Spiro-MeOTAD | Au,0.1,MA,Pb,I,MAPbI,1.61,DMF; DMSO,9,1.006,21.55,0.708,15.34
27852,10.1039/c7ee02272g,SLG | FTO | TiO2-c | Perovskite | Spiro-MeOTAD | Au,0.1,MA,Pb,I,MAPbI,1.61,DMF; DMSO,9,1.03,22.3,0.74,16.8
27858,10.1039/c7ee02272g,SLG | FTO | TiO2-c | Perovskite | Spiro-MeOTAD | Au,0.1,MA,Pb,I,MAPbI,1.61,DMF; DMSO,9,1.085,22.33,0.774,11.1
41587,10.1039/c8tc01955j,SLG | ITO | P3CT | Perovskite | CPTA-E | Al,0.1,MA,Pb,I,MAPbI,1.61,DMF; DMSO,1,0.986,14.7,0.651,9.43
41590,10.1039/c8tc01955j,SLG | ITO | P3CT | Perovskite | C60 | Al,0.1,MA,Pb,I,MAPbI,1.61,DMF; DMSO,1,0.996,19.16,0.717,13.69
41589,10.1039/c8tc01955j,SLG | ITO | P3CT | Perovskite | CPTA-E | Al,0.1,MA,Pb,I,MAPbI,1.61,DMF; DMSO,1,1.066,16.68,0.648,11.53
41585,10.1039/c8tc01955j,SLG | ITO | P3CT | Perovskite | PCBM-60 | Al,0.1,MA,Pb,I,MAPbI,1.61,DMF; DMSO,1,1.074,18.36,0.765,10.5
41588,10.1039/c8tc01955j,SLG | ITO | P3CT | Perovskite | CPTA-E | Al,0.1,MA,Pb,I,MAPbI,1.61,DMF; DMSO,1,1.082,19.82,0.769,16.51
41583,10.1039/c8tc01955j,SLG | ITO | P3CT | Perovskite | CPTA-E | Al,0.1,MA,Pb,I,MAPbI,1.61,DMF; DMSO,1,1.103,20.22,0.782,16.9
39421,10.1039/d0ce00169d,SLG | ITO | TiO2-c | Perovskite | Spiro-MeOTAD | Au,0.16,MA,Pb,I,MAPbI,1.61,DMF; DMSO,7,1.05,18.4,0.55,10.6
39420,10.1039/d0ce00169d,SLG | ITO | TiO2-c | Perovskite | Spiro-MeOTAD | Au,0.16,MA,Pb,I,MAPbI,1.61,DMF; DMSO,7,1.06,21.3,0.6,13.6
39418,10.1039/d0ce00169d,SLG | ITO | TiO2-c | Perovskite | Spiro-MeOTAD | Au,0.54,MA,Pb,I,MAPbI,1.61,DMF; DMSO,7,0.98,14.21,0.44,6.1
39419,10.1039/d0ce00169d,SLG | ITO | TiO2-c | Perovskite | Spiro-MeOTAD | Au,0.54,MA,Pb,I,MAPbI,1.61,DMF; DMSO,7,1.08,16.4,0.64,11.4
39417,10.1039/d0ce00169d,SLG | ITO | TiO2-c | Perovskite | Spiro-MeOTAD | Au,0.54,MA,Pb,I,MAPbI,1.61,DMF; DMSO,7,1.09,15.47,0.57,9.5
41710,10.1016/j.matlet.2019.03.073,SLG | FTO | TiO2-c | Perovskite | Spiro-MeOTAD | Ag,0.12,MA,Pb,I,MAPbI,1.614,DMF; DMSO,4,1.04,23.55,0.7,17.32
41707,10.1016/j.matlet.2019.03.073,SLG | FTO | TiO2-c | Perovskite | Spiro-MeOTAD | Ag,0.12,MA,Pb,I,MAPbI,1.614,DMF; DMSO,4,1.06,20.5,0.7,15.23
39271,10.1021/acsaem.0c00038,SLG | FTO | SnO2-np | Perovskite | Spiro-MeOTAD | Au,0.1,MA,Pb,I,MAPbI,1.62,DMF; DMSO,2.333333333,1.01,21.29,0.665,14.64
39269,10.1021/acsaem.0c00038,SLG | FTO | SnO2-np | Perovskite | Spiro-MeOTAD | Au,0.1,MA,Pb,I,MAPbI,1.62,DMF; DMSO,2.333333333,1.071,21.26,0.739,16.83
39272,10.1021/acsaem.0c00038,SLG | FTO | SnO2-np | Choline Chloride | Perovskite | Spiro-MeOTAD | Au,0.1,MA,Pb,I,MAPbI,1.62,DMF; DMSO,2.333333333,1.125,22.32,0.696,17.98
39270,10.1021/acsaem.0c00038,SLG | FTO | SnO2-np | Choline Chloride | Perovskite | Spiro-MeOTAD | Au,0.1,MA,Pb,I,MAPbI,1.62,DMF; DMSO,2.333333333,1.145,22.8,0.724,18.9
14285,10.1039/c7nr02404e,SLG | ITO | PEDOT:PSS | Perovskite | PCBM-60 | Ag,0.0004,MA,Pb,I,MAPbI,1.62,DMF; DMSO,4,0.95,15.29,0.645,9.4
14287,10.1039/c7nr02404e,SLG | ITO | SWCNTs | PEDOT:PSS | Perovskite | PCBM-60 | Ag,0.0004,MA,Pb,I,MAPbI,1.62,DMF; DMSO,4,0.98,16.62,0.678,11
14284,10.1039/c7nr02404e,SLG | ITO | PEDOT:PSS | Perovskite | PCBM-60 | Ag,0.0004,MA,Pb,I,MAPbI,1.62,DMF; DMSO,4,0.99,17.05,0.715,12
14286,10.1039/c7nr02404e,SLG | ITO | SWCNTs | PEDOT:PSS | Perovskite | PCBM-60 | Ag,0.0004,MA,Pb,I,MAPbI,1.62,DMF; DMSO,4,0.99,17.98,0.701,12.4
39341,10.3390/en13112897,SLG | FTO | TiO2-c | TiO2-mp | Perovskite | iDM1 | Au,0.07,MA,Pb,I,MAPbI,1.62,DMF; DMSO,9,0.91,22.59,0.734,15.04
39342,10.3390/en13112897,SLG | FTO | TiO2-c | TiO2-mp | Perovskite | iDM1 | Au,0.07,MA,Pb,I,MAPbI,1.62,DMF; DMSO,9,0.92,22.05,0.706,14.28
35477,10.1021/acsami.8b03116,SLG | FTO | TiO2-c | Perovskite | Spiro-MeOTAD | Au,0.09,MA,Pb,I,MAPbI,1.623,DMF; DMSO,0.09114249,1.06,20.42,0.706,15.2
35473,10.1021/acsami.8b03116,SLG | FTO | TiO2-c | Perovskite | Spiro-MeOTAD | Au,0.09,MA,Pb,I,MAPbI,1.623,DMF; DMSO,0.09114249,1.06,20.53,0.696,15.11
35469,10.1021/acsami.8b03116,SLG | FTO | TiO2-c | Perovskite | Spiro-MeOTAD | Au,0.09,MA,Pb,I,MAPbI,1.623,DMF; DMSO,0.09114249,1.06,20.54,0.683,14.87
35465,10.1021/acsami.8b03116,SLG | FTO | TiO2-c | Perovskite | Spiro-MeOTAD | Au,0.09,MA,Pb,I,MAPbI,1.623,DMF; DMSO,0.09114249,1.06,20.67,0.663,14.54
35470,10.1021/acsami.8b03116,SLG | FTO | TiO2-c | PCBM-60 | Perovskite | Spiro-MeOTAD | Au,0.09,MA,Pb,I,MAPbI,1.624,DMF; DMSO,0.09114249,1.04,19.25,0.714,14.36
35478,10.1021/acsami.8b03116,SLG | FTO | TiO2-c | PCBM-60 | Perovskite | Spiro-MeOTAD | Au,0.09,MA,Pb,I,MAPbI,1.624,DMF; DMSO,0.09114249,1.05,18.96,0.715,14.24
35474,10.1021/acsami.8b03116,SLG | FTO | TiO2-c | PCBM-60 | Perovskite | Spiro-MeOTAD | Au,0.09,MA,Pb,I,MAPbI,1.624,DMF; DMSO,0.09114249,1.05,19.03,0.713,14.19
35466,10.1021/acsami.8b03116,SLG | FTO | TiO2-c | PCBM-60 | Perovskite | Spiro-MeOTAD | Au,0.09,MA,Pb,I,MAPbI,1.624,DMF; DMSO,0.09114249,1.05,19.36,0.708,14.39
41708,10.1016/j.matlet.2019.03.073,SLG | FTO | TiO2-c | Perovskite | Spiro-MeOTAD | Ag,0.12,MA,Pb,I,MAPbI,1.625,DMF; DMSO,4,1.06,20.31,0.67,14.56
35479,10.1021/acsami.8b03116,SLG | FTO | TiO2-c | PCBM-60 | Perovskite | Spiro-MeOTAD | Au,0.09,MA,Pb,I,MAPbI,1.626,DMF; DMSO,0.09114249,1.01,17.48,0.727,12.88
35475,10.1021/acsami.8b03116,SLG | FTO | TiO2-c | PCBM-60 | Perovskite | Spiro-MeOTAD | Au,0.09,MA,Pb,I,MAPbI,1.626,DMF; DMSO,0.09114249,1.01,17.6,0.729,12.99
35471,10.1021/acsami.8b03116,SLG | FTO | TiO2-c | PCBM-60 | Perovskite | Spiro-MeOTAD | Au,0.09,MA,Pb,I,MAPbI,1.626,DMF; DMSO,0.09114249,1.01,17.86,0.728,13.18
35467,10.1021/acsami.8b03116,SLG | FTO | TiO2-c | PCBM-60 | Perovskite | Spiro-MeOTAD | Au,0.09,MA,Pb,I,MAPbI,1.626,DMF; DMSO,0.09114249,1.01,18.07,0.721,13.22
35468,10.1021/acsami.8b03116,SLG | FTO | TiO2-c | PCBM-60 | Perovskite | Spiro-MeOTAD | Au,0.09,MA,Pb,I,MAPbI,1.627,DMF; DMSO,0.09114249,1,7.42,0.7,12.18
35476,10.1021/acsami.8b03116,SLG | FTO | TiO2-c | PCBM-60 | Perovskite | Spiro-MeOTAD | Au,0.09,MA,Pb,I,MAPbI,1.627,DMF; DMSO,0.09114249,1,17.12,0.708,12.13
35472,10.1021/acsami.8b03116,SLG | FTO | TiO2-c | PCBM-60 | Perovskite | Spiro-MeOTAD | Au,0.09,MA,Pb,I,MAPbI,1.627,DMF; DMSO,0.09114249,1,17.25,0.707,12.22
35480,10.1021/acsami.8b03116,SLG | FTO | TiO2-c | PCBM-60 | Perovskite | Spiro-MeOTAD | Au,0.09,MA,Pb,I,MAPbI,1.627,DMF; DMSO,0.09114249,1.01,17.03,0.704,12.04
40367,10.1016/j.nanoen.2019.05.072,SLG | ITO | Graphene oxide | Perovskite | PCBM-60 | BCP | Au,0.09,MA,Pb,I,MAPbI,1.63,DMF; DMSO,4,1.05,19.22,0.739,14.91
40371,10.1016/j.nanoen.2019.05.072,SLG | ITO | Graphene oxide | PFNBr | Perovskite | PCBM-60 | BCP | Au,0.09,MA,Pb,I,MAPbI,1.63,DMF; DMSO,4,1.06,19.14,0.766,15.54
40368,10.1016/j.nanoen.2019.05.072,SLG | PET | Graphene oxide | PTFTS | Perovskite | PCBM-60 | BCP | Au,0.09,MA,Pb,I,MAPbI,1.63,DMF; DMSO,4,1.09,20.33,0.769,17.04
40369,10.1016/j.nanoen.2019.05.072,SLG | ITO | Graphene oxide | PTFTS | Perovskite | PCBM-60 | BCP | Au,0.09,MA,Pb,I,MAPbI,1.63,DMF; DMSO,4,1.09,20.41,0.783,17.42
40372,10.1016/j.nanoen.2019.05.072,SLG | ITO | Graphene oxide | PTAA | Perovskite | PCBM-60 | BCP | Au,0.09,MA,Pb,I,MAPbI,1.63,DMF; DMSO,4,1.09,20.67,0.793,17.87
40370,10.1016/j.nanoen.2019.05.072,SLG | ITO | Graphene oxide | PTFTS | Perovskite | PCBM-60 | BCP | Au,0.09,MA,Pb,I,MAPbI,1.63,DMF; DMSO,4,1.1,20.89,0.819,18.5
41709,10.1016/j.matlet.2019.03.073,SLG | FTO | TiO2-c | Perovskite | Spiro-MeOTAD | Ag,0.12,MA,Pb,I,MAPbI,1.634,DMF; DMSO,4,1.02,19.07,0.66,13.11
25947,10.1021/acs.langmuir.9b02524,SLG | FTO | TiO2-c | TiO2-mp | Perovskite | Spiro-MeOTAD | Au,3.175,FA,Pb,I,FAPbI,1.64,DMF; DMSO,4,0.77,16.04,0.42,5.15
39382,10.1039/d0ta03030a,SLG | FTO | SnO2-np | Perovskite | Carbon,0.04,MA,Pb,I,MAPbI,1.65,DMF; DMSO,10,0.935,19.89,0.577,10.63
39385,10.1039/d0ta03030a,SLG | FTO | SnO2-np | Perovskite | Carbon,0.04,MA,Pb,I,MAPbI,1.65,DMF; DMSO,10,0.988,20.05,0.595,10.07
39384,10.1039/d0ta03030a,SLG | FTO | SnO2-np | Perovskite | CZTS | Carbon,0.04,MA,Pb,I,MAPbI,1.65,DMF; DMSO,10,1.023,20.59,0.66,14.19
39381,10.1039/d0ta03030a,SLG | FTO | SnO2-np | Perovskite | CZTS | Carbon,0.04,MA,Pb,I,MAPbI,1.65,DMF; DMSO,10,1.051,21.1,0.644,14.27
39383,10.1039/d0ta03030a,SLG | FTO | SnO2-np | Perovskite | CZTS | Carbon,0.04,MA,Pb,I,MAPbI,1.65,DMF; DMSO,10,1.067,22.97,0.678,16.62
39386,10.1039/d0ta03030a,SLG | FTO | SnO2-np | Perovskite | CZTS | Carbon,0.04,MA,Pb,I,MAPbI,1.65,DMF; DMSO,10,1.127,23.16,0.632,15.84
1262,10.1016/j.nanoen.2019.01.034,SLG | FTO | TiO2-c | Perovskite | PTAA | Au,0.09,Cs,Pb,I,CsPbI,1.68,DMF; DMSO,9,1.084,19.58,0.757,15.47
1263,10.1016/j.nanoen.2019.01.034,SLG | FTO | TiO2-c | Perovskite | PTAA | Au,0.09,Cs,Pb,I,CsPbI,1.68,DMF; DMSO,9,1.106,19.26,0.753,14.73
9310,10.1002/pssa.201900602,SLG | FTO | TiO2-c | Perovskite | PTAA | Au,0.01,Cs,Pb,I,CsPbI,1.69,DMF; DMSO,9,1.08,19.22,0.747,15.72
9307,10.1002/pssa.201900602,A.R.C. | SLG | FTO | TiO2-c | Perovskite | PTAA | Au,0.01,Cs,Pb,I,CsPbI,1.69,DMF; DMSO,9,1.08,19.63,0.753,15.83
9309,10.1002/pssa.201900602,SLG | FTO | TiO2-c | Perovskite | PTAA | Au,0.01,Cs,Pb,I,CsPbI,1.69,DMF; DMSO,9,1.08,19.8,0.765,16.17
9308,10.1002/pssa.201900602,SLG | FTO | TiO2-c | Perovskite | PTAA | Au,0.01,Cs,Pb,I,CsPbI,1.69,DMF; DMSO,9,1.08,20.3,0.755,16.24
39531,10.1021/acs.chemmater.0c00427,SLG | FTO | TiO2-c | TiO2-mp | Perovskite | Spiro-MeOTAD | Au,0.16,Cs,Pb,I,CsPbI,1.69,DMF; DMSO,0.666666667,1.09,18.3,0.8,15.6
29949,10.1038/s41467-018-06915-6,SLG | FTO | TiO2-c | Perovskite | PTAA | Au,0.09,Cs,Pb,I,CsPbI,1.69,DMF; DMSO,9,0.33,3.39,0.266,0.3
29955,10.1038/s41467-018-06915-6,SLG | FTO | TiO2-c | Perovskite | PTAA | Au,0.09,Cs,Pb,I,CsPbI,1.69,DMF; DMSO,9,0.342,3.39,0.267,0.31
29956,10.1038/s41467-018-06915-6,SLG | FTO | TiO2-c | Perovskite | PTAA | Au,0.09,Cs,Pb,I,CsPbI,1.69,DMF; DMSO,9,0.576,5.3,0.324,0.99
29957,10.1038/s41467-018-06915-6,SLG | FTO | TiO2-c | Perovskite | PTAA | Au,0.09,Cs,Pb,I,CsPbI,1.69,DMF; DMSO,9,0.858,15.62,0.44,5.9
29962,10.1038/s41467-018-06915-6,SLG | FTO | TiO2-c | Perovskite | PTAA | Au,0.09,Cs,Pb,I,CsPbI,1.69,DMF; DMSO,9,0.894,7.87,0.53,3.73
29954,10.1038/s41467-018-06915-6,SLG | FTO | TiO2-c | Perovskite | PTAA | Au,0.09,Cs,Pb,I,CsPbI,1.69,DMF; DMSO,9,0.908,2.2,0.235,0.47
29953,10.1038/s41467-018-06915-6,SLG | FTO | TiO2-c | Perovskite | PTAA | Au,0.09,Cs,Pb,I,CsPbI,1.69,DMF; DMSO,9,0.949,10.64,0.28,2.87
29951,10.1038/s41467-018-06915-6,SLG | FTO | TiO2-c | Perovskite | PTAA | Au,0.09,Cs,Pb,I,CsPbI,1.69,DMF; DMSO,9,0.99,16.94,0.68,11.5
29961,10.1038/s41467-018-06915-6,SLG | FTO | TiO2-c | Perovskite | PTAA | Au,0.09,Cs,Pb,I,CsPbI,1.69,DMF; DMSO,9,0.998,16.75,0.575,9.61
29950,10.1038/s41467-018-06915-6,SLG | FTO | TiO2-c | Perovskite | PTAA | Au,0.09,Cs,Pb,I,CsPbI,1.69,DMF; DMSO,9,1,7,0.22,1.56
29952,10.1038/s41467-018-06915-6,SLG | FTO | TiO2-c | Perovskite | PTAA | Au,0.09,Cs,Pb,I,CsPbI,1.69,DMF; DMSO,9,1.01,15.73,0.35,5.52
29958,10.1038/s41467-018-06915-6,SLG | FTO | TiO2-c | Perovskite | PTAA | Au,0.09,Cs,Pb,I,CsPbI,1.69,DMF; DMSO,9,1.059,18.95,0.75,15.07
29959,10.1038/s41467-018-06915-6,SLG | FTO | TiO2-c | Perovskite | PTAA | Au,0.09,Cs,Pb,I,CsPbI,1.69,DMF; DMSO,9,1.059,18.95,0.75,15.07
29960,10.1038/s41467-018-06915-6,SLG | FTO | TiO2-c | Perovskite | PTAA | Au,0.09,Cs,Pb,I,CsPbI,1.69,DMF; DMSO,9,1.059,18.95,0.75,15.07
21503,10.1038/s41467-018-07485-3,SLG | FTO | TiO2-c | Perovskite | PTAA | Au,0.09028,Cs,Pb,I,CsPbI,1.69,DMF; DMSO,9,0.991,16.94,0.686,11.27
21502,10.1038/s41467-018-07485-3,SLG | FTO | TiO2-c | Perovskite | PTAA | Au,0.09028,Cs,Pb,I,CsPbI,1.69,DMF; DMSO,9,1.059,18.95,0.749,15.07
21504,10.1038/s41467-018-07485-3,SLG | FTO | TiO2-c | Perovskite | PTAA | Au,0.09028,Cs,Pb,I,CsPbI,1.69,DMF; DMSO,9,1.059,18.95,0.749,15.07
38916,10.1002/aenm.201902529,SLG | FTO | TiO2-c | Perovskite | PTAA | Au,0.1,Cs,Pb,I,CsPbI,1.7,DMF; DMSO,9,1.05,19.92,0.734,15.36
8285,10.1039/c7cp04538g,SLG | FTO | TiO2-c | TiO2-mp | Perovskite | Graphene oxide | CuBuPc | Au,0.06,MA,Pb,I,MAPbI,1.7,DMF; DMSO,4,0.98,17.2,0.72,12.1
8284,10.1039/c7cp04538g,SLG | FTO | TiO2-c | TiO2-mp | Perovskite | Graphene oxide | CuBuPc | Au,0.06,MA,Pb,I,MAPbI,1.7,DMF; DMSO,4,1.02,18.5,0.71,13.4
8280,10.1039/c7cp04538g,SLG | FTO | TiO2-c | TiO2-mp | Perovskite | Graphene oxide | CuBuPc | Au,0.06,MA,Pb,I,MAPbI,1.7,DMF; DMSO,4,1.03,19.9,0.64,13.1
8281,10.1039/c7cp04538g,SLG | FTO | TiO2-c | TiO2-mp | Perovskite | Graphene oxide | CuBuPc | Au,0.06,MA,Pb,I,MAPbI,1.7,DMF; DMSO,4,1.05,20.1,0.64,13.5
8282,10.1039/c7cp04538g,SLG | FTO | TiO2-c | TiO2-mp | Perovskite | Graphene oxide | CuBuPc | Au,0.06,MA,Pb,I,MAPbI,1.7,DMF; DMSO,4,1.06,20.4,0.65,14
8283,10.1039/c7cp04538g,SLG | FTO | TiO2-c | TiO2-mp | Perovskite | Graphene oxide | CuBuPc | Au,0.06,MA,Pb,I,MAPbI,1.7,DMF; DMSO,4,1.07,21,0.71,15.9
6710,10.1021/acsami.9b12579,SLG | FTO | TiO2-c | Perovskite | Spiro-MeOTAD | Au,0.09,Cs,Pb,I,CsPbI,1.71,DMF; DMSO,4,0.93,15.9,0.63,9.3
6712,10.1021/acsami.9b12579,SLG | FTO | TiO2-c | Perovskite | PPDI | Spiro-MeOTAD | Au,0.09,Cs,Pb,I,CsPbI,1.71,DMF; DMSO,4,0.96,15.8,0.65,9.8
6711,10.1021/acsami.9b12579,SLG | FTO | TiO2-c | Perovskite | PPDI | Spiro-MeOTAD | Au,0.09,Cs,Pb,I,CsPbI,1.71,DMF; DMSO,4,0.98,15.9,0.68,10.1
6713,10.1021/acsami.9b12579,SLG | FTO | TiO2-c | Perovskite | PPDI | Spiro-MeOTAD | Au,0.09,Cs,Pb,I,CsPbI,1.71,DMF; DMSO,4,1.01,15.2,0.63,9.6
22243,10.1039/c7ta11154a,SLG | FTO | TiO2-c | TiO2-mp | Perovskite | P3HT | Au,0.159,Cs,Pb,I,CsPbI,1.71,DMF; DMSO,4,0.752,18.1,0.65,9
22242,10.1039/c7ta11154a,SLG | FTO | TiO2-c | TiO2-mp | Perovskite | P3HT | Au,0.159,Cs,Pb,I,CsPbI,1.71,DMF; DMSO,4,0.828,17.9,0.66,9.72
22241,10.1039/c7ta11154a,SLG | FTO | TiO2-c | TiO2-mp | Perovskite | P3HT | Au,0.159,Cs,Pb,I,CsPbI,1.72,DMF; DMSO,4,0.79,17.4,0.69,9.4
22240,10.1039/c7ta11154a,SLG | FTO | TiO2-c | TiO2-mp | Perovskite | P3HT | Au,0.159,Cs,Pb,I,CsPbI,1.72,DMF; DMSO,4,0.853,17.1,0.73,10.6
603,10.1002/smtd.201900652,SLG | FTO | TiO2-c | Perovskite | Spiro-MeOTAD | Ag,0.1,Cs,Pb,I,CsPbI,1.73,DMF; DMSO,1,0.39,0.52,0.54,0.05
604,10.1002/smtd.201900652,SLG | FTO | TiO2-c | Perovskite | Spiro-MeOTAD | Ag,0.1,Cs,Pb,I,CsPbI,1.73,DMF; DMSO,1,0.59,1.52,0.53,0.61
607,10.1002/smtd.201900652,SLG | FTO | TiO2-c | Perovskite | Spiro-MeOTAD | Ag,0.1,Cs,Pb,I,CsPbI,1.73,DMF; DMSO,1,0.88,16.4,0.53,7.75
602,10.1002/smtd.201900652,SLG | FTO | TiO2-c | Perovskite | Spiro-MeOTAD | Ag,0.1,Cs,Pb,I,CsPbI,1.73,DMF; DMSO,1,0.88,17.64,0.59,9.05
601,10.1002/smtd.201900652,SLG | FTO | TiO2-c | Perovskite | Spiro-MeOTAD | Ag,0.1,Cs,Pb,I,CsPbI,1.73,DMF; DMSO,1,1,18.51,0.57,10.5
606,10.1002/smtd.201900652,SLG | FTO | TiO2-c | Perovskite | Spiro-MeOTAD | Ag,0.1,Cs,Pb,I,CsPbI,1.73,DMF; DMSO,1,1.04,16.5,0.56,9.64
605,10.1002/smtd.201900652,SLG | FTO | TiO2-c | Perovskite | Spiro-MeOTAD | Ag,0.1,Cs,Pb,I,CsPbI,1.73,DMF; DMSO,1,1.12,17.7,0.58,11.4
599,10.1002/smtd.201900652,SLG | FTO | TiO2-c | Perovskite | Spiro-MeOTAD | Ag,0.1,Cs,Pb,I,CsPbI,1.73,DMF; DMSO,1,1.13,18.4,0.6,12.4
600,10.1002/smtd.201900652,SLG | FTO | TiO2-c | Perovskite | Spiro-MeOTAD | Ag,0.1,Cs,Pb,I,CsPbI,1.73,DMF; DMSO,1,1.13,18.4,0.6,12.4
19262,10.1021/acsenergylett.7b00508,SLG | FTO | TiO2-c | Perovskite | CuI | Au,0.09,Cs,Pb,I,CsPbI,1.73,DMF; DMSO,2.333333333,0.87,16.48,0.539,7.73
19253,10.1021/acsenergylett.7b00508,SLG | FTO | TiO2-c | Perovskite | CuI | Au,0.09,Cs,Pb,I,CsPbI,1.73,DMF; DMSO,2.333333333,0.89,16.02,0.566,8.07
19261,10.1021/acsenergylett.7b00508,SLG | FTO | TiO2-c | Perovskite | CuI | Au,0.09,Cs,Pb,I,CsPbI,1.73,DMF; DMSO,2.333333333,0.89,16.49,0.55,8.07
19263,10.1021/acsenergylett.7b00508,SLG | FTO | TiO2-c | Perovskite | CuI | Au,0.09,Cs,Pb,I,CsPbI,1.73,DMF; DMSO,2.333333333,0.9,16.32,0.541,7.95
23271,10.1038/s41467-018-04636-4,SLG | ITO | SnO2-np | Perovskite | Spiro-MeOTAD | Au,0.0737,Cs,Pb,I,CsPbI,1.73,DMF; DMSO,4,1.097,18,0.74,11
23264,10.1038/s41467-018-04636-4,SLG | ITO | SnO2-np | Perovskite | Spiro-MeOTAD | Au,0.108,Cs,Pb,I,CsPbI,1.73,DMF; DMSO,4,0.91,14.77,0.64,8.58
23266,10.1038/s41467-018-04636-4,SLG | ITO | SnO2-np | Perovskite | Spiro-MeOTAD | Au,0.108,Cs,Pb,I,CsPbI,1.73,DMF; DMSO,4,0.98,16.69,0.699,11.44
23265,10.1038/s41467-018-04636-4,SLG | ITO | SnO2-np | Perovskite | Spiro-MeOTAD | Au,0.108,Cs,Pb,I,CsPbI,1.73,DMF; DMSO,4,1.02,16.93,0.681,11.74
23268,10.1038/s41467-018-04636-4,SLG | ITO | SnO2-np | Perovskite | Spiro-MeOTAD | Au,0.108,Cs,Pb,I,CsPbI,1.73,DMF; DMSO,4,1.06,17.64,0.73,13.6
23269,10.1038/s41467-018-04636-4,SLG | ITO | SnO2-np | Perovskite | Spiro-MeOTAD | Au,0.108,Cs,Pb,I,CsPbI,1.73,DMF; DMSO,4,1.06,18.35,0.754,14.72
23267,10.1038/s41467-018-04636-4,SLG | ITO | SnO2-np | Perovskite | Spiro-MeOTAD | Au,0.108,Cs,Pb,I,CsPbI,1.73,DMF; DMSO,4,1.07,17.39,0.67,12.42
23272,10.1038/s41467-018-04636-4,SLG | ITO | SnO2-np | Perovskite | Spiro-MeOTAD | Au,0.108,Cs,Pb,I,CsPbI,1.73,DMF; DMSO,4,1.08,18.41,0.793,15.71
22245,10.1039/c7ta11154a,SLG | FTO | TiO2-c | TiO2-mp | Perovskite | P3HT | Au,0.159,Cs,Pb,I,CsPbI,1.75,DMF; DMSO,4,0.881,17.1,0.73,11
22244,10.1039/c7ta11154a,SLG | FTO | TiO2-c | TiO2-mp | Perovskite | P3HT | Au,0.159,Cs,Pb,I,CsPbI,1.75,DMF; DMSO,4,0.938,17.3,0.78,12.6
22246,10.1039/c7ta11154a,MgF2 | SLG | FTO | TiO2-c | TiO2-mp | Perovskite | P3HT | Au,0.159,Cs,Pb,I,CsPbI,1.75,DMF; DMSO,4,0.945,17.9,0.8,13.3
25946,10.1021/acs.langmuir.9b02524,SLG | FTO | TiO2-c | TiO2-mp | Perovskite | Spiro-MeOTAD | Au,2.175,MA,Pb,I,MAPbI,1.8,DMF; DMSO,4,0.75,17.7,0.619,8.23
22248,10.1039/c7ta11154a,SLG | FTO | TiO2-c | TiO2-mp | Perovskite | P3HT | Au,0.159,Cs,Pb,I,CsPbI,1.8,DMF; DMSO,4,0.833,16.1,0.73,9.8
22247,10.1039/c7ta11154a,SLG | FTO | TiO2-c | TiO2-mp | Perovskite | P3HT | Au,0.159,Cs,Pb,I,CsPbI,1.8,DMF; DMSO,4,0.882,16,0.74,10.4
22250,10.1039/c7ta11154a,SLG | FTO | TiO2-c | TiO2-mp | Perovskite | P3HT | Au,0.159,Cs,Pb,I,CsPbI,1.84,DMF; DMSO,4,0.832,15.1,0.68,8.6
22249,10.1039/c7ta11154a,SLG | FTO | TiO2-c | TiO2-mp | Perovskite | P3HT | Au,0.159,Cs,Pb,I,CsPbI,1.84,DMF; DMSO,4,0.914,15.2,0.76,10.6
22252,10.1039/c7ta11154a,SLG | FTO | TiO2-c | TiO2-mp | Perovskite | P3HT | Au,0.159,Cs,Pb,I,CsPbI,1.93,DMF; DMSO,4,0.769,13.6,0.65,6.74
22251,10.1039/c7ta11154a,SLG | FTO | TiO2-c | TiO2-mp | Perovskite | P3HT | Au,0.159,Cs,Pb,I,CsPbI,1.93,DMF; DMSO,4,0.79,12.8,0.7,7.16
41224,10.1002/adma.201501978,SLG | FTO | TiO2-c | TiO2-mp | Perovskite | Spiro-MeOTAD | Ag,0.126,MA,Bi,I,MABiI,2.1,DMF; DMSO,2.333333333,0.68,0.52,0.33,0.12
7880,10.1080/01411594.2018.1527914,SLG | FTO | TiO2-c | TiO2-mp | Perovskite | Carbon; PEMA,0.25,MA,Pb,Br,MAPbBr,2.13,DMF; DMSO,4,0.6,1.4,0.29,0.24
41223,10.1002/adma.201501978,SLG | FTO | TiO2-c | TiO2-mp | Perovskite | Spiro-MeOTAD | Ag,0.126,MA,Bi,I,MABiI,2.2,DMF; DMSO,2.333333333,0.04,0.18,0.38,0.003
35949,10.1016/j.jallcom.2019.02.018,SLG | FTO | TiO2-c | TiO2-mp | Perovskite | CuSCN | Carbon,0.25,Cs,Pb,I,CsPbI,2.24,DMF; DMSO,4,0.55,2,0.66,0.74
4064,10.1039/c9ta08848b,SLG | FTO | NiO-c | Perovskite | PCBM-60 | BCP | Ag,0.0625,MA,Pb,Br,MAPbBr,2.29,DMF; DMSO,4,1.08,2,0.58,1.2
9609,10.1002/aenm.201600132,SLG | ITO | NiO-np | Perovskite | PCBM-60 | PrC60MAI | Ag,0.1,MA,Pb,Br,MAPbBr,2.3,DMF; DMSO,2,1.33,5.5,0.744,5.44
9610,10.1002/aenm.201600132,SLG | ITO | NiO-np | Perovskite | ICBA | PrC60MAI | Ag,0.1,MA,Pb,Br,MAPbBr,2.3,DMF; DMSO,2,1.5,5.13,0.695,5.35
22309,10.1016/j.ces.2019.01.003,SLG | FTO | TiO2-c | TiO2-mp | Perovskite | ITO,0.096,MA,Pb,Br,MAPbBr,2.3,DMF; DMSO,4,1.35,4.25,0.61,3.5
36955,10.1016/j.jssc.2018.12.007,SLG | FTO | C60 | [EMIM]PF6-IL | Perovskite | Spiro-MeOTAD | Au,0.09,MA,Pb,Br,MAPbBr,2.3,DMF; DMSO,2.333333333,0.82,5.14,0.408,1.73
36953,10.1016/j.jssc.2018.12.007,SLG | FTO | BenMeIM-Cl | Perovskite | Spiro-MeOTAD | Au,0.09,MA,Pb,Br,MAPbBr,2.3,DMF; DMSO,2.333333333,1.13,3.31,0.424,0.7
36956,10.1016/j.jssc.2018.12.007,SLG | FTO | [EMIM]PF6-IL | Perovskite | Spiro-MeOTAD | Au,0.09,MA,Pb,Br,MAPbBr,2.3,DMF; DMSO,2.333333333,1.23,2.63,0.319,1.03
36952,10.1016/j.jssc.2018.12.007,SLG | FTO | C60 | BenMeIM-Cl | Perovskite | Spiro-MeOTAD | Au,0.09,MA,Pb,Br,MAPbBr,2.3,DMF; DMSO,2.333333333,1.25,4.27,0.449,1.3
36951,10.1016/j.jssc.2018.12.007,SLG | FTO | C60 | Perovskite | Spiro-MeOTAD | Au,0.09,MA,Pb,Br,MAPbBr,2.3,DMF; DMSO,2.333333333,1.25,4.37,0.41,1.4
36957,10.1016/j.jssc.2018.12.007,SLG | FTO | [EMIM]PF6-IL | C60 | Perovskite | Spiro-MeOTAD | Au,0.09,MA,Pb,Br,MAPbBr,2.3,DMF; DMSO,2.333333333,1.25,5.42,0.568,3.82
36954,10.1016/j.jssc.2018.12.007,SLG | FTO | BenMeIM-Cl | C60 | Perovskite | Spiro-MeOTAD | Au,0.09,MA,Pb,Br,MAPbBr,2.3,DMF; DMSO,2.333333333,1.39,6.14,0.699,5.86
41982,10.1021/acs.jpcc.7b04614,SLG | FTO | TiO2-c | TiO2-mp | Perovskite | Spiro-MeOTAD | Au,0.16,MA,Pb,Br,MAPbBr,2.3,DMF; DMSO,4,1.33,6.74,0.607,5.47
41978,10.1021/acs.jpcc.7b04614,SLG | FTO | TiO2-c | TiO2-mp | Perovskite | Spiro-MeOTAD | Au,0.16,MA,Pb,Br,MAPbBr,2.3,DMF; DMSO,4,1.4,6.88,0.583,5.61
41983,10.1021/acs.jpcc.7b04614,SLG | FTO | TiO2-c | TiO2-mp | Perovskite | BTPA-3 | Au,0.16,MA,Pb,Br,MAPbBr,2.3,DMF; DMSO,4,1.41,6.54,0.615,5.68
41979,10.1021/acs.jpcc.7b04614,SLG | FTO | TiO2-c | TiO2-mp | Perovskite | BTPA-3 | Au,0.16,MA,Pb,Br,MAPbBr,2.3,DMF; DMSO,4,1.44,6.66,0.615,5.91
42467,10.1021/acsaem.9b01298,SLG | FTO | TiO2-c | TiO2-mp | Perovskite | Spiro-MeOTAD | Au,0.067,MA,Pb,Br,MAPbBr,2.3,DMF; DMSO,4,1.14,3.54,0.677,1.95
42463,10.1021/acsaem.9b01298,SLG | FTO | TiO2-c | TiO2-mp | Perovskite | Spiro-MeOTAD | Au,0.067,MA,Pb,Br,MAPbBr,2.3,DMF; DMSO,4,1.14,4.44,0.621,2.04
42466,10.1021/acsaem.9b01298,SLG | FTO | TiO2-c | TiO2-mp | Perovskite | Spiro-MeOTAD | Au,0.067,MA,Pb,Br,MAPbBr,2.3,DMF; DMSO,4,1.172,4.6,0.599,2.14
42465,10.1021/acsaem.9b01298,SLG | FTO | TiO2-c | TiO2-mp | Perovskite | Spiro-MeOTAD | Au,0.067,MA,Pb,Br,MAPbBr,2.3,DMF; DMSO,4,1.182,3.81,0.601,2.18
42464,10.1021/acsaem.9b01298,SLG | FTO | TiO2-c | TiO2-mp | Perovskite | Spiro-MeOTAD | Au,0.067,MA,Pb,Br,MAPbBr,2.3,DMF; DMSO,4,1.191,4.58,0.651,2.82
42461,10.1021/acsenergylett.1c02836,SLG | FTO | TiO2-c | TiO2-mp | Perovskite | Spiro-MeOTAD | Au,0.083,MA,Pb,Br,MAPbBr,2.3,DMF; DMSO,4,1.191,4.43,0.715,2.31
42005,10.1021/acsnano.8b07295,SLG | FTO | TiO2-c | TiO2-mp | Perovskite | PTAA | Au,0.09,MA,Pb,Br,MAPbBr,2.3,DMF; DMSO,4,1.36,5.5,0.76,4.6
18292,10.1039/C6EE00030D,SLG | FTO | TiO2-c | TiO2-mp | Perovskite | Spiro-MeOTAD | Au,0.16,MA,Pb,Br,MAPbBr,2.308,DMF; DMSO,4,1.407,5.909,0.673,5.61
31081,10.1016/j.nanoen.2015.08.023,SLG | FTO | TiO2-c | Perovskite | Spiro-MeOTAD | Au,0.1,MA,Pb,Br,MAPbBr,2.31,DMF; DMSO,2.333333333,0.71,0.46,0.278,0.09
31080,10.1016/j.nanoen.2015.08.023,SLG | FTO | TiO2-c | TiO2-mp | Perovskite | Spiro-MeOTAD | Au,0.1,MA,Pb,Br,MAPbBr,2.31,DMF; DMSO,2.333333333,1.26,7.07,0.674,6.01
31073,10.1016/j.nanoen.2015.08.023,SLG | FTO | TiO2-c | TiO2-mp | Perovskite | Spiro-MeOTAD | Au,0.1,MA,Pb,Br,MAPbBr,2.31,DMF; DMSO,2.333333333,1.33,6.82,0.692,6.28
31076,10.1016/j.nanoen.2015.08.023,SLG | FTO | TiO2-c | TiO2-mp | Perovskite | Spiro-MeOTAD | Au,0.1,MA,Pb,Br,MAPbBr,2.31,DMF; DMSO,2.333333333,1.38,7.39,0.704,7.18
31078,10.1016/j.nanoen.2015.08.023,SLG | FTO | TiO2-c | TiO2-mp | Perovskite | Spiro-MeOTAD | Au,0.1,MA,Pb,Br,MAPbBr,2.31,DMF; DMSO,2.333333333,1.39,7.42,0.753,7.76
31071,10.1016/j.nanoen.2015.08.023,SLG | FTO | TiO2-c | TiO2-mp | Perovskite | Spiro-MeOTAD | Au,0.1,MA,Pb,Br,MAPbBr,2.31,DMF; DMSO,2.333333333,1.4,7.12,0.757,7.54
31075,10.1016/j.nanoen.2015.08.023,SLG | FTO | TiO2-c | TiO2-mp | Perovskite | Spiro-MeOTAD | Au,0.1,MA,Pb,Br,MAPbBr,2.31,DMF; DMSO,2.333333333,1.4,7.51,0.768,8.07
31067,10.1016/j.nanoen.2015.08.023,SLG | FTO | TiO2-c | TiO2-mp | Perovskite | Spiro-MeOTAD | Au,0.1,MA,Pb,Br,MAPbBr,2.31,DMF; DMSO,2.333333333,1.41,7.22,0.761,7.75
31074,10.1016/j.nanoen.2015.08.023,SLG | FTO | TiO2-c | TiO2-mp | Perovskite | Spiro-MeOTAD | Au,0.1,MA,Pb,Br,MAPbBr,2.31,DMF; DMSO,2.333333333,1.41,7.39,0.759,7.91
31079,10.1016/j.nanoen.2015.08.023,SLG | FTO | TiO2-c | TiO2-mp | Perovskite | Spiro-MeOTAD | Au,0.1,MA,Pb,Br,MAPbBr,2.31,DMF; DMSO,2.333333333,1.41,7.39,0.759,7.91
31072,10.1016/j.nanoen.2015.08.023,SLG | FTO | TiO2-c | TiO2-mp | Perovskite | Spiro-MeOTAD | Au,0.1,MA,Pb,Br,MAPbBr,2.31,DMF; DMSO,2.333333333,1.42,7.55,0.773,8.29
40363,10.1021/acsnano.9b07594,SLG | FTO | TiO2-c | Perovskite | Carbon,0.096,MA,Pb,Br,MAPbBr,2.31,DMF; DMSO,2.333333333,1.51,7.02,0.66,7.02
19018,10.1002/solr.201800083,SLG | FTO | NiO-c | Perovskite | PCBM-60 | Al,0.12,MA,Pb,Br,MAPbBr,2.32,DMF; DMSO,9,1.1,4.37,0.58,2.79
19014,10.1002/solr.201800083,SLG | FTO | NiO-c | MoOx | Perovskite | PCBM-60 | Al,0.12,MA,Pb,Br,MAPbBr,2.32,DMF; DMSO,9,1.321,5.79,0.68,5.2
19015,10.1002/solr.201800083,SLG | FTO | NiO-c | MoOx | Perovskite | ZrO2-c | PCBM-60 | Al,0.12,MA,Pb,Br,MAPbBr,2.32,DMF; DMSO,9,1.399,6.37,0.74,6.59
19017,10.1002/solr.201800083,SLG | FTO | NiO-c | MoOx | Perovskite | ZrO2-c | PCBM-60 | Al,0.12,MA,Pb,Br,MAPbBr,2.32,DMF; DMSO,9,1.492,6.75,0.76,7.65
19016,10.1002/solr.201800083,SLG | FTO | NiO-c | MoOx | Perovskite | ZrO2-c | PCBM-60 | Al,0.12,MA,Pb,Br,MAPbBr,2.32,DMF; DMSO,9,1.631,7.48,0.79,9.64
19023,10.1002/solr.201800083,SLG | FTO | NiO-c | MoOx | Perovskite | ZrO2-c | PCBM-60 | Al,0.12,MA,Pb,Br,MAPbBr,2.32,DMF; DMSO,9,1.65,7.7,0.79,10.4
19024,10.1002/solr.201800083,SLG | FTO | NiO-c | MoOx | Perovskite | ZrO2-c | PCBM-60 | Al,0.12,MA,Pb,Br,MAPbBr,2.32,DMF; DMSO,9,1.653,7.69,0.79,10.08
35951,10.1016/j.jallcom.2019.02.018,SLG | FTO | TiO2-c | TiO2-mp | Perovskite | CuSCN | Carbon,0.25,Cs,Pb,Br,CsPbBr,2.58,DMF; DMSO,4,0.82,5.7,0.59,2.82
